Repository: Ketankham/chatbot-meta-books

File: tem-book.txt (part 58 of 71)
 هب انم خدا 
would easily take you a minute or so to acquire, even if
there was a large amount of A present in your specimen.At this acquisition rate, even a 56 /C256 pixel image would
take 50 hours to gather, so imaging didn’t see a lot of
practitioners and we just had to make do with qualitative,
noisy maps, as shown back in Figure 33.13. However, aswe’ve told you already, a lot has changed in recent years
to improve the X-ray acquisition rate. First, to generate
more X-rays, we have intermediate-voltage FEGs andspherical-aberration correctors to permit larger finalapertures while maintaining small probes sizes. Second,
to permit greater throughput of X-rays, we have devel-
oped digital pulse-processing, larger X-ray collectionangles, and SDD arrays. Consequently, particularly ifyou can get away with using a reasonably thick specimen,
X-ray mapping is a viable option on most modern AEMs
where digital-display technologies and new image-processing software also makes life much easier.
The older X-ray dot maps, such as in Figure 33.13,
simply register a dot when an X-ray is registered in a
particular energy window in the XEDS spectrum. It
doesn’t matter whether the X-ray is a characteristicX-ray, a bremsstrahlung X-ray, a spurious X-ray, or asystem X-ray, it is still registered, so problems like thick-ness or atomic number effects can occur since thicker/higher- Zspecimens will generate more bremsstrahlung
(as well as more characteristic) X-rays. These problemsare a lot greater in bulk-specimen, SEM X-ray imaging,which has grappled with these issues for many decades
(summarized in 1990 by Newbury et al.). To account for
all these effects, a full quantitative procedure has to beapplied to the intensity in each pixel and we’ll cover thisin detail in the next chapter.
For qualitative mapping, gray-scale images are still
acceptable, but for full quantification, there is no wayaround the use of full-color images because of the manymore color signal levels that your eye can discern andthe advantages of color overlays to compare maps of
different elements, and an example is shown in Figure
34.8, where the final RGB color image shows the che-mical inhomogeneity of the Au-Pd nanoparticles, thusgiving insight into why they work as catalysts for the
peroxide-synthesis process. (Similar qualitative maps
were shown in Figures 33.14 and 33.15.)
(A)
(D) (E) (F)(B) (C)
FIGURE 34.8. (A) STEM ADF image and qualitative X-ray maps showing the distribution of the (B) Au, (C) Pd, (D) O, and (E) Ti in a Au-Pd/TiO 2
catalyst nanoparticle. Such particles are used for peroxide synthesis. (F) The overlay of the color images from Ti (red), Pd (green), and Au (blue) reveals
the core-shell nature of the particles with Pd on the outside and Au on the inside.
34.7 Q UALITATIVE X-RAY IMAGING :PRINCIPLES AND PRACTICE ................................................................................................ 635
www .Iran -mavad .com  
ﻣﺮﺟﻊ ﺩﺍﻧﺸﺠﻮﻳﺎﻥ ﻭ ﻣﻬﻨﺪﺳﻴﻦ ﻣﻮﺍﺩ
So how do you acquire a qualitative map like
Figure 34.8?
&First you have to be in STEM mode, so your beam is
scanning the specimen under digital control. Thenselect the largest probe size that will be still compat-ible with the desired X-ray image resolution. (Map-ping with <5 nm spatial resolution as in Figure 34.8
is challenging (see Chapter 36 on the factors control-ling spatial resolution)). Only the best intermediate-
voltage FEG instruments approach 1–2 nm, so a
5 nm probe would be a good start.
&Second, select a region of the X-ray spectrum thatyou want to map (e.g., set a window around a prin-cipal characteristic peak).
&Third, set a dwell time for the probe at each pixelthat will permit sufficient X-ray counts to beacquired. Much more than a few seconds/pixel will
make the acquisition time rather long, and <0.1 s is
only worthwhile if you have an intermediate-voltage
FEG. (The best aberration-corrected FEG-AEMscan gather acceptable maps with dwell times of<10 ms/pixel.) But, unless you have access to one
of these instruments, start at about 1 s/pixel andgather a 64 /C264 pixel map and this will take you
just over an hour. Do all the things we’ve told you
to maximize the count rate: large beam diameter,large C2 aperture, and shortest (analog) pulse-pro-
cessing time (this will minimize the chances of the
processing electronics rejecting any of the few counts
that are generated in such short dwell time).
&Last, start the scan and allow the map to commencebuilding up on the computer display. If the intensityis acceptable and useful gray-scale information isobtained, it might be worthwhile to stop and re-gather the map for a longer period of time, e.g., forseveral hours, or even overnight, if it is a crucial map,
However, for such long mapping times, you’ll need
to apply drift-correction software so that the mapcomes from the intended region of your specimen.Also it is obviously paramount that your specimenand AEM are clean, otherwise carbon contamina-tion will build up to the point where the X-ray detec-tion can be compromised, Also, as we’ve now toldyou innumerable times, specimen damage/contami-
nation becomes an issue with longer scan times.
There are many other things you can do with the
quantitative-analysis software and, given the time
involved for even a simple qualitative map as justdescribed, it’s probably only worth doing fully quantita-tive maps. So we’ll return to this technique in a lot more
detail after you’ve learned all the steps necessary to trans-
late the X-ray intensity into the elemental composition.
CHAPTER SUMMARY
One last time; doing the qualitative analysis first is not an option. The following steps are
essential
&Always be suspicious of any small peaks.
&Get an intense spectrum across the energy range that contains all the characteristicpeaks.
&Starting at the high-energy end of the spectrum, identify all the major peaks and any
associated family lines and artifacts.
&If in doubt, collect for a longer time to decide if the intensity fluctuations are in fact
peaks.
&Beware of pathological overlaps and be prepared to deconvolute any that occur.
&If you have the time, take a qualitative image using any crucial X-ray peaks.
GENERAL REFERENCES
Goldstein, JI, Newbury, DE, Joy, DC, Lyman, CE, Echlin, P, Lifshin, E, Sawyer, L and Michael JR 2003
Scanning Electron Microscopy and X-ray Microanalysis 3rd Ed. p355 Kluwer Academic Press
New York.
SPECIAL REFERENCES
Jansson, PA, Ed. 1997 Deconvolution of Image and Spectra Academic Press San Diego.
Newbury, DE, Fiori, CE, Marinenko, RB, Myklebust, R., Swyt, CR and Bright, DS 1990 (A,B) Composi-
tional Mapping with the Electron Probe Microanalyzer A: Anal. Chem. 621159–1166A, B: Anal. Chem.
621245–1254A. More on errors.
Liebhafsky, HA, Pfeiffer, HG, Winslow, EH and Zemany, PD 1972 X-rays, Electrons and Analytical
Chemistry p349 John Wiley and Sons New York. Some statistics.
636 .................................................................................................................................... Q UALITATIVE X-RAY ANALYSIS AND IMAGING
www .Iran -mavad .com  
ﻣﺮﺟﻊ ﺩﺍﻧﺸﺠﻮﻳﺎﻥ ﻭ ﻣﻬﻨﺪﺳﻴﻦ ﻣﻮﺍﺩ
Newbury, DE 2005 Misidentification of Major Constituents by Automatic Qualitative Energy Dispersive
X-ray Microanalysis: A Problem that Threatens the Credibility of the Analytical Community Microsc.
Microanal. 11545–561. (See discussion by Burgess, S 2006 idem 12281 and Newbury, DE idem 1, 282.)
Discussion of errors produced using commercial software.
Schamber, FH 1981 Curve Fitting Techniques and Their Application to the Analysis of Energy Dispersive Spectra
inEnergy Dispersive X-ray Spectrometry 193–231 Eds. KFJ Heinrich, DE Newbury, RL Myklebust and
CE Fiori NBS Special Publication 604 US Department of Commerce/NBS Washington DC.
Watanabe, M and Williams, DB 2003 Improvements to the Energy Resolution of an X-ray Energy Dispersive
Spectrum by Deconvolution Using the Zero Strobe Peak Microscopy and Microanalysis Eds. D Piston, J
Bruley, IM Anderson, P Kotula, G Solorzano, A Lockley and S McKernan 124–125.
URLs
1) http://microanalyst.mikroanalytik.de/index_e.phtml
2) http://www.cstl.nist.gov/div837/Division/outputs/DTSA/DTSA.htm
SELF-ASSESSMENT QUESTIONS
Q34.1 Why is it important to know the relative weights of characteristic X-ray family lines?
Q34.2 Why can’t we predict the relative weights of the lines in different X-ray families (e.g., the K a/Laratio)
while we can predict the ratios within a family (e.g., K a/Kb?)
Q34.3 Why should you identify the largest, high-energy X-ray peak first?
Q34.4 What factors determine whether or not an X-ray peak is visible?
Q34.5 What units give a good measure of the total efficiency of X-ray generation and detection?
Q34.6 Why should you do qualitative analysis anyhow?Q34.7 What are the three kinds of resolution we worry about in XEDS analysis and how do they rank in
importance?
Q34.8 Why is careful bookkeeping so important when doing qualitative analysis?Q34.9 Why is it essential to calibrate your XEDS display and how often should you do it?
Q34.10 Why is Ray Dolby equally applauded by TEM and audio enthusiasts?
Q34.11 Why is it necessary to define a minimum criterion for peak visibility?Q34.12 State the minimum visibility criterion.Q34.13 Why would you choose a 99% confidence limit for peak visibility rather than a lesser value and what
does this 99% confidence limit mean?
Q34.14 Why are you wasting your time if you gather spectra for very long times (such as overnight) in order to
maximize the counts in the spectrum?
Q34.15 Why are characteristic-peak overlaps described as ‘pathological’?Q34.16 List a few key pathological overlaps that might affect you if you are a metallurgist.Q34.17 Why do X-ray spectra get more complex as your specimens get higher in atomic number?
Q34.18 If you can’t conclusively identify a small peak in the spectrum, what should you do?
Q34.19 If you can’t conclusively identify a large peak in your spectrum, what should you do?Q34.20 Can you think of an occasion when qualitative analysis might preclude the necessity for future
quantitative analysis?
TEXT-SPECIFIC QUESTIONS
T34.1 Using Figure 34.2 as a basis, list the key characteristics of each of the principal families of lines that we
see in XEDS spectra between 0 and 10 keV.
T34.2 Why don’t we see N X-ray lines?T34.3 There isn’t an Fe K
bpeak in Figure 34.5. Should you be concerned? If you are concerned, what should
you do to lower your blood pressure?
T34.4 If you acquire spectra from a Ni jet-polished disc, why does the NiK a/NiL aratio vary as you move the
probe away from the thin edge surrounding the hole in the specimen?
T34.5 If you are analyzing an electropolished Al-Cu thin foil, why might the Cu signal increase substantially at
the thinnest edges of the foil? (Hint: go back and look at Chapter 10.)
T34.6 Why is it difficult to analyze spectra from transition elements adjacent to one another in the periodic
table, especially if the lower- Ztransition metal is present in significantly greater amounts?
T34.7 When acquiring a qualitative spectrum from an unknown specimen, explain why you use as large a probe
size as possible.
T34.8 When acquiring a qualitative spectrum from an unknown specimen, explain why you use as short a time
constant as possible.
T34.9 When acquiring a qualitative spectrum from an unknown specimen, explain why you count for as long as
possible.
T34.10 No. 13 of Murphy’s Law of Microanalysis* states that ‘The probability of detecting argon in aluminum
decreases with time’. Justify the validity of this law. (*Copyright Kevex Inc.; reproduced with permission.)
CHAPTER SUMMARY .................................................................................................................................................................................... 637
www .Iran -mavad .com  
ﻣﺮﺟﻊ ﺩﺍﻧﺸﺠﻮﻳﺎﻥ ﻭ ﻣﻬﻨﺪﺳﻴﻦ ﻣﻮﺍﺩ
T34.11 Look at the spectrum in Figure 34.6 and explain why
&you cannot confuse the Si K apeak with the Si internal fluorescence artifact peak?
&the Cu K and L lines are from the Cu support grid and not from Cu in the specimen?
&the Cu L apeak is present but not the Fe L apeak?
&the Ar peak is not an artifact? Explain from whence it came.
&the Ca K aand K bpeaks (at 3.69 and 4.01 keV, respectively) are not, in fact, the Sn L aand L bpeaks (at
3.66 and 4.13 keV)?
&the Ca K aand K bpeaks are not in fact the Te L aand L bpeaks (at 3.77 and 4.03 keV)?
&there are no detectable escape and sum peaks?
T34.12 Look at the following spectra (which are really two different ‘magnifications’ of the vertical (counts)
scale of the same spectrum to reveal both the small peaks and more intense peaks). This was taken from a
thin-foil specimen in a 200-keV AEM with an ATW-XEDS Si(Li) detector. Carry out a qualitative analysisand identify unambiguously all the peaks labeled as #1–#12. When you have successfully finished the
qualitative analysis of the above spectrum, use DTSA and try to reproduce this same spectrum.
.
638 .................................................................................................................................... Q UALITATIVE X-RAY ANALYSIS AND IMAGING
www .Iran -mavad .com  
ﻣﺮﺟﻊ ﺩﺍﻧﺸﺠﻮﻳﺎﻥ ﻭ ﻣﻬﻨﺪﺳﻴﻦ ﻣﻮﺍﺩ
35
Quantitative X-ray Analysis
CHAPTER PREVIEW
Now you’ve got an idea of how to acquire XEDS spectra and images from thin foils. You
understand what factors limit the useful information they may contain and what false andmisleading effects may arise. Also you know how to be very sure that a certain characteristicpeak is due to the presence of a certain element and the occasions when you may not be so
confident. Having obtained a spectrum or image that is qualitatively interpretable, it turns
out to be a remarkably simple procedure to convert that information into quantitative dataabout the distribution of elements in your specimen; this is what we describe in this chapter.
This chapter is a little longer than the average. You may find that you can skip parts of it
as you work through it the first time. We have decided to keep the material together so as to
be a more useful reference when you are actually doing your analyses on your microscope.
This aspect of XEDS is poised to change significantly in the future and the prospects formuch improved quantification are hinted at and covered in detail in the companion text.
35.1 HISTORICAL PERSPECTIVE
Quantitative X-ray analysis in the AEM is a straightfor-
ward technique. What is surprising is that, given itssimplicity, relatively few users take the trouble to extractquantitative data from their spectra, or produce quanti-tative images, despite the fact that numerical data are
the basis for all scientific investigations. Before we
describe the steps for quantification, you should knowa little about the historical development of quantitativeX-ray analysis, because this will emphasize the advan-tages of thin-foil analysis over analysis of bulk speci-mens, which was in fact the driving force for thedevelopment of the first commercial analytical TEMs.
Historically, X-ray analysis in electron-beam instru-
ments started with the study of bulk specimens in which
the electron beam was totally absorbed, as opposed to
‘thin’ specimens through which the beam penetrates.The possibility of using X-rays generated by a focusedelectron beam to give elemental information about thespecimen was first described by Hillier and Baker in1944, and the necessary instrumentation was built sev-eral years later by Castaing in 1951. In his extraordinary
Ph.D. dissertation, Castaing not only described the
equipment but also outlined the essential steps to obtainquantitative data from bulk specimens. The proceduresthat Castaing proposed still form the basis of the quan-tification routines used today in the EPMA and may besummarized as follows. Castaing assumed that theconcentration C
iof an element iin the specimen gener-
ates a certain intensity of characteristic X-rays. How-ever, it is very difficult in practice to measure thisgenerated intensity so Castaing suggested that aknown standard of composition C
(i)be chosen for ele-
ment i. We then measure the intensity ratio Ii/I(i)
Iiis the measured intensity emerging from (not gener-
ated within) the specimen .
I(i)is the measured intensity emerging from the standard .
Castaing then proposed that, to a reasonable
approximation
Ci=CðiÞ¼½K/C138Ii=IðiÞ (35:1)
where Kis a sensitivity factor (not a constant) that
takes into account the difference between the generated
andmeasured X-ray intensities for both the standard
and the unknown specimen. The contributions to K
come from three effects
&ZThe atomic number
&AThe absorption of X-rays within the specimen
&FThe fluorescence of X-rays within the specimen
The correction procedure in bulk analysis is often
referred to as the ZAF correction. The necessary calcu-lations, which have been refined over the years since
35.1 H ISTORICAL PERSPECTIVE .............................................................................................................................................................. 639
www .Iran -mavad .com  
ﻣﺮﺟﻊ ﺩﺍﻧﺸﺠﻮﻳﺎﻥ ﻭ ﻣﻬﻨﺪﺳﻴﻦ ﻣﻮﺍﺩ
Castaing first outlined them, are exceedingly complex
and best handled by a computer. If you’re interested,
there are several standard textbooks available which
describe the ZAF and related procedures in detail, forexample, those by Goldstein et al. and by Reed.
It was soon realized that, if an electron-transparent
rather than a bulk specimen was used, the correctionprocedure could be greatly simplified. To a first approx-imation, in thin films, the Aand Ffactors could be
ignored and only the Zcorrection would be necessary.
Furthermore, in thin specimens, the analysis volumewould be substantially reduced, giving a much betterspatial resolution. (We discuss this latter point in detailin the next chapter.)
These two obvious advantages of thin-foil analysis
led to the development of the so-called Electron Micro-scope MicroAnalyzer (EMMA), pioneered by Duncumbin England in the 1960s. Unfortunately, the EMMA wasfar ahead of its time, mainly because the WDS was the
only X-ray detector available. As we have seen back in
Chapter 32, the classic WDS is handicapped by its poorcollection efficiency, relatively cumbersome size, andslow, serial operation. These factors, particularly thepoor efficiency, meant that a large probe size(/C240.2mm) had to be used to generate sufficient X-ray
counts for quantification of the weak signal from thinfoils and, therefore, the gain in spatial resolution over
the EPMA was not so great. Also, the poor stability of
the WDS meant that it was necessary to measure thebeam current to make sure that the X-ray intensitiesfrom both standard and unknown could be sensiblycompared. As a result of all these drawbacks, theEMMA never sold well and the manufacturer (AEI)soon went out of the EM business.
It is ironic that around this time the commercial
developments that would transform TEMs into viableAEMs were all taking place. The XEDS detector wasdeveloped in the late 1960s, and commercial TEM/STEM systems appeared in the mid-1970s. However,before the demise of the EMMAs, they were to play acritical role in the development of the thin-foil analysisprocedures that, surprisingly, we still use today. TheEMMA at the University of Manchester, operated by
Graham Cliff and Gordon Lorimer, was re-fitted with
an XEDS system and they soon realized that thepseudo-parallel collection mode, the greater collectionefficiency, and the improved stability of the XEDSremoved many of the problems associated with WDSon the EMMA. Cliff and Lorimer (1975) showed thatquantification was possible using a simplification ofCastaing’s original ratio equation, in which there wasno need to incorporate intensity data from a standard,
but simply ratio the intensities gathered from two ele-
ments simultaneously in the XEDS. This finding revo-lutionized thin-foil analysis and remains the basis formost quantifications today.35.2 THE CLIFF-LORIMER RATIO
TECHNIQUE
The basis for the Cliff-Lorimer technique is to rewrite
equation 35.1 as a ratio of two elements A and B in a
binary system. We have to measure the above-back-
ground characteristic intensities, IAand IB,simulta-
neously. This is trivial with an XEDS and, therefore,
there is no need to measure the counts from a standard
The weight percents of each element CAandCBcan
then be related to IAandIBthus
CA
CB¼kABIA
IB(35:2)
This equation is the Cliff-Lorimer equation and the
term kABis often termed the Cliff-Lorimer factor. As
with Kin equation 35.1, kABis a sensitivity factor, not a
constant, so don’t be fooled by the use of this letter. Thek-factor varies according to your TEM/XEDS systemand the kV you choose. Because we are ignoring theeffects of absorption and fluorescence, k
ABis related
only to the atomic-number correction factor ( Z) in Cas-
taing’s original ratio equation. Now to obtain an abso-lute value for C
AandCB, we need a second equation
and, in a binary system, we simply assume that A and B
constitute 100% of the specimen, so
CAþCB¼100% (35:3)
W ec a ne a s i l ye x t e n dt h e s ee q u a t i o n st ot e r n a r ya n dh i g h e r
order systems by writing extra equations of the form
CB
CC¼kBCIB
IC(35:4)
CAþCBþCC¼100% (35:5)
You should also note that the k-factors for different
pairs of elements AB, BC, etc., are related thus
kAB¼kAC
kBC(35:6)
So long as you are consistent, you could define thecomposition in terms of atomic %, or weight fractionor any appropriate units. Of course the value of the
k-factor would change accordingly.
Remember that Cliff and Lorimer developed the
ratio approach to overcome the limitations of earlyTHIN SPECIMENS
We assume that the specimen is thin enough so that
we can ignore any absorption or fluorescence. Thisassumption is called the ‘thin-foil criterion.’
640 .............................................................................................................................................................Q UANTITATIVE X-RAY ANALYSIS
www .Iran -mavad .com  
ﻣﺮﺟﻊ ﺩﺍﻧﺸﺠﻮﻳﺎﻥ ﻭ ﻣﻬﻨﺪﺳﻴﻦ ﻣﻮﺍﺩ
AEMs, particularly the low brightness of thermionic
sources, the small collection angle of early detectors,electrical and mechanical instabilities (particularly thebeam current), and the tendency of the early AEMs to
contaminate the analysis area. Consequently, X-ray
count rates were very low, thus limiting quantification.So it was very difficult to use the well-established, pure-
element standards approach developed over the preced-
ing 25 years for the EPMA because you’d have to keepchanging specimens to measure the standards. In doingso, the probe current would change because, in a TEM,
you have to switch off the beam to stop the vacuum
changes burning out the gun (unlike in an EPMA whereyou can measure the current in situ and also isolate thegun automatically). Switching the gun on and off pre-
vents any meaningful comparison of standards and
unknowns. The ratio approach cancels out variationsin the probe current incident on the analysis area; such
variations arise from electron-gun/condenser-system
instabilities, drift, and contamination buildup. Despitethe fact that most of these problems have been minimizedin modern AEMs, the ratio technique still remains the
only quantitative thin-film analysis software available on
commercial XEDS systems. Clearly, this is not an idealsituation and after describing the Cliff-Lorimer method,we’ll discuss the z-factor, an alternative, improved
approach, which combines the ease of application of theratio method with the more rigorous aspects of pure-element (or other) thin-film standards (more about this
in the companion text). The z-factor method requires in-
situ measurement of the probe current, which, while
standard on EPMAs for almost 50 years, has still notpenetrated the design of commercial AEMs! So, despite
its vintage, the Cliff-Lorimer equation remains the basis
for quantitative analysis on all AEMs. Let’s see how weuse it in practice.
35.3 PRACTICAL STEPS FOR
QUANTIFICATION
First of all, you should try to use K alines, where possi-
ble, for the measured counts ( I). (The K bpeak is com-
bined with the K aif the two K peaks cannot be
resolved.) Use of L or M lines is more difficult because
of the many overlapping lines in each family, but may beunavoidable if the K
alines are too energetic and go right
through your detector. (Think why you can’t use L or Mlines if the K lines are too weak for your detector.)
To gather characteristic X-ray intensities for
quantification&Keep your specimen as close to 0 8tilt as possible to
minimize spurious effects.
&If you have a wedge specimen, orient it so the thin
portion of the wedge faces the detector, to minimizeX-ray absorption (see Section 35.6).
&If the area of interest in your specimen is close to astrong two-beam dynamical diffraction condition,tilt it slightly to kinematical conditions.
&Accumulate enough counts in the characteristicpeaks, I
A,IB, etc. As we will see below, for acceptable
errors, there should ideally be at least 104counts
above background in each peak.
While you can’t always obtain 104counts in a rea-
sonable time before specimen drift, damage, or contam-
ination limits your analysis, you should always choose
the largest probe size which is consistent with maintain-
ing the desired spatial resolution, so you get most cur-rent into your specimen. (Remember all the other ways
to maximize the X-ray count rate that we discussed in
Chapter 34.)
(The reason we worry a little about the diffraction
conditions is that anomalous X-ray generation canoccur across bend contours or whenever a diffracted
beam is strongly excited. This point is not too critical
because we quantify using a ratio technique. If the beamhas a large convergence angle, which is usually the case,
any diffraction effect is further reduced. However, we
will see in Section 35.9 that, under certain conditions,there are some advantages to be gained from such crys-tallographic effects.)
Having accumulated a spectrum under these condi-
tions, how do you quantify it? All you have to do ismeasure the peak intensities I
A,IB, etc., and then deter-
mine a value for the kABfactor. To determine the peak
intensities, you first have to remove the backgroundcounts from the spectrum and then integrate the peakcounts. Both of these steps are accomplished by varioussoftware routines in the XEDS computer system or in
DTSA. There are advantages and disadvantages to each
approach, so you should pick the one that is most suitedto your problem.
35.3.A Background Subtraction
Remember, as we saw back in Section 4.2.B, we are notvery precise in the terminology we use for the X-ray
background intensity, so it can be confusing. ‘Back-
ground’ refers to the counts under the characteristicpeaks in the spectrum displayed on your computerscreen. These X-rays are generated by the ‘bremsstrah-
lung’ or ‘braking-radiation’ process as the beam elec-
trons interact with the coulomb field of the nuclei in thespecimen. The intensity distribution of the bremsstrah-
lung decreases continuously as the X-ray energy
increases, reaching zero at the beam energy (go backWT%
The convention is: define the units of composition as
wt%.
35.3 P RACTICAL STEPS FOR QUANTIFICATION ................................................................................................................................... 641
www .Iran -mavad .com  
ﻣﺮﺟﻊ ﺩﺍﻧﺸﺠﻮﻳﺎﻥ ﻭ ﻣﻬﻨﺪﺳﻴﻦ ﻣﻮﺍﺩ
and look a, Figure 4.6). Thus, the energy distribution can
be described as a ‘continuum,’ although as we’ve seen,the phenomenon of coherent bremsstrahlung disturbsthis continuum.
Remember also that the generated bremsstrahlung
intensity is modified at energies below about 1.5 keV by
absorption within the specimen and the detector, so we
are usually dealing with a background in the spectrumthat looks something like Figure 35.1. The best approach
to background subtraction depends on two factors
&whether the region of interest in your spectrum is in
the low-energy regime, where the intensity decreasesrapidly with decreasing energy.
&if the characteristic peaks you want to measure areclose together or isolated.
Window methods : In the simplest case of isolated
characteristic peaks superimposed on a slowly varying
background, you can easily remove the backgroundcounts by drawing a straight line below the peak, and
defining the background intensity as that present below
the line, as shown in Figure 35.2. So you get the com-puter first to define a ‘window’ in the spectrum spanningthe width of the peak, and then draw the line betweenthe background intensities in the channels just outside
the window. As with allspectral manipulations, this
method gives better results with more counts in the
spectrum. The background intensity variation is thenless noisy, so it is easier to decide where the peak ends
and the background begins and, furthermore, the back-
ground variation better approximates to a straight line.
Another, similarly primitive, approach involves
averaging the bremsstrahlung counts above and belowthe characteristic peak by integrating the counts in two
identical windows on either side of the peak, as shown in
Figure 35.3. We then assume that the average of the twointensities equals the background counts under theTERMINOLOGY
We tend to use these three terms ‘background,’
‘bremsstrahlung,’ and ‘continuum’ interchangeably,
although strictly speaking they have these specificmeanings.
FIGURE 35.1. The theoretically calculated and experimentally observed
bremsstrahlung intensity distribution as a function of energy. Both curves
are similar until energies below /C242 keV when absorption within the
specimen and the XEDS system reduces the detected counts. The bestmethod of background removal depends on where in the spectrum yourcharacteristic peaks are present.
FIGURE 35.2. The simplest method of estimating the background con-
tribution ( B) to the counts in the characteristic peak ( I); a straight line
drawn beneath the Cr K apeak provides a good estimate, if the counting
statistics are good and the intensity approximates to a slowly varyingfunction of energy. There should be no overlap with any other character-istic peak and the peak energy should be >/C242 keV.
FIGURE 35.3. Background subtraction can be achieved by averaging the
bremsstrahlung counts in two identical windows (B 1,B2) on either side of
the characteristic (Cr K aand K b) peaks. There should be no overlap with
any other characteristic peaks and the peak energy should be >2 keV.
642 .............................................................................................................................................................Q UANTITATIVE X-RAY ANALYSIS
www .Iran -mavad .com  
ﻣﺮﺟﻊ ﺩﺍﻧﺸﺠﻮﻳﺎﻥ ﻭ ﻣﻬﻨﺪﺳﻴﻦ ﻣﻮﺍﺩ
peak. This assumption is reasonable in the higher-
energy regions of the spectrum and when the specimenis thin enough so that the bremsstrahlung is notabsorbed in the specimen. This absorption happens
because the bremsstrahlung X-rays with energies just
above the peak energy preferentially fluoresce the char-acteristic-peak X-rays, resulting in a detectable reduc-
tion in the bremsstrahlung counts above the peak energy
compared to below.
When you use the two-window approach, you must
remember the window width you used, because identical
windows must be used when subtracting the back-ground both in the unknown spectrum and in the spec-
trum from the known specimen that you will use to
determine the k-factor (see Section 35.4).
While the two techniques we just described have the
advantage of simplicity, you can’t always apply them toreal specimens because the spectral peaks may overlap.
Also, if the peaks lie in the low-energy region of the
spectrum where the background is changing rapidlydue to absorption, then neither of these two simple
methods gives a good estimate of the background and
more sophisticated mathematical approaches are
required. We’ll now discuss these methods.
Modeling the background : the bremsstrahlung distribu-
tion can be mathematically modeled, based on the expres-sion developed by Kramers (1923). The number ( N
E)o f
bremsstrahlung photons of energy Eproduced in a given
time by a given electron beam is given by Kramers’ law.
NE¼KZðE0/C0EÞ
E(35:7)
Here Zis the average atomic number of the specimen,
E0is the beam energy in keV, and Eis the X-ray energy
in keV. The factor Kin Kramers’ law actually takes
account of numerous parameters. These include
&Kramers’ original constant.
&The collection efficiency of the detector .
&The processing efficiency of the detector.
&The absorption of X-rays within the specimen .All these terms have to be factored into the computer
calculation when you use this method of background
modeling.
Be wary when using this approach because Kramers
developed his law for bulk specimens. However, theexpression is still used in commercial software, andseems to do a reasonable job.
Modeling the spectrum produces a smooth curve fit
that describes the shape of the complete spectrum. Thisapproach is particularly valuable if many characteristicpeaks are present, since then it is difficult to make local
measurements of the background counts by a window
method. Figure 35.4 shows an example of a spectrumcontaining many adjacent peaks, with the background
counts estimated underneath all the peaks.
Filtering out the background : another mathematical
approach to removing the background uses digital fil-tering. This process makes no attempt to take into
account the physics of X-ray production and detectionas in Kramers’ law. Rather it relies on the fact that the
characteristic peaks show a rapid variation of counts as
a function of energy (i.e., dI/dEis large), while the back-
ground exhibits a relatively small dI/dE. This approx-
imation is valid even in the region of the spectrum below/C241.5 keV where absorption is strong. In the process of
digital filtering, the spectrum intensity is filtered by
convoluting it with another mathematical function.
The most common function used is a ‘top-hat’ filterfunction, so called because of its shape. When the top-
hat filter is convoluted with the shape of a typical X-ray
spectrum, it acts to produce a second-difference spec-
trum, i.e. d
2I/dE2versus E. After the top-hat filter, the
background with small dI/dEis transformed to a linear
OPTIMUM WINDOW
The typical choice of window width is FWHM, but
this throws away a substantial amount of the countsin the peak. FWTM gives better statistics, but incor-porates more bremsstrahlung than characteristic
counts; 1.2(FWHM) is the optimum window.
FIGURE 35.4. The bremsstrahlung intensity modeled using Kramers’
law, modified by Small to include the effects of absorption of low-energy
X-rays in the specimen and the detector. This method is useful when thespectrum contains many overlapping peaks, particularly in the low-energy range, such as the Cu L
aand the Mg and Al K alines shown in
this spectrum (based on Chapter 34, can you determine which peak iswhich?).TOO THICK?
If you see this bremsstrahlung absorption effect in
your spectrum, your specimen is too thick for Cliff-Lorimer quantification.
35.3 P RACTICAL STEPS FOR QUANTIFICATION .................................................................................................................................... 643
www .Iran -mavad .com  
ﻣﺮﺟﻊ ﺩﺍﻧﺸﺠﻮﻳﺎﻥ ﻭ ﻣﻬﻨﺪﺳﻴﻦ ﻣﻮﺍﺩ
function with a value of zero (thus it is ‘removed’), while
the peaks with large dI/dE, although distorted to show
negative intensities in some regions, are essentiallyunchanged as far as the counting statistics are
concerned. Figure 35.5A shows schematically the prin-
ciple behind the filtering process and Figure 35.5B,Cshows an example of a spectrum before and after digital
filtering.
In summary, you can remove the background by
selecting appropriate windows to estimate the counts
in the peak, or use one of two mathematical-modelingapproaches. The window method is generally goodenough if the peaks are isolated and on a linear portionof the background. The mathematical approaches aremost useful for multi-element spectra and/or those con-
taining peaks below /C241.5 keV. You should choose the
method that gives you the most reproducible results
(check this on a specimen for which you know thecomposition).
After removing the background, you have to inte-
grate the peak intensities I
A,IB, etc.
35.3.B Peak Integration
If you used a window method of background estima-tion, then the peak counts are obtained simply by sub-
tracting the estimated background counts from the total
counts in the chosen window. Therefore, if the computerdrew a line under the peak as in Figure 35.2 then thepeak intensity is that above the line.
&If you chose, e.g., an ideal window of 1.2 FWHMand averaged the background on either side of thepeak then the average value must be subtracted from
the total counts in the 1.2 FWHM window; always
use the same window width for BandI.BACKGROUND REMOVAL
You must always take care to apply the same back-ground-removal process to both the standard and theunknown.(A)
(B)
(C)
FIGURE 35.5. (A) Digital filtering involves convolution of a top-hat
filter function with the acquired spectrum. To obtain the filtered spec-
trum, each channel has the top-hat filter applied to it. The channels on
either side of that being filtered (#8 in this case) are multiplied by the
appropriate number in the top-hat function. So channels 1–5 and 11–15are multiplied by –1 and channels 6–10 by +2. The sum of the multi-
plications is divided by the total number of channels (15) and allotted to
channel #8 in the filtered spectrum at the bottom. The digital filteringprocess in (A) applied to a spectrum from biotite (B) results in the filteredspectrum (C) in which the background intensity is zero at all places, and
the characteristic peaks remain effectively unchanged.
644 .............................................................................................................................................................Q UANTITATIVE X-RAY ANALYSIS
www .Iran -mavad .com  
ﻣﺮﺟﻊ ﺩﺍﻧﺸﺠﻮﻳﺎﻥ ﻭ ﻣﻬﻨﺪﺳﻴﻦ ﻣﻮﺍﺩ
&If you used a Kramers’ law fit, the usual method of
peak integration is to get the computer to fit the peak
with a slightly modified Gaussian, and integrate the
total counts in the channels under the Gaussian.
&If a digital filter was used, you have to compare thepeaks with those that were taken previously fromstandards, digitally filtered, and stored in a libraryin the computer. The library peaks are matched tothe experimental peaks via a multiple least-squaresfitting procedure and the counts determined through
calculation of the fitting parameters.
Each of the two curve-matching processes is rapid.
Each can be used to deconvolute overlapping peaks and
each uses all the counts in the peak. The Kramers-law fitand the digital filter have much wider applicability thanthe simple window methods. However, these computerprocesses are not invariably the best, nor are they with-out error.
The Gaussian curve fitting must be flexible enough
to take into account several variables
&The peak width can change as a function of energy or
as a function of count rate.
&The peak distortion due to incomplete charge collec-tion can vary.
&There may be an absorption edge under the charac-teristic peak if your specimen is too thick.
The creation of a library of spectra gathered under
conditions that match those liable to be encountered
during analysis (particularly similar count rates anddead times) is a tedious exercise. However, you do geta figure of merit for the ‘goodness of fit’ between theunknown spectrum and the standard. Usually, a w
2value
is given which has no absolute significance, but is a mostuseful diagnostic tool. Typically, the w
2value should be
