Repository: Ketankham/chatbot-meta-books

File: callister-book.txt (part 59 of 65)
diameter and 51 mm (2 in.) in length in which a current of 0.1 A passes in an axial direction. A voltage of 12.5 V is measured across two probes that are separated by 38 mm (1.5 in.).
 (b) Compute the resistance over the entire 51 mm 
(2 in.) of the specimen.18.2 A copper wire 100 m long must experience a 
voltage drop of less than 1.5 V when a  current of 2.5 A passes through it. Using the data in Table 18.1, compute the minimum diameter of the wire.
18.3 An aluminum wire 4 mm in diameter is to  offer 
a resistance of no more than 2.5 Ω.  Using the 
data in Table 18.1, compute the maximum wire length.
18.4 Demonstrate that the two Ohm’s law expres-
sions, Equations 18.1 and 18.5, are equivalent.
 Problem available in WileyPLUS at instructor’s discretion  Diffusion VMSE resource available
SS Student solution available in WileyPLUS  Tensile Tests VMSE resource available
 Metallic Crystal VMSE resource available
P-74  •   Questions and Problems
pure copper. Take the temperature T  to be in 
degrees Celsius. (b) Determine the value of A  in 
Equation 18.11 for nickel as an impurity in cop-
per, using the data in Figure 18.8. (c) Using the results of parts (a) and (b), estimate the electri-cal resistivity of  copper containing 1.75 at% Ni at 100° C.
18.15 Determine the electrical conductivity of a Cu–
Ni alloy that has a yield strength of 125 MPa (18,000 psi). You will find Figure 7.16 helpful.
18.16 Tin bronze has a composition of 92 wt% Cu and 
8 wt% Sn, and consists of two phases at room tem-perature: an 𝛼 phase, which is copper containing a 
very small amount of tin in solid solution, and an 𝜀 phase, which consists of approximately 37 wt% 
Sn. Compute the room temperature conductivity of this alloy given the following data:
  Electrical Resistivity Density
 Phase ( Ω·m) (g/cm3)
 𝛼 1.88 × 10−8 8.94
 𝜀 5.32 × 10−7 8.25
18.5 (a) Using the data in Table 18.1, compute the 
resistance of a copper wire 3 mm (0.12 in.) in diam-
eter and 2 m (78.7 in.) long. (b) What would be the current flow if the potential drop across the ends of the wire is 0.05 V? (c) What is the current density? 
(d) What is the magnitude of the electric field across the ends of the wire?
Electronic and Ionic Conduction
18.6 What is the distinction between electronic and 
ionic conduction?
Energy Band Structures in Solids
18.7 How does the electron structure of an isolated 
atom differ from that of a solid material?
Conduction in Terms of Band and Atomic 
Bonding Models
18.8 In terms of electron energy band structure, 
discuss reasons for the difference in electrical 
conductivity among metals, semiconductors, and insulators.
Electron Mobility
18.9 Briefly tell what is meant by the drift velocity and 
mobility of a free electron.
18.10 (a) Calculate the drift velocity of electrons in 
germanium at room temperature and when the magnitude of the electric field is 1000 V/m.
 (b) Under these circumstances, how long does it take an electron to traverse a 25-mm (1-in.) length of crystal?
18.11 At room temperature the electrical conduc-
tivity and the electron mobility for copper are 6.0 × 10
7 (Ω·m)−1 and 0.0030 m2/V·s, respectively. 
(a) Compute the number of free electrons per cubic meter for copper at room temperature. (b) What is the number of free electrons per cop-per atom? Assume a  density of 8.9 g/cm
3.
18.12 (a) Calculate the number of free electrons per 
cubic meter for gold assuming that there are 1.5 free electrons per gold atom. The electrical con-ductivity and density for Au are 4.3 ×  10
7 (Ω·m)−1 
and 19.32 g/cm3, respectively. (b) Now compute 
the electron mobility for Au.
Electrical Resistivity of Metals
18.13 From Figure 18.37, estimate the value of A in 
Equation 18.11 for zinc as an impurity in  copper–zinc alloys.
18.14 (a) Using the data in Figure 18.8, determine 
the values of 𝜌
0 and a  from Equation 18.10 for 
SS
SS
Figure 18.37  Room-temperature electrical resistiv-
ity versus composition for copper–zinc alloys.
[Adapted from Metals Handbook: Properties and Selection: 
Nonferrous Alloys and Pure Metals, Vol. 2, 9th edition, H. Baker (Managing Editor), 1979. Reproduced by permission of ASM International, Materials Park, OH.]
Electrical resistivity (10–8 Ω.m)7
6
5
4
32
1
0
10 20 300
010 20 30
40
Composition (wt% Zn)Composition (at% Zn)
Questions and Problems  •   P-75
compound, elemental. Now provide an example 
of each.
18.25 An n-type semiconductor is known to have 
an electron concentration of 3 × 1018 m−3. If the 
electron drift velocity is 100 m/s in an electric field of 500 V/m, calculate the conductivity of this material.
18.26 (a) In your own words, explain how donor im-
purities in semiconductors give rise to free elec-trons in numbers in excess of those generated by valence band–conduction band excitations.
 (b) Also explain how acceptor impurities give rise 
to holes in numbers in excess of those generated by valence band–conduction band excitations.
18.27 (a) Explain why no hole is generated by the 
electron excitation involving a donor impurity atom.
 (b) Explain why no free electron is generated 
by the electron excitation involving an acceptor impurity atom.
18.28 Predict whether each of the following elements 
acts as a donor or an acceptor when added to the indicated semiconducting material. Assume that the impurity elements are substitutional.
 Impurity Semiconductor
 P Ge S AlP In CdTe Al Si Cd GaAs Sb ZnSe
18.29 (a) The room-temperature electrical conductiv-
ity of a silicon specimen is 5.93 ×  10−3 (Ω·m)−1. The 
hole concentration is known to be 7.0 ×  1017 m−3. 
Using the electron and hole mobilities for silicon in 
Table 18.2, compute the electron concentration. (b) On the basis of the result in part (a), is the specimen intrinsic, n-type extrinsic, or p -type extrinsic? Why?
18.30 Germanium to which 5 × 10
22 m−3 Sb atoms 
have been added is an extrinsic semiconductor at room temperature, and virtually all the Sb  atoms may be thought of as being ionized (i.e., one charge carrier exists for each Sb atom).
 (a) Is this material n -type or p -type?
 (b) Calculate the electrical conductivity of this material, assuming electron and hole mobilities of 0.1 and 0.05 m
2/V·s,  respectively.
18.31 The following electrical characteristics have 
been determined for both intrinsic and n -type 
SS
18.17 A cylindrical metal wire 2 mm (0.08 in.) in 
 di ameter is required to carry a current of 10 A 
with a minimum of 0.03 V drop per foot (300 mm) of wire. Which of the metals and  alloys listed in Table 18.1 are possible  candidates?
Intrinsic Semiconduction
18.18 (a) Using the data presented in Figure 18.15, 
determine the number of free electrons per atom for intrinsic germanium and silicon at room tem-perature (298 K). The densities for Ge and Si are 5.32 and 2.33 g/cm
3, respectively.
 (b) Now explain the difference in these free-
electron-per-atom values.
18.19 For intrinsic semiconductors, the intrinsic carrier 
concentration ni depends on temperature as follows:
 ni∝exp(− Eg
2kT) (18.35a)
  or taking natural logarithms,
  ln  ni∝− Eg
2kT (18.35b)
  Thus, a plot of ln ni versus 1/T (K)−1 should be 
linear and yield a slope of −Eg/2k. Using this in-
formation and the data presented in Figure 18.15, determine the band gap energies for silicon and germanium, and compare these values with those given in Table 18.2.
18.20 Briefly explain the presence of the factor 2 in 
the denominator of Equation 18.35a.
18.21 At room temperature the electrical conductivity 
of PbTe is 500 ( Ω
·m)−1, whereas the electron and 
hole mobilities are 0.16 and 0.075 m2/V·s, respec-
tively. Compute the intrinsic carrier concentration for PbTe at room temperature.
18.22 Is it possible for compound semiconductors to 
exhibit intrinsic behavior? Explain your answer.
18.23 For each of the following pairs of semiconductors, 
decide which will have the smaller band gap energy, E
g, and then cite the reason for your choice.
 (a) ZnS and CdSe
 (b) Si and C (diamond) (c) Al
2O3 and ZnTe
 (d) InSb and ZnSe (e) GaAs and AIP
Extrinsic Semiconduction
18.24 Define the following terms as they pertain 
to semiconducting materials: intrinsic, extrinsic, 
SS

P-76  •   Questions and Problems
The Hall Effect
18.41 A hypothetical metal is known to have an electri-
cal resistivity of 4 ×  10−8 (Ω·m). A current of 30 A 
is passed through a specimen of this metal 25 mm 
thick. When a magnetic field of 0.75 tesla is simul-taneously imposed in a direction perpendicular to that of the current, a Hall voltage of −1.26 × 
10
−7 V is measured. Compute the following:
 (a) the electron mobility for this metal 
 (b) the number of free electrons per cubic meter.
18.42 Some metal alloy is known to have electrical 
conductivity and electron mobility values of 1.5 × 10
7 (Ω·m)−1 and 0.0020 m2/V·s, respectively. A 
current of 45 A is passed through a specimen of this alloy that is 35 mm thick. What magnetic field would need to be imposed to yield a Hall voltage of −1.0 × 10
−7 V?
Semiconducting Devices
18.43 Briefly describe electron and hole motions in a 
p–n junction for forward and reverse biases; then explain how these lead to rectification.
18.44 How is the energy in the reaction described by 
Equation 18.21 dissipated?
18.45 What are the two functions that a transistor 
may perform in an electronic circuit?
18.46 State the differences in operation and applica-
tion for junction transistors and MOSFETs.
Conduction in Ionic Materials
18.47 We note in Section 12.5 (Figure 12.20) that 
in FeO (wüstite), the iron ions can exist in both Fe
2+ and Fe3+ states. The number of each of these 
ion types depends on temperature and the ambi-ent oxygen pressure. Furthermore, we also note that in order to retain electroneutrality, one Fe
2+ 
vacancy will be created for every two Fe3+ ions 
that are formed; consequently, in order to reflect the existence of these vacancies the formula for wüstite is often represented as Fe
(1−x)O, where x 
is some small fraction less than unity.
In this nonstoichiometric Fe(1−x)O material, 
conduction is electronic, and, in fact, it behaves as a p-type semiconductor—that is, the Fe
3+ ions act 
as electron acceptors, and it is relatively easy to excite an electron from the valence band into an Fe
3+ acceptor state, with the formation of a hole. 
Determine the electrical conductivity of a speci-men of wüstite that has a hole mobility of 1.0 × 
10
−5 m2/V·s and for which the value of x is 0.060. 
Assume that the acceptor states are saturated (i.e., 
one hole exists for every Fe3+ ion). Wüstite has 
SS
SSextrinsic indium phosphide (InP) at room temperature:
  𝝈 (Ω·m)−1 n (m−3) p (m−3)
 Intrinsic 2.5 × 10−6 3.0 × 1013 3.0 × 1013
 Extrinsic 3.6 × 10−5 4.5 × 1014 2.0 × 1012
  (n-type)
  Calculate electron and hole mobilities.
The Temperature Dependence 
of Carrier Concentration
18.32 Calculate the conductivity of intrinsic silicon at 
100°C.
18.33 At temperatures near room temperature, the 
temperature dependence of the conductivity for 
intrinsic germanium is found to be given by the expression:
 𝜎=CT−3∕2 exp(− Eg
2kT) (18.36)
  where C is a temperature-independent constant 
and T is in Kelvin. Using Equation 18.36, calculate 
the intrinsic electrical conductivity of germanium at 150°C.
18.34 Using Equation 18.36 and the results of Problem 
18.33, determine the temperature at which the electrical conductivity of intrinsic germanium is 22.8 ( Ω
·m)−1.
18.35 Estimate the temperature at which GaAs has 
an electrical conductivity of 3.7 × 10−3 (Ω·m)−1 
assuming the temperature dependence for 𝜎 of 
Equation 18.36. The data shown in Table 18.2 might prove helpful.
18.36 Compare the temperature dependence of the 
conductivity for metals and intrinsic semiconduc-tors. Briefly explain the difference in behavior.
Factors That Affect Carrier Mobility
18.37 Calculate the room-temperature electrical con-
ductivity of silicon that has been doped with 5 × 
1022 m−3 of boron atoms.
18.38 Calculate the room-temperature electrical con-
ductivity of silicon that has been doped with 2 × 
1023 m−3 of arsenic atoms.
18.39 Estimate the electrical conductivity at 125 °C 
of silicon that has been doped with 1023 m−3 of 
aluminum atoms.
18.40 Estimate the electrical conductivity at 85 °C of 
silicon that has been doped with 1020 m−3 of phos-
phorus atoms.

Questions and Problems  •   P-77
of 160 mm2 (0.25 in.2) and a plate separation of 
3.5 mm (0.14 in.).
 (a) What voltage is required if a material having 
a dielectric constant of 5.0 is positioned within the 
plates?
 (b) What voltage would be required if a vacuum 
were used?
 (c) What are the capacitances for parts (a) and (b)?
 (d) Compute the dielectric displacement for part (a).
 (e) Compute the polarization for part (a).
18.56 (a) For each of the three types of polarization, 
briefly describe the mechanism by which dipoles are induced and/or oriented by the action of an applied electric field.
  (b) For solid lead titanate (PbTiO
3), gaseous 
neon, diamond, solid KCl, and liquid NH3 what 
kind(s) of polarization is (are) possible? Why?
18.57 (a) Compute the magnitude of the dipole mo-
ment associated with each unit cell of BaTiO3, as 
illustrated in Figure 18.34.
 (b) Compute the maximum polarization possible 
for this material.
Frequency Dependence of the Dielectric Constant
18.58 The dielectric constant for a soda–lime glass 
measured at very high frequencies (on the order of 10
15 Hz) is approximately 2.3. What fraction of 
the dielectric constant at relatively low frequencies (1 MHz) is attributed to ionic polarization? Neglect any orientation polarization contributions.
Ferroelectricity
18.59 Briefly explain why the ferroelectric behavior 
of BaTiO3 ceases above its ferroelectric Curie 
temperature.
DESIGN PROBLEMS
Electrical Resistivity of Metals
18.D1 A 95 wt% Pt–5 wt% Ni alloy is known to 
have an electrical resistivity of 2.35 ×  10−7 Ω·m 
at room temperature (25 °C). Calculate the com-
position of a platinum–nickel alloy that gives a 
room-temperature resistivity of 1.75 ×  10−7 Ω·m. 
The room-temperature  resistivity of pure platinum may be determined from the data in Table 18.1; assume that platinum and nickel form a solid  solution.
18.D2 Using information contained in Figures 18.8 
and 18.37, determine the electrical conductivity of an 80 wt% Cu–20 wt% Zn alloy at −150°C.
the sodium chloride crystal structure with a unit cell edge length of 0.437 nm.
18.48 At temperatures between 775 °C (1048 K) and 
1100°C (1373 K), the activation energy and pre-exponential for the diffusion coefficient of Fe
2+ 
in FeO are 102,000 J/mol and 7.3 × 10−8 m2/s, 
 respectively. Compute the mobility for an Fe2+ 
ion at 1000°C (1273 K).
Capacitance
18.49 A parallel-plate capacitor using a dielectric 
material having an 𝜀r of 2.5 has a plate  spacing 
of 1 mm (0.04 in.). If another material having a  dielectric constant of 4.0 is used and the capaci-tance is to be unchanged, what must be the new spacing between the plates?
18.50 A parallel-plate capacitor with dimensions of 
100 mm by 25 mm and a plate separation of 3 mm must have a minimum capacitance of 38 pF (3.8 × 
10
−11 F) when an ac potential of 500 V is applied 
at a frequency of 1 MHz. Which of those materials listed in Table 18.4 are possible candidates? Why?
18.51 Consider a parallel-plate capacitor having 
an area of 2500 mm
2, a plate separation of 
2 mm, and a material of dielectric constant 4.0 positioned between the plates.
  (a) What is the capacitance of this capacitor?
  (b) Compute the electric field that must be  applied for 8.0 × 10
−9 C to be stored on each plate.
18.52 In your own words, explain the mechanism by 
which charge-storing capacity is increased by the insertion of a dielectric material within the plates of a capacitor.
Field Vectors and Polarization
Types of Polarization
18.53 For NaCl, the ionic radii for Na+ and Cl− ions 
are 0.102 and 0.181 nm, respectively. If an exter-
nally applied electric field produces a 5% expan-sion of the lattice, compute the dipole moment for each Na
+–Cl− pair.  Assume that this material 
is completely  unpolarized in the absence of an electric field.
18.54 The polarization P of a dielectric material 
 positioned within a parallel-plate capacitor is to be 1.0 × 10
−6 C/m2.
 (a) What must be the dielectric constant if an 
electric field of 5 × 104 V/m is applied?
 (b) What will be the dielectric displacement D?
18.55 A charge of 3.5 × 10−11 C is to be stored on each 
plate of a parallel-plate capacitor having an area 
SS
P-78  •   Questions and Problems
to grow an oxide layer (in an atmosphere of O2) 
that is 75 nm thick at both 750 °C and 900°C.
   (b) In an atmosphere of H2O (1 atm pressure), 
the expression for B (again in units of μm2/h) is
 B=215 exp(− 0.70 eV
kT) (18.38b)
    Now calculate the time required to grow an  oxide 
layer that is 75 nm thick (in an atmosphere of 
H2O) at both 750°C and 900°C, and compare 
these times with those computed in part (a).
18.D7 The base semiconducting material used in 
virtually all of our modern integrated circuits is silicon. However, silicon has some limitations and restrictions. Write an essay comparing the prop-erties and applications (and/or potential applica-tions) of silicon and gallium arsenide.
Conduction in Ionic Materials
18.D8 Problem 18.47 noted that FeO (wüstite) may 
behave as a semiconductor by virtue of the trans-formation of Fe
2+ to Fe3+ and the creation of Fe2+ 
vacancies; the maintenance of electroneutrality requires that for every two Fe
3+ ions, one vacancy 
is formed. The existence of these vacancies is reflected in the chemical formula of this nonstoi-chiometric wüstite as Fe
(1−x)O, where x  is a small 
number having a value less than unity. The degree of nonstoichiometry (i.e., the value of x) may 
be varied by changing temperature and oxygen partial pressure. Compute the value of x that is 
required to produce an Fe
(1−x)O material having 
a p-type electrical conductivity of 2000 ( Ω·m)−1; 
assume that the hole mobility is 1.0 ×  10−5 m2/V·s, 
the crystal structure for FeO is sodium chloride (with a unit cell edge length of 0.437 nm), and the acceptor states are saturated.
FUNDAMENTALS OF ENGINEERING 
QUESTIONS AND PROBLEMS
18.1FE For a metal that has an electrical conductivity 
of 6.1 × 107 (Ω·m)−1, what is the resistance of a 
wire that is 4.3 mm in diameter and 8.1 m long?
 (A) 3.93 × 10−5 Ω
 (B) 2.29 × 10−3 Ω
 (C) 9.14 × 10−3 Ω
 (D) 1.46 × 1011 Ω
18.2FE What is the typical electrical conductivity 
value/range for semiconducting materials?
 (A) 107 (Ω·m)−1
 (B) 10−20 to 107 (Ω·m)−1
18.D3 Is it possible to alloy copper with nickel to 
achieve a minimum tensile strength of 375 MPa 
(54,400 psi) and yet maintain an electrical conduc-tivity of 2.5 ×  10
6 (Ω·m)−1? If not, why? If so, what 
concentration of nickel is required? You may want to consult  Figure 7.16a .
Extrinsic Semiconduction
Factors That Affect Carrier Mobility
18.D4 Specify an acceptor impurity type and con-
centration (in weight percent) that will produce a 
p-type silicon material having a room temperature electrical conductivity of 50 ( Ω
·m)−1.
18.D5 One integrated circuit design calls for diffusing 
boron into very high purity silicon at an elevated temperature. It is necessary that at a distance 0.2 μm from the surface of the silicon wafer, 
the room-temperature electrical conductivity be 1.2 × 10
3 (Ω·m)−1. The concentration of B at the 
surface of the   Si is maintained at a constant level of 1.0 × 10
25 m−3; furthermore, it is assumed that 
the concentration of B in the original Si material is negligible, and that at room temperature the boron atoms are saturated.  Specify the tempera-ture at which this diffusion heat treatment is to take place if the treatment time is to be 1 h. The diffusion  coefficient for the diffusion of B in Si is a function of temperature as
D(m
2/s)=2.4×10−4 exp(− 347,000 J/mol
RT )
Semiconductor Devices
18.D6 One of the procedures in the production of 
integrated circuits is the formation of a thin insulat-ing layer of SiO
2 on the surface of chips (see Fig-
ure  18.25). This is accomplished by oxidizing the surface of the  silicon by subjecting it to an oxidizing  atmosphere (i.e., gaseous oxygen or water vapor) at an  elevated temperature. The rate of growth of the oxide film is parabolic —that is, the thickness of the 
oxide layer (x ) is a function of time (t ) according to 
the  following equation:
 x
2=Bt (18.37)
   Here the parameter B is dependent on both tem-
perature and the oxidizing atmosphere.
  (a) For an atmosphere of O2 at a pressure of 
1 atm, the temperature dependence of B (in units of μm
2/h) is as follows:
 B=800 exp(− 1.24 eV
kT) (18.38a)
   where k is Boltzmann’s constant (8.62 ×  10−5 eV/
atom) and T is in K. Calculate the time required 

Questions and Problems  •   P-79
18.4FE For an n-type semiconductor, where is the 
Fermi level located?
 (A) In the valence band
 (B)  In the band gap just above the top of valence 
band
 (C)  In the middle of the band gap (D)  In the band gap just below the bottom of the 
conduction band
18.5FE The room-temperature electrical conduc-
tivity of a semiconductor specimen is 2.8 ×  10
4 
(Ω·m)−1. If the electron concentration is 2.9 × 
1022 m−3 and electron and hole mobilities are 
0.14 and 0.023 m2/V·s, respectively, calculate the 
hole concentration.
 (A) 1.24 × 1024 m−3 (B) 7.42 × 1024 m−3
 (C) 7.60 × 1024 m−3 (D) 7.78 × 1024 m−3
 (C) 10−6 to 104 (Ω·m)−1
 (D) 10−20 to 10−10 (Ω·m)−1
18.3FE A two-phase metal alloy is known to be com-
posed of 𝛼 and 𝛽 phases that have mass fractions 
of 0.64 and 0.36, respectively. Using the room-
temperature electrical resistivity and the follow-ing density data, calculate the electrical resistivity of this alloy at room temperature.
 Phase Resistivity (Ω·m) Density (g/cm3)
 𝛼 1.9 × 10−8 8.26
 𝛽 5.6 × 10−7 8.60
 (A) 2.09 × 10−7 Ω·m
 (B) 2.14 × 10−7 Ω·m
 (C) 3.70 × 10−7 Ω·m
 (D) 5.90 × 10−7 Ω·m
CHAPTER 19 QUESTIONS AND PROBLEMS
 Problem available in WileyPLUS at instructor’s discretion  Diffusion VMSE resource available
SS Student solution available in WileyPLUS  Tensile Tests VMSE resource available
 Metallic Crystal VMSE resource available
Heat Capacity
19.1 Estimate the energy required to raise the temper-
ature of 2 kg (4.42 lbm) of the following materials 
from 20 to 100° C (68 to 212° F): aluminum, steel, 
soda–lime glass, and high-density polyethylene.
19.2 To what temperature would 25 lbm of a 1025 
steel specimen at 25°C (77°F) be raised if 125 Btu of heat is supplied?
19.3 (a) Determine the room temperature heat capaci-
ties at constant pressure for the following materials: aluminum, silver, tungsten, and 70Cu–30Zn brass.
 (b) How do these values compare with one 
another? How do you explain this?
19.4 For aluminum, the heat capacity at constant 
volume C
v at 30 K is 0.81 J/mol ·K, and the Debye 
temperature is 375 K. Estimate the specific heat at the following temperatures:
 (a) 50 K
 (b) 425 K
19.5 The constant A in Equation 19.2 is 
12𝜋4R∕5𝜃3
D, 
where R is the gas constant and 𝜃D is the 
Debye temperature (K). Estimate 𝜃D for cop-
per, given that the specific heat is 0.78 J/kg ·K 
at 10 K .
19.6 (a) Briefly explain why Cv rises with increasing 
temperature at temperatures near 0 K.
 (b) Briefly explain why Cv becomes virtually 
independent of temperature at temperatures far 
removed from 0 K.
Thermal Expansion
19.7 An aluminum wire 10 m (32.8 ft) long is cooled 
from 38°C to −1°C (100°F to 30°F). How much change in length will it experience?
19.8 A 0.1-m (3.9-in.) rod of a metal elongates 
0.2 mm (0.0079 in.) on heating from 20 °C to 
100°C (68°F to 212°F). Determine the value of the linear coefficient of thermal expansion for this material.
19.9 Briefly explain thermal expansion using the poten-
tial energy–versus–interatomic spacing curve.
19.10 Compute the density for nickel at 500 °C, given 
that its room-temperature density is 8.902 g/cm
3. 
Assume that the volume coefficient of thermal expansion, 𝛼
v, is equal to 3 𝛼l.
19.11 When a metal is heated, its density decreases. 
There are two sources that give rise to this de-crease of 𝜌: (1) the thermal expansion of the solid, 
and (2) the formation of vacancies (Section 4.2). Consider a specimen of copper at room tempera-ture (20 °C) that has a density of 8.940 g/cm
3. 
 (a) Determine its density upon heating to 1000°C 
when only thermal expansion is considered.
SS

P-80  •   Questions and Problems
19.18 (a) Briefly explain why porosity decreases the 
thermal conductivity of ceramic and polymeric 
materials, rendering them more thermally insulative.
 (b) Briefly explain how the degree of crystallinity 
affects the thermal conductivity of polymeric  materials and why.
19.19 For some ceramic materials, why does the 
 thermal conductivity first decrease and then in-crease with rising temperature?
19.20 For each of the following pairs of materials, 
decide which has the larger thermal conductivity. Justify your choices.
 (a) Pure copper; aluminum bronze (95 wt% 
Cu–5 wt% Al).
 (b) Fused silica; quartz.
 (c) Linear polyethylene; branched polyethylene.
 (d) Random poly(styrene-butadiene) copolymer; 
alternating poly(styrene-butadiene) copolymer.
19.21 We might think of a porous material as  being 
a composite wherein one of the phases is a pore phase. Estimate upper and lower limits for the room-temperature thermal conductivity of a magnesium oxide material having a volume fraction of 0.30 of pores that are filled with still air.
19.22 Nonsteady-state heat flow may be described by 
the following partial differential equation:
∂T
∂t=DT ∂2T
∂x2
  where DT is the thermal diffusivity; this expres-
sion is the thermal equivalent of Fick’s second law of diffusion (Equation 5.4b). The thermal diffusiv-ity is defined according to
D
T=k
𝜌cp
  In this expression, k, 𝜌, and cp represent the 
thermal conductivity, the mass density, and the specific heat at constant pressure, respectively.
 (a) What are the SI units for D
T?
 (b) Determine values of DT for aluminum, steel, 
aluminum oxide, soda–lime glass, polystyrene, and nylon 6,6 using the data in Table 19.1. Density values are included in Table B.1, Appendix B.
Thermal Stresses
19.23 Beginning with Equation 19.3, show that 
Equation 19.8 is valid.
SS (b) Repeat the calculation when the introduction 
of vacancies is taken into account. Assume that the energy of vacancy formation is 0.90 eV/atom, and that the volume coefficient of thermal expansion, 
𝛼
𝜈 is equal to 3 𝛼l.
19.12 The difference between the specific heats at 
constant pressure and volume is described by the expression
 cp−cv=𝛼v2v0T
𝛽 (19.10)
  where 𝛼𝜈 is the volume coefficient of thermal ex-
pansion, v0 is the specific volume (i.e., volume per 
unit mass, or the reciprocal of density), 𝛽 is the 
compressibility, and T  is the absolute temperature. 
Compute the values of cv at room temperature 
(293 K) for copper and nickel using the data in 
Table 19.1, assuming that 𝛼v=3𝛼l and given that 
the values of 𝛽 for Cu and Ni are 8.35 ×  10−12 and 
5.51 × 10−12 (Pa)−1, respectively.
19.13 To what temperature must a cylindrical rod of 
tungsten 10.000 mm in diameter and a plate of 316 stainless steel having a circular hole 9.988 mm in diameter have to be heated for the rod to just fit into the hole? Assume that the initial temperature is 25 °C.
Thermal Conductivity
19.14 (a) Calculate the heat flux through a sheet of 
steel 10 mm (0.39 in.) thick if the temperatures at the two faces are 300 °C and 100°C (572°F and 
212°F); assume steady-state heat flow.
 (b) What is the heat loss per hour if the area of 
the sheet is 0.25 m
2 (2.7 ft2)?
 (c) What will be the heat loss per hour if soda–
lime glass instead of steel is used?
 (d) Calculate the heat loss per hour if steel is used 
and the thickness is increased to 20 mm (0.79 in.).
19.15 (a) Would you expect Equation 19.7 to be valid 
for ceramic and polymeric materials? Why or why not?
 (b) Estimate the value for the Wiedemann–Franz 
constant L [in Ω
·W/(K)2] at room temperature 
(293 K) for each of the following nonmetals: silicon (intrinsic), glass-ceramic (Pyroceram), fused silica, polycarbonate, and polytetrafluoroethylene. Consult Tables B.7 and B.9 in Appendix B.
19.16 Briefly explain why the thermal conductivities 
are higher for crystalline than for noncrystalline ceramics.
19.17 Briefly explain why metals are typically better 
thermal conductors than ceramic materials.
SS

Questions and Problems  •   P-81
tensile stress of 125 MPa (18,125 psi) is possible. 
Of which of the following metals or alloys may the rod be fabricated: aluminum, copper, brass, 1025 steel, and tungsten? Why?
19.D3 (a) What are the units for the thermal shock 
resistance parameter (TSR)?
 (b) Rank the following ceramic materials ac-
cording to their thermal shock resistance: glass-ceramic (Pyroceram), partially stabilized zirconia, and borosilicate (Pyrex) glass. Appropriate data may be found in Tables B.2, B.4, B.6, and B.7 of Appendix B.
19.D4 Equation 19.9, for the thermal shock resis tance 
of a material, is valid for relatively low rates of heat transfer. When the rate is high, then, upon cooling of a body, the maximum temperature 
change allowable without thermal shock, 
ΔTf, is 
approximately
ΔTf≅𝜎f
E𝛼l
  where 𝜎f is the fracture strength. Using the data in 
Tables B.2, B.4, and B.6 (Appendix B), determine 
ΔTf for a glass-ceramic (Pyroceram), partially 
stabilized zirconia, and fused silica.
FUNDAMENTALS  OF ENGINEERING 
QUESTIONS AND PROBLEMS
19.1FE To what temperature would 23.0 kg of some 
material at 100°C be raised if 255 kJ of heat is supplied? Assume a c
p value of 423 J/kg·K for this 
material.
 (A) 26.2°C (C) 126°C
 (B) 73.8°C (D) 152°C19.2FE A rod of some material 0.50 m long elongates 
0.40 mm on heating from 50 °C to 151°C. What 
is the value of the linear coefficient of thermal 
expansion for this material?
 (A) 5.30 × 10
−6 (°C)−1
 (B) 7.92 × 10−6 (°C)−1
 (C) 1.60 × 10−5 (°C)−1
 (D) 1.24 × 10−6 (°C)−1
19.3FE Which of the following sets of properties leads 
to a high degree of thermal shock resistance?
 (A) High fracture strength
  High thermal conductivity  High modulus of elasticity  High coefficient of thermal expansion
19.24 (a) Briefly explain why thermal stresses may 
be introduced into a structure by rapid heating 
or cooling.
 (b) For cooling, what is the nature of the surface 
stresses?
 (c) For heating, what is the nature of the surface 
stresses?
19.25 (a) If a rod of 1025 steel 0.5 m (19.7 in.) long is 
heated from 20°C to 80°C (68°F to 176°F) while its ends are maintained rigid, determine the type and magnitude of stress that develops. Assume that at 20°C the rod is stress-free.
 (b) What will be the stress magnitude if a rod 
1 m (39.4 in.) long is used?
 (c) If the rod in part (a) is cooled from 20 °C to 
−10°C (68°F to 14°F), what type and magnitude of stress will result?
19.26 A copper wire is stretched with a stress of 
70 MPa (10,000 psi) at 20 °C (68°F). If the length 
is held constant, to what temperature must the wire be heated to reduce the stress to 35 MPa (5000 psi)?
19.27 If a cylindrical rod of nickel 100.00 mm long 
and 8.000 mm in diameter is heated from 20 °C to 
200°C while its ends are maintained rigid, deter-mine its change in diameter. Hint: You may want to consult Table 6.1.
19.28 The two ends of a cylindrical rod of 1025 steel 
75.00 mm long and 10.000 mm in diameter are maintained rigid. If the rod is initially at 25 °C, 
to what temperature must it be cooled to have a 0.008 mm reduction in diameter?
19.29 What measures may be taken to reduce the 
likelihood of thermal shock of a ceramic piece?
DESIGN PROBLEMS
Thermal Expansion
19.D1 Railroad tracks made of 1025 steel are to 
be laid during the time of year when the tem-
perature averages 10°C (50°F). If a joint space of 4.6 mm (0.180 in.) is allowed between the stand-ard rails of length 11.9 m (39 ft), what is the hot-test possible temperature that can be tolerated without the introduction of thermal stresses?
Thermal Stresses
19.D2 The ends of a cylindrical rod 6.4 mm (0.25 in.) 
in diameter and 250 mm (10 in.) long are mounted between rigid supports. The rod is stress free at room temperature [20°C (68°F)]; upon cooling to −40°C (−40°F), a maximum thermally induced 
SS
P-82  •   Questions and Problems
 (D) Low fracture strength
  Low thermal conductivity  High modulus of elasticity  High coefficient of thermal expansion (B) Low fracture strength  Low thermal conductivity  Low modulus of elasticity  Low coefficient of thermal expansion (C) High fracture strength  High thermal conductivity  Low modulus of elasticity  Low coefficient of thermal expansion
CHAPTER 20 QUESTIONS AND PROBLEMS
 Problem available in WileyPLUS at instructor’s discretion  Diffusion VMSE resource available
SS Student solution available in WileyPLUS  Tensile Tests VMSE resource available
 Metallic Crystal VMSE resource available
Basic Concepts
20.1 A coil of wire 0.20 m long and having 200 turns 
carries a current of 10 A.
 (a) What is the magnitude of the magnetic field 
strength H?
 (b) Compute the flux density B if the coil is in a 
vacuum.
 (c) Compute the flux density inside a bar of 
titanium that is positioned within the coil. The 
susceptibility for titanium is found in Table 20.2.
 (d) Compute the magnitude of the magnetiza-
tion M.
20.2 Demonstrate that the relative permeability and 
the magnetic susceptibility are related according to Equation 20.7.
20.3 It is possible to express the magnetic susceptibility 
𝜒
m in several different units. For the discussion of 
this chapter, 𝜒m was used to designate the volume 
susceptibility in SI units—that is, the quantity that gives the magnetization per unit volume (m
3) of 
 material when multiplied by H . The mass suscepti-
bility 𝜒m(kg) yields the magnetic moment (or mag-
netization) per kilogram of material when multi-plied by H ; and, similarly, the atomic susceptibility 
𝜒
m(a) gives the magnetization per kilogram-mole. 
The  latter two quantities are related to 𝜒m through 
the relationships:
 𝜒m=𝜒m(kg) ×mass density (in kg ∕m3)
 𝜒m(a)=𝜒m(kg) ×atomic weight (in kg)
  When using the cgs–emu system, comparable 
parameters exist that may be designated by 𝜒′m, 
𝜒′m(g), and 𝜒′m(a); the 𝜒m and 𝜒′m are related in accordance with Table 20.1. From Table 20.2, 
𝜒m for silver is −2.38 × 10−5; convert this value 
into the other five susceptibilities.
20.4 (a) Explain the two sources of magnetic moments 
for electrons.
  (b) Do all electrons have a net magnetic moment? 
Why or why not?
  (c) Do all atoms have a net magnetic moment? 
Why or why not?
Diamagnetism and Paramagnetism
Ferromagnetism
20.5 The magnetic flux density within a bar of some 
material is 0.435 tesla at an H field of 3.44 × 
105 A/m. Compute the following for this material: 
(a) the magnetic permeability, and (b) the mag-
netic susceptibility. (c) What type(s) of magnet-ism would you suggest is (are) being displayed by this material? Why?
20.6 The magnetization within a bar of some metal 
alloy is 3.2 ×  10
5 A/m at an H field of 50 A/m. 
Compute the following: (a) the magnetic suscep-tibility, (b) the permeability, and (c) the mag-
netic flux density within this material. (d) What 
type(s) of magnetism would you suggest as being displayed by this material? Why?
20.7 Compute (a) the saturation magnetization and 
(b) the saturation flux density for cobalt, which has a net magnetic moment per atom of 1.72 Bohr magnetons and a density of 8.90 g/cm
3.
20.8 Confirm that there are 2.2 Bohr magnetons as-
sociated with each iron atom, given that the satu-ration magnetization is 1.70 ×  10
6 A/m, that iron 
SS

Questions and Problems  •   P-83
temperature for ferromagnetic materials, and 
why ferromagnetic behavior ceases above the Curie temperature.
Domains and Hysteresis
20.16 Briefly describe the phenomenon of magnetic 
hysteresis, and why it occurs for ferro- and fer-rimagnetic materials.
20.17 A coil of wire 0.1 m long and having 15 turns 
carries a current of 1.0 A.
 (a) Compute the flux density if the coil is within a 
vacuum.
 (b) A bar of an iron–silicon alloy, the B –H 
behavior for which is shown in Figure 20.29, is positioned within the coil. What is the flux density within this bar?
 (c) Suppose that a bar of molybdenum is now 
situated within the coil. What current must be used to produce the same B field in the Mo as was 
produced in the iron– silicon alloy (part b) using 1.0 A?
20.18 A ferromagnetic material has a remanence 
of 1.25 tesla and a coercivity of 50,000 A/m. Saturation is achieved at a magnetic field inten-sity of 100,000 A/m, at which the flux density is 1.50 tesla. Using these data, sketch the entire hysteresis curve in the range H = −100,000 to 
+100,000 A/m. Be sure to scale and label both 
coordinate axes.
SShas a BCC crystal structure, and that the unit cell edge length is 0.2866 nm.
20.9 Assume there exists some hypothetical metal 
that exhibits ferromagnetic behavior and that has (1) a simple cubic crystal structure (Fig-ure 3.3), (2) an atomic radius of 0.153 nm, and (3) a saturation flux density of 0.76 tesla. Determine the number of Bohr magnetons per atom for this material.
20.10 A net magnetic moment is associated with each 
atom in paramagnetic and ferromagnetic ma-terials. Explain why ferromagnetic materials can be permanently magnetized whereas paramag-netic ones cannot.
Antiferromagnetism and Ferrimagnetism
20.11 Consult another reference in which Hund’s 
rule is outlined, and on its basis explain the net magnetic moments for each of the cations listed in Table 20.4.
20.12 Estimate (a) the saturation magnetization, and 
(b) the saturation flux density of nickel ferrite [(NiFe
2O4)8], which has a unit cell edge length of 
0.8337 nm.
20.13 The chemical formula for manganese ferrite 
may be written as (MnFe2O4)8 because there 
are eight formula units per unit cell. If this ma-terial has a saturation magnetization of 5.6 × 10
5 A/m and a density of 5.00 g/cm3, estimate 
the number of Bohr magnetons associated with each Mn
2+ ion.
20.14 The formula for yttrium iron garnet (Y3Fe5O12) 
may be written in the form Yc
3Fea2Fed3O12, where 
the superscripts a, c, and d represent different 
sites on which the Y3+ and Fe3+ ions are located. 
The spin magnetic moments for the Y3+ and Fe3+ 
ions positioned in the a and c sites are oriented 
parallel to one another and antiparallel to the 
Fe3+ ions in d sites. Compute the number of Bohr 
magnetons associated with each Y3+ ion, given the 
following information: (1) each unit cell consists of eight formula (Y
3Fe5O12) units; (2) the unit 
cell is cubic with an edge length of 1.2376 nm; (3) the saturation magnetization for this material is 1.0 ×  10
4 A/m; and (4) assume that there are 
5 Bohr magnetons associated with each Fe3+ ion.
The Influence of Temperature 
on Magnetic Behavior
20.15 Briefly explain why the magnitude of the satu-
ration magnetization decreases with increasing 
SS
Figure 20.29  Initial magnetization B-versus-H curve 
for an iron–silicon alloy.1.41.60.5 1.0 1.5 2.0
1.2
1.00.80.60.40.20.00 20 40 60 80 100 120 140 160Flux density, B (tesla)15,000
10,000
5,000
0
Flux density, B (gauss)
Magnetic field strength, H (A/m)Magnetic field strength, H (oersteds)
P-84  •   Questions and Problems
of saturation referenced to the ordinate (or M) 
axis—for example, in Figure 20.17 the area between 
the vertical axis and the magnetization curve to M
s. Estimate Es values (in J/m3) for single-crystal 
nickel in [100], [110], and [111] directions.
Soft Magnetic Materials
Hard Magnetic Materials
20.24 Cite the differences between hard and soft 
magnetic materials in terms of both hysteresis 
behavior and typical applications.
20.25 Assume that the commercial iron (99.95 
wt% Fe) in Table 20.5 just reaches the point of saturation when inserted within the coil in Problem 20.1. Compute the saturation magnetization.
