Repository: Ketankham/chatbot-meta-books

File: tem-book.txt (part 59 of 71)
 هب انم خدا 
close to unity for a good fit, although a higher value maymerely indicate that some unidentified peaks were notaccounted for during the matching process. What youhave to watch out for is a sudden increase in w
2com-
pared with previous values. This indicates that some-thing has changed from your previous analyses. Perhapsyour standard is not giving a good fit to the experimen-tal spectrum and either a new library spectrum needs tobe gathered or the experimental peak should be lookedat carefully. For example, another small peak may behidden under the major peak and would need to bedeconvoluted from the major peak before integrationproceeds. If you suspect a poor fit, you should make thecomputer display the ‘residuals,’ that is the countsremaining in the spectrum after the peak has been inte-grated and removed. As shown in Figure 35.6, you caneasily see if a good fit was made (Figure 35.6A) or if thelibrary peak and the experimental peak do not matchwell (Figure 35.6B).Any of the above methods is valid for obtaining
values of the peak counts. They should all result in thesame answer when used to quantify an unknown spec-
trum, so long as you apply the same method consistentlyto both the standard and the unknown.
Statham has reviewed the limitations of extracting
peak intensities from X-ray spectra, with particularemphasis on low-keV lines. While aimed primarily atthe EPMA community, almost all the issues in this
paper are relevant to thin-film quantification.
(A)
(B)
FIGURE 35.6. (A) A filtered Cr K-line family spectrum showing the
residual background counts after the peaks have been removed for inte-
gration. The approximately linear residual intensity distribution indicatesthat the peaks matched well with the library standard stored in the
computer. (B) A similar filtered spectrum showing the distorted residual
spectrum characteristic of a poor fit with the library standard.
c2OR CHI-SQUARED
Don’t fear the math or the statistics. You’ll rarely
ever need to repeat it but you should know what yoursoftware is doing.
35.3 P RACTICAL STEPS FOR QUANTIFICATION .................................................................................................................................... 645
www .Iran -mavad .com  
ﻣﺮﺟﻊ ﺩﺍﻧﺸﺠﻮﻳﺎﻥ ﻭ ﻣﻬﻨﺪﺳﻴﻦ ﻣﻮﺍﺩ
Having obtained the peak counts, the next step is to
insert the values into the Cliff-Lorimer equation and
know the correct value of the k-factor. So we now
need to discuss the various ways to obtain kAB.
35.4 DETERMINING k-FACTORS
Remember that the k-factor is nota constant. It is a
sensitivity factor that will vary not only with the X-ray
detector, the microscope, and the analysis conditions,but also with your choice of background subtraction
and peak-integration methods. So values of k-factors
can be sensibly compared onlywhen they were obtained
under identical conditions. We will return to this point
at the end of this section when we look at various sets ofk-factors published in the literature. There are two ways
you can determine k-factors
&Experimental determination using standards.
&Calculation from first principles.
The first method is slow and laborious but gives the
most accurate values. The second method is quick andpainless but the results are less reliable. You mightwonder—can k-factors even depend on the previous
user of the TEM?
35.4.A Experimental Determination of kAB
If you have a thin specimen of known composition, CA,
CBetc., then all you have to do, in principle, is place that
specimen in the microscope, generate a spectrum, obtain
values of IA,IB, etc., and insert those values in the Cliff-
Lorimer equation 35.2. Since you know CAandCBthe
only unknown is kAB. However, there are several pre-
cautions that you must take before this procedure canbe used
&The standard must be a well-characterized specimen,
and it is usually best if it is single phase.
&The standard must be capable of being thinned toelectron transparency. Ideally, when the specimen isthin there should be no significant absorption or
fluorescence of the X-rays from the elements A, B,
etc., that you wish to analyze.&You must be sure that the thinning process did notinduce any chemical changes (this is discussed in
some detail in Chapter 10).
&It must be possible to select thin regions that are
characteristic of the chemistry of the bulk specimen.
&You must be sure that the thin foil is stable under theelectron beam at the voltage you intend to use foranalysis.
This last point may often be the limiting factor in
your choice of standards because, as we saw in Section
4.6, you have to take care to avoid not only directknock-on damage, but also sputtering effects, which
occur at voltages substantially below the threshold for
direct atom displacement. Obviously, both these prob-lems become greater as the beam voltage increases.
The National Institute of Standards and Technology
(NIST) has issued a thin standard containing the ele-
ments Mg, Si, Ca, and Fe and O (SRM #2063 and
subsequently #2063A). Unfortunately, X-rays fromthe lighter elements in this standard film are absorbedsignificantly in the film, and also in the detector and so a
correction to the measured k-factor is necessary and
NIST has not re-issued the standard.
It is best to use your own judgment in choosing
standards, and also make use of the knowledge gained
in previous k-factor studies.
Cliff and Lorimer’s approach using mineral stan-
dards had three advantages.
&Crushing is an easy way to make thin flakes and does
not affect the chemistry.
&The mineral stoichiometry is usually well known.
&The minerals chosen all contained Si, thus permit-ting the creation of a whole series of k
ASifactors.
The drawbacks are that the mineral specimens often
contain more than one phase, or may be naturally non-
stoichiometric. Clearly, some prior knowledge of themineralogy of the specimen is essential in order to be
able to select the right spectrum to use as a standard.
Also Si K
aX-rays at /C241.74 keV are liable to be absorbed
in the XEDS detector, so there may be a systematicdifference in k-factors determined with different detec-
tors. Finally, silicate minerals often exhibit radiolysisi.e., chemical changes due to beam-induced breakingof bonds.
Several alternative approaches have been proposed
that attempt to avoid the problems with k
ASik-FACTOR VERSUS zFACTOR
There are no generally accepted standards that meet
all the above criteria for ideal k-factor determination,
which is a major limitation to this approach and isovercome by the pure-element standards used in thez-factor method, which we describe later.
GLASS STANDARDS
Can be made completely homogeneous. Reproduci-ble (one batch). No channeling complications.
646 .............................................................................................................................................................Q UANTITATIVE X-RAY ANALYSIS
www .Iran -mavad .com  
ﻣﺮﺟﻊ ﺩﺍﻧﺸﺠﻮﻳﺎﻥ ﻭ ﻣﻬﻨﺪﺳﻴﻦ ﻣﻮﺍﺩ
&Wood et al. generated a series of kAFefactors to
overcome the Si absorption and the beam-sensitivity
problems.
&Graham and Steeds used crystallized microdroplets
which were routinely thin enough and retained theirstoichiometry.
&Kelly used rapidly solidified droplets for the samereasons.
&Sheridan demonstrated the value of the NIST multi-element glasses.
&NIST created its own standard multi-element glass,as already noted.
Note also that there has been no new systematic
determination of k-factors for many years, indicating
the mature nature of the k-factor approach. But remem-
ber that you need factors for your TEM, your kV, etc.
In all cases, the bulk chemistry of the k-factor stan-
dard has to be determined by some technique with
known accuracy, such as EPMA, atomic-absorptionspectroscopy, or wet chemistry. Since all these tech-
niques analyze relatively large volumes of material, it
is best that the standard be single phase. However,because none of these techniques can determine if thespecimen is homogeneous on a sub-micrometer scale,the only way to find out the level of homogeneity is to
carry out many analyses within the AEM to confirm
that any variation in your answer is within the expectedX-ray statistical fluctuations.
Each spectrum should contain sufficient counts in
the peaks of interest to ensure that the errors in the k-
factor determination are at least less than /C65% relative
and, if possible, less than /C63%. So, now we need to
consider the errors associated with the X-ray spectra.
35.4.B Errors in Quantification: The Statistics
An unfortunate aspect of the simple Cliff-Lorimer ratioequation is that it has relatively large errors associated
with it. The very nature of the thin foil minimizes the
problems of absorption and fluorescence, but also gen-erates relatively few X-ray photons per incident elec-tron, compared with bulk specimens. This effect is
compounded by the small collection angle of the
XEDS detector and the end result is that poor countingstatistics are the primary source of error in most AEM
quantifications. The best way you can limit these errorsis to use higher-brightness sources, large electron
probes, and thicker specimens (unless absorption is a
problem, or spatial resolution is paramount) and, of
course, C
s-correction of the probe helps. In any case
you should be prepared to count for a long time, assum-ing that specimen drift and/or contamination don’t
compromise your data.
The rest of this section is pure statistics. If you know
it, then jump ahead.
Given that our characteristic peak is Gaussian, then
the standard deviation sis obtained from
s¼N1
2 (35:8)
where Nis the number of counts in the peak above the
background. For a single measurement, there is a 67%
chance that the measured value of Nwill be within 1 sof
the true value of N. This chance increases to 95% for 2 s
and 99.7% for 3 s. If we use the most stringent condi-
tion, then the relative error in any single measurement is
Relative Error ¼3N1
2
N100% (35:9)
Clearly, the error decreases as Nincreases and hence,
the emphasis throughout this chapter on the need to
maximize the X-ray counts gathered in your spectra.Since the Cliff-Lorimer equation uses an intensityratio, we can get a quick estimate of the error by sum-ming the errors in I
A,IB, and kABto give the total error
in the composition ratio CA/CB.
Summing the errors in fact gives an overestimate of
the error. Strictly speaking, we should add the standarddeviations of the various terms in the Cliff-Lorimerequation in quadrature to give the standard deviationin the composition-ratio measurement s
Cusing the
expression
sC
CA=CB/C18/C192
¼skAB
kAB/C18/C192
þsIA
IA/C18/C192
þsIB
IB/C18/C192
(35:10)
So we can determine the error for each datum point inthis manner. If we are determining the composition of asingle-phase region (for example, when determining ak-factor) then we can reduce the error by combiningDETERMINING k-FACTORS
A typical k-factor determination involves taking
many spectra from different parts of the thin-foil
standard. You must check both the homogeneity
and the stability of the specimen. This is very time
consuming, which is why so few analysts bother to doit properly.GAUSSIAN STATISTICS
Experimental results show that the X-ray counts inthe spectrum obey Gaussian statistics. Hence, we canapply simple statistics to deduce the accuracy of any
quantification.
35.4 D ETERMINING k-FACTORS ............................................................................................................................... .............................. 647
www .Iran -mavad .com  
ﻣﺮﺟﻊ ﺩﺍﻧﺸﺠﻮﻳﺎﻥ ﻭ ﻣﻬﻨﺪﺳﻴﻦ ﻣﻮﺍﺩ
the results from ndifferent measurements of the inten-
sity ratio IA/IB. The total absolute error in IA/IBat a
given confidence limit is obtained using the student’s t
distribution. For example, in this approach the error is
given by
Absolute Error ¼t95ðÞn/C01S
n1
2(35:11)
where t95n–1is the student’s tvalue at the 95% confi-
dence limit for nmeasurements of kAB. You can find
lists of student’s tvalues in any statistics text (see, e.g.,
Larsen and Marx) or on the Web (e.g., URL #1).
Obviously, you could choose a lower or higher confi-
dence level. Sis the standard deviation for nmeasure-
ments where
S¼Xn
n¼1Ni/C0N ðÞ2
n/C01 !1=2
(35:12)
So by increasing the number of measurements n, you
can reduce the absolute error in kAB. With enough
measurements and a good homogeneous specimen,
you can reduce the errors in the value of kABto/C61%,
as we will see in the example below. However, rememberthat this figure must be added to the errors in I
AandIB.
From equation 35.8 it is easy to determine that if weaccumulate 10,000 counts in the peak for element A then
the error at the 99% confidence limit is [3 (10,000)
1/2/
10,000]/C2100%, which is /C243%. Using equation 35.10
and a similar value for IByou get a total error in
CA/CBof/C24/C64.5%. Now you see again why ‘counts,
counts, and more counts’ is the mantra for thin-foilanalysts.
If you take the time to accumulate 100,000 counts
forI
AandIBthe total error is reduced to /C24/C61.7%,
which represents about the best accuracy that can be
expected for quantitative XEDS analysis in the AEM.
This is an accuracy that almost no one ever takes the
time to achieve.
It is appropriate here to go through an illustration of
akABdetermination using experimental data. Before
deciding that a particular specimen is suitable, it should
be checked for its level of homogeneity: there is a well-
established criterion for this. If we take the average
value Nof many composition determinations, and all
the data points fall within /C63(N)1/2ofNthen the speci-
men is homogeneous. In other words, this is our defini-tion of ‘homogeneous.’ There are more rigorous
definitions but the general level of accuracy in thin-foil
analysis is such that there is no need to be so stringent.
An example: A homogenized thin foil of Cu-Mn
solid solution was used to determine k
CuMn . The
specimen was first analyzed by EPMA and found
to be 96.64 wt% Cu and 3.36 wt% Mn. Since ouraccuracy is increased by collecting many spectra, atotal of 30 were accumulated ( n=30 in equation
35.12). In a typical spectrum the Cu K
apeak con-
tained 271,500 counts above background and theMn K
apeak contained 10,800 counts. So if we
insert these data into the Cliff-Lorimer equationwe get
96:67
3:36¼kCuMn271,500
10,800
kCuMn ¼1:14:
To determine an error on this value of the k-factor,
equation 35.11 must be used. The student’s tanal-
ysis of the k-factors from the other 29 (yes 29!)
spectra gives an error of /C60.01 for a 95% con-
fidence limit. This error of about /C61% relative is
about the best that can be achieved using theexperimental approach to k-factor determination,
but remember that 30 individual spectra had to beaccumulated from different regions of a well-char-
acterized thin foil.
So it takes a real effort to get quantitative data with
errors </C65–10% relative. Bear this in mind when you
read any paper in which compositions are given to better
than a rounded /C65% (such as the EPMA data in our
own example).
Tables 35.1 and 35.2 summarize many of the avail-
able k-factor data in the published literature. You
should go and read the original papers, particularly if
you want to find out what standards and what condi-tions were used in their determination.
35.4.C Calculating kAB
While it is clear that many of the values in these k-factor
tables are very similar, the differences cannot beSTUDENT’S tDISTRIBUTION
More statistics but with much more interestingorigins.
THIN-FOIL COMPOSITIONS
Any thin-foil composition data given with decimalpoints must be really scrutinized to see if they wereobtained via a procedure such as that outlined here.
Otherwise they are just plain wrong.
648 .............................................................................................................................................................Q UANTITATIVE X-RAY ANALYSIS
www .Iran -mavad .com  
ﻣﺮﺟﻊ ﺩﺍﻧﺸﺠﻮﻳﺎﻥ ﻭ ﻣﻬﻨﺪﺳﻴﻦ ﻣﻮﺍﺩ
TABLE 35.1 Experimentally Determined kASiandkAFeFactors for K aX-rays
Element (A)kASi(1)
100 kVkASi(2)
100 kVkASi(3)
120 kVkASi(4)
80 kVkASi(5)
100 kVkASi(5)
200 kVkAFe(6)
120 kVkASi(7)
200 kV
Na 5.77 3.2 3.57 /C60.21 2.8 /C60.1 2.17 2.42 3.97 /C62.32
Mg 2.07 /C60.1 1.6 1.49 /C60.007 1.7 /C60.1 1.44 1.43 1.02 /C60.03 1.81 /C60.18
Al 1.42 /C60.1 1.2 1.12 /C60.03 1.15 /C60.05 0.86 /C60.04 1.25 /C60.16
Si 1.0 1.0 1.0 1.0 1.0 1.0 0.76 /C60.004 1.00
P 0.99 /C60.016 0.77 /C60.005 1.04 /C60.12
S 1.08 /C60.05 1.008 0.989 0.83 /C60.03 1.06 /C60.12
Cl 0.994 0.964 1.06 /C60.30
K 1.03 1.12 /C60.27 1.14 /C60.1 0.86 /C60.014 1.21 /C60.20
Ca 1.0 /C60.07 1.06 1.15 /C60.02 1.13 /C60.07 0.88 /C60.005 1.05 /C60.10
Ti 1.08 /C60.07 1.12 1.12 /C60.046 0.86 /C60.02 1.14 /C60.08
V 1.13 /C60.07 1.3 /C60.15 1.16 /C60.16
Cr 1.17 /C60.07 1.18 1.46 /C60.03 0.90 /C60.006
Mn 1.22 /C60.07 1.24 1.34 /C60.04 1.04 /C60.025 1.24 /C60.18
Fe
1.27 /C60.07 1.30 1.30 /C60.03 1.48 /C60.1 1.0 1.35 /C60.16
Co 0.98 /C60.06 1.41 /C60.20
Ni 1.47 /C60.07 1.48 1.67 /C60.06 1.07 /C60.006
Cu 1.58 /C60.07 1.60 1.59 /C60.05 1.72 1.50 1.17 /C60.03 1.51 /C60.40
Zn 1.68 /C60.07 1.74 1.55 1.19 /C60.04 1.63 /C60.28
Ge 1.92 1.91 /C60.54
Zr 3.62 /C60.56
Nb 2.14 /C60.06
Mo 4.3 4.95 /C60.17 3.8 /C60.09
Ag 8.49 12.4 /C60.63 9.52 /C60.07 6.26 /C61.50
Cd 10.6 9.47 6.2
In 7.99 /C61.80
Sn 10.6 8.98 /C61.48
Ba 29.3 17.6 21.6 /C62.6
TABLE 35.2 Experimentally Determined kASiandkAFeFactors for L X-rays
Element (A)kASi(8)
100 kVkASi(5)
100 kVkASi(5)
200 kVkASi(9)
100 kVkAFe(6)
120 kVkASi(7)
200 kV
Cu 8.76 12.2
Zn 6.53 6.5 8.09 /C60.80
Ge 4.22 /C61.48
As 3.60 /C60.72
Se 3.47 /C61.11
Sr 1.21 /C60.06
Zr 1.35 /C60.1 2.85 /C60.40
Nb 0.9/C60.06
Mo 2.0
Ag 2.32 /C60.2 1.18 /C60.06 2.80 /C61.19
In 2.21 /C60.07 2.86 /C60.71
Cd 2.92 2.75
Sn 3.07 /C60.2
Ba 3.38 2.94 3.36 /C60.58
Ce 1.4
Sn 3.1 /C60.2 1.3
W 3.11 /C60.2 1.8 3.97 /C61.12
Au 4.19 /C60.2 4.64 3.93 3.1 /C60.09 4.93 /C62.03
Pb 5.3 /C60.2 4.85 4.24 2.8 5.14 /C60.89
All L-line k-factors use the total L counts from the L aand L blines.
Sources: (1) Cliff and Lorimer (1975), (2) Wood et al. (1981), (3) Lorimer et al. (1977), (4) McGill and Hubbard (1981), (5) Schreiber and Wims (1981), (6) Wood et al.
(1984), (7) Sheridan (1989), (8) Goldstein et al. (1977), (9) Sprys and Short (1976).
35.4 D ETERMINING k-FACTORS ............................................................................................................................... .............................. 649
www .Iran -mavad .com  
ﻣﺮﺟﻊ ﺩﺍﻧﺸﺠﻮﻳﺎﻥ ﻭ ﻣﻬﻨﺪﺳﻴﻦ ﻣﻮﺍﺩ
accounted for by X-ray statistics alone. Some of the
differences arise due to the choice of standard and the
reproducibility of the standard. Other differences arisebecause the data were obtained under different condi-
tions, such as different peak-integration routines.
Therefore, the point made at the beginning of this sec-tion is worth repeating: the k-factors are not standards;
they are sensitivity factors.
The only conditions under which you can expect the
k-factors obtained on different AEMs to be identical areif you use the same standard at the same accelerating
voltage, same detector configuration, same peak inte-
gration, and same background-subtraction routines.
Even then there will be differences if one or more ofthe measured X-ray lines are not gathered by the detec-
tor with 100% efficiency; the X-ray may be either
absorbed by the detector or it may be too energeticand pass straight through the detector.
You may not be able to obtain a suitable standard.
For example, you might be working in a system in whichno stoichiometric phases exist. You might not need astandard because accuracy might not be critical but you
still need a quick analysis. Under such circumstances
you can calculate an approximate k-factor. The pro-
grams necessary to calculate k
ABare stored in the
XEDS computer and will give you a value of kin a
fraction of a second. The calculated value should beaccurate to within /C620% relative. This level of accuracy
might be all you need to draw a sensible conclusionabout the material you are examining (in which case,you can almost rely on a simple peak-height measure-
ment). In general, if you can avoid the tedious experi-
mental approach, then do so.
The expression for calculating the k-factor from first
principles is derived in the paper by Williams and Gold-
stein. The derivation gives a good illustration of therelationship between bulk and thin-film analysis, andprovides insight into the details of X-ray interactionswith solids. However, at this stage you don’t need toknow the details of this derivation so we’ll simply statethe final expression
k
AB¼1
Z¼QoaðÞBAA
QoaðÞAAB(35:13)
The subscripts A, B denote the elements A, B of atomicweight A
AandAB. This expression derives from the
physics of X-ray generation. An electron passing closeto an atom in the specimen has first to ionize that atom
and this is governed by QA, the ionization cross section
(sometimes given by s; go back and check equation 4.1).
An ionized atom does not necessarily give off a char-
acteristic X-ray when it returns to ground state and the
fraction of ionizations that do generate an X-ray isgoverned by the fluorescence yield for the characteristic
X-rays, o
A(go back and check equation 4.6) The
remaining term ‘ a’ is the relative-transition probability.
This term takes account of the fact that if a K-shell
electron is ionized and returns to ground state through
X-ray emission, it can emit either a K aor K bX-ray. You
may remember that we listed the relative weights of the
various K, L, and M families of X-ray lines in Table 4.1.
As we mentioned at the start of the discussion on
quantification, the Cliff-Lorimer k-factor for thin-foil
analysis is related to the atomic-number correction fac-tor ( Z) for bulk specimen analysis. From equation
35.13, we can easily see what experimental factors deter-mine the value of k
&The accelerating voltage is a variable since Qis
strongly affected by the kV.
&The atomic number affects o,A, and a.
&The choice of peak-integration method will also
affect a.
Therefore, in order to calculate and compare differ-
entk-factors, it is imperative to define these conditions
very clearly, as we have taken pains to emphasize.
Equation 35.13 assumes that equal fractions of the
X-rays generated by elements A and B are collected and
processed by the detector. This assumption will only be
true if the same detector is used and the X-rays are
neither strongly absorbed by, nor pass completelythrough, the detector. However, as we have already
seen in Chapter 32, X-rays below /C241.5 keV are
absorbed significantly by Be window and X-rays
above /C2420 keV pass through a 3 mm Si detector with
ease. Under these circumstances, it is necessary to mod-
ify the k-factor expression, equation 35.13, in the fol-
lowing manner
k
AB¼1
Z¼QoaðÞA
QoaðÞBAB
AAeA
eB(35:14)THE k-FACTOR CALCULATION
Elements A and B; atomic weight AAandAB
Ionization cross sections QAandQB
Fluorescence yield oAandoB
Relative transition probability, a
Detector efficiency, eAandeB
QUICK
Calculating k-factors is the recommended approach
when a quick answer is required and the highest
accuracy is not essential.
650 .............................................................................................................................................................Q UANTITATIVE X-RAY ANALYSIS
www .Iran -mavad .com  
ﻣﺮﺟﻊ ﺩﺍﻧﺸﺠﻮﻳﺎﻥ ﻭ ﻣﻬﻨﺪﺳﻴﻦ ﻣﻮﺍﺩ
The symbol erepresents simply a detector efficiency
term plotted back in Figure 32.7 that we can write as
follows.
eA¼exp /C0m
r/C21A
BerBetBe !
exp /C0m
r/C21A
AurAutAu !
exp /C0m
r/C21A
SirSitSi !
1/C0exp /C0m
r/C21A
SirSit0
Si !()
(35:15)
The first term accounts for absorption (via the mass
absorption coefficients, m/r) of X-rays from element A
passing through the Be window. It should of course bemodified for different windows and it disappears forwindowless detectors. The second term covers absorp-tion in the Au contact layer and the third term accounts
for the Si dead layer. These two terms will have different
values for different contact elements, IG dead layers,and SDDs which have very thin dead layers and sidecontact layers. The last term adjusts the k-factor for X-
rays that do not deposit their energy in the active region
of a detector which has density rand thickness t
0. Typi-
cal values of t0(/C243 mm for Si(Li) and IG but /C241 mm for
SDDs) were discussed in Chapter 32. An IG detector
will more efficiently stop high-energy X-rays, since it is
designed to detect them preferentially, while an SDDwill be less efficient since it is generally much thinnerthan a Si(Li) or IG. In fact, much of the effort over the
last 20 years to improve detector technology that we
discussed in detail in Chapter 32, minimizes the effectsof equation 35.15 on the k-factor.
While equations 35.14 and 35.15 are simple for a
computer to solve, the values that have to be inserted inthe equations for the various terms are not always well
known, or cannot be measured accurately. For example,
we do not know the best value of Qfor many elements in
the range of voltages typically used in the AEM(100–400kV).Thereareconsiderabledifferencesofopin-
ion in the literature concerning the best way to choose a
value for Q. The two major approaches used are
&Assume various empirical parameterization pro-cesses (e.g., Powell).
&Interpolate values of Qto give the best fit to experi-
mental k-factors (Williams et al.).
The other major variable in equation 35.15 is the Be-
window thickness which is nominally 7.5 mm but in
practice may be 3–4 /C2thicker. Tables 35.3A and 35.3B
list calculated k-factors obtained using various expres-
sions for Q. As you can see, the value of kmay easily
vary by >/C610%, particularly for the lighter and the
heavier elements. This variation is due to the uncertain-ties in the detector-efficiency terms in equation 35.14.The values of k
ABfor the L lines are even less accuratethan for the K lines mainly because the values of Qfor
the L lines are somewhat speculative. There are no data
available for calculated k-factors for M lines. Under
these circumstances, experimental determination is theonly approach (or choose different materials to study).This point again emphasizes the advantages of K-lineanalysis where possible. If you are unfortunate enough
to have heavy elements (say Z>60) in your specimen,
the L or M lines, which may be the strongest in a
spectrum from a Si(Li) detector, will undoubtedly giverise to greater errors than the K lines, which may only be
detectable with an IG system.TABLE 35.3A Calculated kAFeFactors for KaX-rays Using
Different Theoretical Cross Sections
Element A kMM* kGC* kP* kBP* kSW* kZ*
Na 1.42 1.34 1.26 1.45 1.17 1.09
Mg 1.043 0.954 0.898 1.03 0.836 0.793
Al 0.893 0.882 0.777 0.877 0.723 0.696Si 0.781 0.723 0.687 0.769 0.638 0.623
P 0.813 0.759 0.723 0.803 0.671 0.663
S 0.827 0.776 0.743 0.817 0.688 0.689K 0.814 0.779 0.755 0.807 0.701 0.722
Ca 0.804 0.774 0.753 0.788 0.702 0.727
Ti 0.892 0.869 0.853 0.888 0.807 0.835Cr 0.938 0.925 0.917 0.936 0.887 0.909
Mn 0.98 0.974 0.970 0.979 0.953 0.965
Fe 1.0 1.0 1.0 1.0 1.0 1.0Co 1.063 1.069 1.074 1.066 1.096 1.079Ni 1.071 1.085 1.096 1.074 1.143 1.23
Cu 1.185 1.209 1.227 1.19 1.31 1.24
Zn 1.245 1.278 1.305 1.255 1.44 1.32Mo 3.13 3.52 3.88 3.27 3.84 3.97
Ag 4.58 5.41 6.23 4.91 5.93 6.28
TABLE 35.3B Calculated kAFeFactors for L X-rays Using
Different Theoretical Cross Sections
Element kMM* kP* kBP* kSW* kZ*
Sr*1.73 1.33 1.32 1.64 1.39
Zr*1.62 1.26 1.24 1.51 1.33
Nb*1.54 1.21 1.18 1.43 1.28
Ag*1.43 1.16 1.09 1.26 1.26
Sn 2.55 2.09 1.93 2.21 2.30
Ba 2.97 2.52 2.25 2.49 2.83
W 3.59 3.37 2.68 2.80 3.88
Au 3.94 3.84 2.94 3.05 4.43
Pb 4.34 4.31 3.05 3.34 4.97
All L-line k-factors use the total L counts from the L aand L blines.
Cross sections used in the calculations are: MM (Mott-Massey); GC (Green-
Cosslett); P (Powell); BP (Brown-Powell); SW (Schreiber-Wims); Z (Zaluzec).
AFTER A SERVICE
If your detector is replaced or serviced, which is not
an unusual occurrence on an AEM, then the newdetector parameters must be inserted into thesoftware.
35.4 D ETERMINING k-FACTORS ............................................................................................................................... .............................. 651
www .Iran -mavad .com  
ﻣﺮﺟﻊ ﺩﺍﻧﺸﺠﻮﻳﺎﻥ ﻭ ﻣﻬﻨﺪﺳﻴﻦ ﻣﻮﺍﺩ
The combination of uncertainties in Qand in the
detector parameters is the reason why calculated k-fac-
tors are not very accurate, usually no better than
/C610–20% relative. The computer system attached to
the AEM should have predetermined values of all the
terms in equations 35.14 and 35.15 stored in its memory.You don’t usually have control over which particular
parameters are being used. However, you should at least
find out from your technical support the sources of thevalues of Q,o, and ain your computer. You should then
carry out a cross-check calculation with a known speci-
men to ensure that the calculated k-factor gives a rea-
sonable answer.
We cannot recommend a best set of values for Q,
o, and a, but the values of Qgiven by Powell, ofrom
Bambynek et al., and afrom Schreiber and Wims
have often been used. Also we can’t give you specific
detector parameters, so you should read the literaturefrom your XEDS manufacturer. The values of m/r
that are still widely accepted are those determinedby Heinrich although there is still considerable uncer-tainty in m/rvalues for low-energy X-rays from the
lighter elements. If you use the DTSA program from
NIST (see Section 1.6), you may find that it predicts
a worse value.
Figure 35.7A and B shows a comparison of the two
methods of k-factor determination. The experimental
data are shown as individual points with error barsand the solid lines represent the range of calculated
k-factors, depending on the particular value of Qused
in equation 35.14. The relatively large errors possible in
the calculated k-factors are clearly seen and comparison
of the K-line data in Figure 35.7A with the L-line data in
Figure 35.7B again emphasizes the advantages of using
K lines for the analysis where possible. Similar data forM lines are almost non-existent.
We can summarize the k-factor approach to analysis
in the following way
&The Cliff-Lorimer equation has the virtue of simplic-
ity; all you have to do is specify all the variables andtreat the standard and unknown in an identicalmanner.
&You are better off calculating kABif you prefer speed
to accuracy; experimental determination is best ifyou wish to have a known level of confidence in thenumbers that you produce.35.5 THE ZETA-FACTOR METHOD
The Cliff-Lorimer ratio method is >30 years old and,
while it is simple in concept, the need for a k-factor
combined with the difficulties of finding the right stan-
dard specimen, and calculating an accurate enough k-
factor to solve a specific problem are significant limitingfactors. These can be overcome if, instead of using aratio method, we go back to the fundamentals of X-ray
analysis as originally developed for the EPMA (based
on equation 35.1) wherein pure-element standards areused. Pure-element standards have the distinct advan-tages of being easy to fabricate and they don’t change
composition during thinning or under beam damage.
This approach, developed by Watanabe and Horita inJapan, is termed the zeta ( z) factor method. A review of
the development of the method and the pros and cons ofBLACK BOXES
All software packages use preset values in their cal-
culations and these may vary from package topackage.
FIGURE 35.7. (A) Experimental k AFefactors as a function of X-ray
energy for the K aX-rays from a range of elements A with respect to Fe.
The solid lines represent the spread of calculated k-factors using different
values for the ionization cross section. (B) Similar data to (A) for L alines
from relatively high- Zelements. The errors in the calculated values of k
are large, reflecting the uncertainties in L-line ionization cross sections.
652 .............................................................................................................................................................Q UANTITATIVE X-RAY ANALYSIS
www .Iran -mavad .com  
ﻣﺮﺟﻊ ﺩﺍﻧﺸﺠﻮﻳﺎﻥ ﻭ ﻣﻬﻨﺪﺳﻴﻦ ﻣﻮﺍﺩ
z-factors versus k-factors was given by Watanabe and
Williams in 2006.
The major experimental drawback to z-factors is
that the method requires in-situ measurement of the
probe current hitting your specimen. Unfortunately,despite the fact that beam-current measurement is stan-dard on almost all SEMs and every EPMA, commercialAEMs don’t come equipped with this capability,emphasizing the point made some while ago in Chapter33 that AEMs are really modified TEMs and XEDSanalysis is still a bit of an afterthought.
But, if you can measure the current in situ, e.g., with
a specimen holder within which a Faraday cup isembedded, life gets much easier. In a thin-foil specimen,we can assume that the characteristic X-ray intensity isproportional to the mass thickness, rt, if X-ray absorp-
tion and fluorescence are negligible. Therefore, we can
define the z-factor for pure element A as
rt¼z
AIA
CA(35:16)
Where
z/C17A
CN 0Qoai(35:17)
where the only new terms are the beam current i, and
Avogadro’s number N 0. Under these conditions, the z-
factor is dependent on the X-ray energy, the kV, and the
beam current. The first two are constant for any experi-ment and the third you have to measure. The z-factor isindependent of specimen thickness, composition, and
density which, as we shall see later, makes any absorp-
tion correction trivial.
So we can write similar equations for all the other
pure elements in our specimen
rt¼z
BIB
CB(35:18)
When we know the z-factors for A and B, CA,CB, andrt
can be expressed from equations 35.16 and 35.18,assuming C
A+CB= 1 in a binary system:
CA¼IAzA
IAzAþIBzB;
CB¼IBzB
IAzAþIBzBrt¼IAzAþIBzB (35:19)
Therefore, we can determine CA,CB, and rtsimulta-
neously just by measuring X-ray intensities. It is simpleto rearrange equation 35.19 to compare with the Cliff-Lorimer ratio equation (equation 35.2) and equation
35.20 is just as simple to apply, but k-factors are no
longer required, just z-factors.
CA
CB¼IAzA
IBzB(35:20)
As we’ll see below, absorption and fluorescence-
correction terms can be combined directly with equation
35.19. To determine the z-factors, you just measure
X-ray characteristic intensities (above the background)
TABLE 35.4 z-Factor Values Estimated from Experimental X-ray Spectra from the NIST SRM2063a Glass Thin Film in a 200-keV
FEG-STEM JEM-2010F with an ATW Detector and in a 300-keV FEG-DSTEM VG HB603 with a Windowless Detector.
Element
(Z)z-factor (kg electron/m/photon)
Element
(Z)z-factor (kg electron/m/photon)
200 keVATW300 keVWindowless200 keVATW300 keVWindowless
N 16,505.2 /C61,537 720.2 /C658.0 Mn 1,752.2 /C641.8 706.0 /C617.3
O 4,092.3 /C6205.5 583.5 /C631.3 Fe 1,790.5 /C642.7 721.1 /C617.7
F 20,548.2 /C64,852.8 891.6 /C6214.5 Co 1,919.0 /C645.8 772.0 /C618.9
Ne 5,345.6 /C6702.1 635.8 /C685.5 Ni 1,950.0 /C646.5 783.2 /C619.2
Na 2,819.6 /C6221.9 571.7 /C646.3 Cu 2,163.4 /C651.6 867.3 /C621.2
Mg 1,847.9 /C695.0 501.4 /C626.6 Zn 2,300.1 /C654.9 920.1 /C622.5
Al 1,510.2 /C656.2 483.6 /C618.6 Ga 2,541.8 /C660.7 1,014.4 /C624.8
Si 1,369.5 /C641.3 467.5 /C614.6 Ge 2,762.1 /C665.9 1,099.5 /C626.9
P 1,691.2 /C650.4 484.3 /C613.4 As 3,009.5 /C671.8 1,194.7 /C629.2
S 1,488.6 /C640.0 507.6 /C614.2 Se 3,328.6 /C679.4
 1,317.7 /C632.2
Cl 1,465.5 /C637.3 528.0 /C613.9 Br 3,531.1 /C684.3 1,397.7 /C634.2
Ar 1,532.7 /C637.8 579.3 /C614.9 Kr 3,890.2 /C692.8 1,534.6 /C637.6
K 1,405.5 /C634.2 545.7 /C613.8 Rb 4,182.3 /C699.8 1,644.2 /C640.2
Ca 1,377.6 /C633.2 544.3 /C613.6 Sr 4,476.8 /C6106.8 1,755.7 /C643.0
Sc 1,522.5 /C636.5 607.0 /C615.0 Y 4,786.6 /C6114.2 1,871.6 /C645.8
Ti 1,553.4 /C637.2 622.8 /C615.4 Zr 5,185.4 /C6123.7 2,019.8 /C649.4
V 1,632.3 /C639.0 656.5 /C616.1 Nb 5,578.9 /C6133.1 2,164.8 /C653.0
Cr 1,654.6 /C639.5 666.5 /C616.4 Mo 6,088.3 /C6145.3 2,353.4 /C657.6
35.5 T HEZETA-FACTOR METHOD ......................................................................................................................................................... 653
www .Iran -mavad .com  
ﻣﺮﺟﻊ ﺩﺍﻧﺸﺠﻮﻳﺎﻥ ﻭ ﻣﻬﻨﺪﺳﻴﻦ ﻣﻮﺍﺩ
from pure-element thin films with known composition
and thickness, rather than trying to find a suitable set of
standards, such as those listed in the references for
Tables 35.1 and 35.2. Pure-element standards are moreroutinely available than the various multi-element, thin-film standards that have been used for k-factor determi-
nation over the last 30 years or so. You can determine anentire set of the z-factors for K-shell X-ray lines from a
single spectrum from the National Institute of Stan-dards and Technology (NIST) thin-film glass standard
reference material (SRM) 2063. Table 35.4 lists such a
set ofz-factors obtained from the NIST standard SRM
2063a, which is a thinner version of SRM 2063. Itscomposition is known to a high degree of accuracy, asis its thickness and density but, unfortunately, it is nowout of production.
There’s much more about the z-factor in the compan-
ion text. Despite its obvious advantages, the z-factor
approach is not yet commercially available; however,it can be downloaded from the book Web site (URL #2).
35.6 ABSORPTION CORRECTION
The point at which the simple Cliff-Lorimer approach
breaks down is when the thin-foil criterion is invalid.
Then the X-ray counts from your specimen are not afunction of Zalone and absorption and (very occasion-
ally) fluorescence invalidate the simple criterion. Theeffects of absorption are much more of a problem thanfluorescence, so let’s look at absorption first.
Preferential absorption of the X-rays from one of the
elements in your specimen means that the detected
X-ray counts will be less than the generated counts
and so C
Ais no longer simply proportional to IA.S o
you have to modify the k-factor to take into account the
reduction in IA. This problem can arise (a) if your speci-
men is too thick, (b) if one or more of the characteristicX-rays has an energy less than /C241–2 keV (i.e., light-
element analysis) or (c) when you have X-ray lines inyour spectrum that differ in energy by >5–10 keV
(because the lower energy X-ray is much more likely tobe absorbed than the higher energy one).
If we define k
ABas the true sensitivity factor when
the specimen thickness t= 0, then the effective sensitiv-
ity factor for a specimen in which absorption occurs isgiven by k
AB* where
k/C3
AB¼kABðACF Þ (35:21)
So we can write
CA
CB¼kABðACF ÞIA
IB(35:22)
The absorption-correction factor (ACF) is the Aterm in
equation 35.13 and we can write it asACF ¼Rt
0jBrtðÞe/C0m
riB
Specrtcoseca/C18/C198
><
>:9
>=
>;drtðÞ
Rt
0jArtðÞe/C0m
riA
Specrtcoseca/C18/C198
><
>:9
>=
>;drtðÞ(35:23)
In this expression jðrtÞis the depth distribution of X-
ray production (which is the ratio of the X-ray emission
from a layer of element A/B (of thickness Drtat depth t
in the specimen with density r) to the X-ray emission
from an identical, but isolated film). The termm
riA
Specis
the mass-absorption coefficient of X-rays from element
A in the specimen and ais the detector take-off angle.
Since the values of m/rare often from old publications,
the units are usually given in cm2/gm rather than kg/m2,
so you may have to use rin gm/cm3andtin cm, rather
than SI units (kg/m3and m, respectively). Obviously,
the value of the ACF is unity when no absorptionoccurs. Typically, if the ACF is >10% we define the
absorption as significant, since 10% accuracy is routi-nely attainable in quantitative analysis using experimen-talk-factors. Let’s now look at each of the terms and the
problems associated with determining their value.
Again, we recommend that you use the values of m/r
given by Heinrich. The value of m/rfor a particular X-
