Repository: Ketankham/chatbot-meta-books

File: callister-book.txt (part 60 of 65)
20.26 Figure 20.30 shows the B-versus-H curve for a 
steel alloy.
 (a) What is the saturation flux density?
 (b) What is the saturation magnetization?
 (c) What is the remanence?
 (d) What is the coercivity?
 (e) On the basis of data in Tables 20.5 and 20.6, 
would you classify this material as a soft or hard magnetic material? Why?
Magnetic Storage
20.27 Briefly explain the manner in which informa-
tion is stored magnetically.
Superconductivity
20.28 For a superconducting material at a tempera-
ture T below the critical temperature TC, the 
20.19 The following data are for a transformer 
steel:
H (A/m) B (tesla) H (A/m) B (tesla)
 0 0 200 1.04
 10 0.03 400 1.28 20 0.07 600 1.36 50 0.23 800 1.39 100 0.70 1000 1.41 150 0.92
 (a) Construct a graph of B versus H.
 (b) What are the values of the initial permeability 
and initial relative permeability?
 (c) What is the value of the maximum perme-
ability?
 (d) At about what H field does this maximum 
permeability occur?
 (e) To what magnetic susceptibility does this 
maximum permeability correspond?
20.20 An iron bar magnet having a coercivity of 
4000 A/m is to be demagnetized. If the bar is 
inserted within a cylindrical wire coil 0.15 m long and having 100 turns, what electric current is re-quired to generate the necessary magnetic field?
20.21 A bar of an iron–silicon alloy having the B–H 
behavior shown in Figure 20.29 is inserted within a coil of wire 0.20 m long and having 60 turns, through which passes a current of 0.1 A.
 (a) What is the B field within this bar?
 (b) At this magnetic field:
(i) What is the permeability?
(ii) What is the relative permeability?
 (iii) What is the susceptibility?
 (iv) What is the magnetization?
Magnetic Anisotropy
20.22 Estimate saturation values of H  for single-crystal 
iron in the [100], [110], and [111] directions.
20.23 The energy (per unit volume) required to mag-
netize a ferromagnetic material to saturation ( Es) 
is defined by the following equation:
Es=∫Ms
0𝜇0H  dM
  that is, Es is equal to the product of 𝜇0 and the 
area under an M -versus-H  curve, to the point 
Figure 20.30  Complete magnetic hysteresis loop for 
a steel alloy.−200 −100 100 200+1.0
−1.000(tesla)
(A/m)B
H
Questions and Problems  •   P-85
has an HCP crystal structure with c/a ratio of 
1.623, whereas the maximum solubility of Ni in 
Co at room temperature is approximately 35 wt%. Assume that the unit cell volume for this alloy is the same as for pure Co.
Ferrimagnetism
20.D2 Design a cubic mixed-ferrite magnetic mate-
rial that has a saturation magnetization of 4.6 × 10
5 A/m.
FUNDAMENTALS OF ENGINEERING 
QUESTIONS AND PROBLEMS
20.1FE The magnetization within a bar of some 
metal alloy is 4.6 ×  105 A/m at an H  field of 
52 A/m. What is this alloy’s magnetic susceptibility?
 (A) 1.13 × 10−4
 (B) 8.85 × 103
 (C) 1.11 × 10−2 H/m
 (D) 5.78 × 10−1 tesla
20.2FE Which of the following pairs of materials 
displays ferromagnetic behavior?
 (A) Aluminum oxide and copper
 (B) Aluminum and titanium (C) MnO and Fe
3O4
 (D) Iron ( 𝛼-ferrite) and nickel
critical field HC(T), depends on temperature 
according to the relationship
 HC(T)=HC(0)(1−T2
T2
C) (20.14)
  where HC(0) is the critical field at 0 K.
 (a) Using the data in Table 20.7, calculate the 
critical magnetic fields for tin at 1.5 and 2.5 K.
 (b) To what temperature must tin be cooled in a 
magnetic field of 20,000 A/m for it to be supercon-
ductive?
20.29 Using Equation 20.14, determine which of the 
superconducting elements in Table 20.7 are su-perconducting at 3 K and in a magnetic field of 15,000 A/m.
20.30 Cite the differences between type I and type II 
superconductors.
20.31 Briefly describe the Meissner effect.
20.32 Cite the primary limitation of the new super-
conducting materials that have relatively high 
critical temperatures.
DESIGN PROBLEMS
Ferromagnetism
20.D1 A cobalt–nickel alloy is desired that has a 
saturation magnetization of 1.3 × 106 A/m. Specify 
its composition in weight percent nickel. Cobalt 
SS
CHAPTER 21 QUESTIONS AND PROBLEMS
  Problem available in WileyPLUS at instructor’s discretion  Diffusion VMSE resource available
SS Student solution available in WileyPLUS  Tensile Tests VMSE resource available
 Metallic Crystal VMSE resource available
Electromagnetic Radiation
21.1 Visible light having a wavelength of 6 × 10−7 m 
appears orange. Compute the frequency and 
 energy of a photon of this light.
Light Interactions with Solids
21.2 Distinguish among materials that are opaque, 
translucent, and transparent in terms of their appearance and light transmittance.
Atomic and Electronic Interactions
21.3 (a) Briefly describe the phenomenon of elec-
tronic polarization by electromagnetic radiation.
 (b) What are two consequences of electronic 
polarization in transparent materials?Optical Properties of Metals
21.4 Briefly explain why metals are opaque to elec-
tromagnetic radiation having photon energies within the visible region of the spectrum.
Refraction
21.5 In ionic materials, how does the size of the 
component ions affect the extent of electronic polarization?
21.6 Can a material have an index of refraction less 
than unity? Why or why not?
21.7 Compute the velocity of light in calcium fluoride 
(CaF
2), which has a dielectric constant 𝜀r of 2.056 
(at frequencies within the visible range) and a magnetic susceptibility of −1.43 × 10
−5.SS

P-86  •   Questions and Problems
transparent material is 0.90. If the thickness is 
increased to 20 mm, what fraction of light will be transmitted?
Transmission
21.17 Derive Equation 21.19, starting from other 
 expressions given in this chapter.
21.18 The transmissivity T of a transparent  material 
20 mm thick to normally incident light is 0.85. If the index of refraction of this material is 1.6, compute the thickness of material that will yield a transmissivity of 0.75. All reflection losses should be  considered.
Color
21.19 Briefly explain what determines the charac-
teristic color of (a) a metal and (b) a transparent 
nonmetal.
21.20 Briefly explain why some transparent materials 
appear colored while others are colorless.
Opacity and Translucency in Insulators
21.21 Briefly describe the three absorption mecha-
nisms in nonmetallic materials.
21.22 Briefly explain why amorphous polymers are 
transparent, while predominantly crystalline poly-mers appear opaque or, at best, translucent.
Luminescence
PhotoconductivityLasers
21.23 (a) In your own words describe briefly the 
 phenomenon of luminescence.
 (b) What is the distinction between fluorescence 
and phosphorescence?
21.24 In your own words, briefly describe the 
 phenomenon of photoconductivity.
21.25 Briefly explain the operation of a photographic 
light meter.
21.26 In your own words, describe how a ruby laser 
operates.
21.27 Compute the difference in energy between 
metastable and ground electron states for the 
ruby laser.
Optical Fibers in Communications
21.28 At the end of Section 21.14 it was noted that the 
intensity of light absorbed while passing through a 16-kilometer length of optical fiber glass is equivalent to the light  intensity absorbed through for a 25-mm thickness of ordinary window glass. 
SS
SS21.8 The indices of refraction of fused silica and a 
soda–lime glass within the visible spectrum are 1.458 and 1.51, respectively. For each of these materials determine the fraction of the relative  dielectric constant at 60 Hz that is due to elec-tronic polarization, using the data of Table 18.4. Neglect any orientation  polarization effects.
21.9 Using the data in Table 21.1, estimate the 
 dielectric constants for borosilicate glass,  periclase (MgO), poly(methyl methacrylate), and polypropylene, and compare these values with those cited in the table below. Briefly explain any discrepancies.
  Dielectric Constant
 Material (1 MHz)
 Borosilicate glass 4.65
 Periclase 9.65
 Poly(methyl methacrylate) 2.76
 Polypropylene 2.30
21.10 Briefly describe the phenomenon of dispersion 
in a transparent medium.
Reflection
21.11 It is desired that the reflectivity of light at 
normal incidence to the surface of a transparent medium be less than 6.0%. Which of the follow-ing materials in Table 21.1 are likely candidates: silica glass, Pyrex glass, corundum, spinel, poly-styrene, and poly tetrafluoroethylene? Justify your 
selection(s).
21.12 Briefly explain how reflection losses of trans-
parent materials are minimized by thin surface coatings.
21.13 The index of refraction of corundum (Al
2O3) is 
anisotropic. Suppose that visible light is passing from one grain to another of different crystal-lographic orientation and at normal incidence to the grain boundary.  Calculate the reflectivity at the boundary if the indices of refraction for the two grains are 1.757 and 1.779 in the direction of light propagation.
Absorption
21.14 Zinc telluride has a band gap of 2.26 eV. Over 
what range of wavelengths of visible light is it transparent?
21.15 Briefly explain why the magnitude of the ab-
sorption coefficient ( 𝛽 in Equation 21.18)  depends 
on the radiation wavelength.
21.16 The fraction of nonreflected radiation that 
is transmitted through a 10-mm thickness of a 

Questions and Problems  •   P-87
 electron transitions. Determine the composition 
of a GaAs–GaP alloy that will emit red light having a wavelength of 0.60 μm.
FUNDAMENTALS OF ENGINEERING 
QUESTIONS AND PROBLEMS
21.1FE What is the energy (in eV) of a photon of light 
having a wavelength of 3.9 × 10−7 m?
 (A) 1.61 eV  (C) 31.8 eV
 (B) 3.18 eV  (D) 9.44 eV21.2FE A completely amorphous and nonporous 
polymer will be:
 (A) transparent (C) opaque (B) translucent (D) ferromagnetic
Calculate the  absorption coefficient 𝛽 of the opti-
cal fiber glass if the value of 𝛽 for the window 
glass is 5 × 10−4 mm−1.
DESIGN PROBLEM
Atomic and Electronic Interactions
21.D1 Gallium arsenide (GaAs) and gallium phos-
phide (GaP) are compound semiconductors that 
have room-temperature band gap energies of 1.42 and 2.26 eV, respectively, and form solid solutions in all proportions. The band gap of the alloy increases  approximately linearly with GaP additions (in mol%). Alloys of these two materi-als are used for light-emitting diodes wherein light is generated by conduction band-valence band 
CHAPTER 22 QUESTIONS AND PROBLEMS
 Problem available in WileyPLUS at instructor’s discretion  Diffusion VMSE resource available
SS Student solution available in WileyPLUS  Tensile Tests VMSE resource available
 Metallic Crystal VMSE resource available
DESIGN PROBLEM
22.D1 Glass, aluminum, and various plastic materials 
are used for containers (see the chapter-opening photographs for Chapter 1 and the photograph accompanying the Materials of Importance box for this chapter). Make a list of the advantages and disadvantages of using each of these three material types; include such factors as cost, recy-clability, and energy consumption for container production.22.D2 Discuss why it is important to consider the 
 entire life cycle rather than just the first stage.
22.D3 Discuss how materials engineering can play a 
role in “green design.”
22.D4 Suggest other consumer actions for minimal 
environmental impact than just recycling.

  •  A-1Appendix A   The International System 
of Units (SI)
U nits in the International System of Units fall into two classifications: base and derived. 
Base units are fundamental and not reducible. Table A.1 lists the base units of interest in the 
discipline of materials science and engineering. Derived units are expressed in terms of the base units, using mathematical signs for multiplication and division. For example, the SI units for density are kilogram per cubic me-ter (kg/m
3). For some derived units, special names and symbols exist; for example, N is used 
to denote the newton—the unit of force—which is equivalent to 1 kg ∙m/s2. Table A.2 lists a 
number of important derived units. It is sometimes necessary, or convenient, to form names and symbols that are decimal multiples or submultiples of SI units. Only one prefix is used when a multiple of an SI unit is formed, which should be in the numerator. These prefixes and their approved symbols are given in Table A.3.
Table A.1
The SI Base UnitsQuantity Name Symbol
Length meter, metre m
Mass kilogram kg
Time second s
Electric current ampere A
Thermodynamic temperature kelvin K
Amount of substance mole mol
A-2  •   Appendix A  /  The International System of Units (SI)
Table A.2
Some SI-Derived Units   Special
Quantity Name Formula Symbol
Area square meter m2 —
Volume cubic meter m3 —
Velocity meter per second m/s —
Density kilogram per cubic meter kg/m3 —
Concentration moles per cubic meter mol/m3 —
Force newton kg ·m/s2 N
Energy joule kg ·m2/s2, N ·m J
Stress pascal kg/m ·s2, N/m2 Pa
Strain — m/m —
Power, radiant flux watt kg ·m2/s3, J/s W
Viscosity pascal-second kg/m ·s Pa ·s
Frequency (of a periodic hertz s−1 Hz
 phenomenon)Electric charge coulomb A
·s C
Electric potential volt kg ·m2/s2·C V
Capacitance farad s2·C2/kg ·m2 F
Electric resistance ohm kg ·m2/s·C2 Ω
Magnetic flux weber kg ·m2/s·C Wb
Magnetic flux density tesla kg/s ·C, Wb/m2 (T)a
aT is a special symbol approved for SI but not used in this text; here, the name tesla is used 
instead of the symbol.
Table A.3
SI Multiple and 
Submultiple Prefixes Factor by Which  
 Multiplied Prefix Symbol
 109 giga G
 106 mega M
 103 kilo k
 10−2 centia c
 10−3 milli m
 10−6 micro μ
 10−9 nano n
 10−12 pico p
aAvoided when possible.
  •  A-3Appendix
B.1: Density A-3
B.2: Modulus of Elasticity A-6
B.3: Poisson’s Ratio A-10
B.4: Strength and Ductility A-11
B.5: Plane Strain Fracture Toughness A-16
B.6: Linear Coefficient of Thermal Expansion A-18
B.7: Thermal Conductivity A-21
B.8: Specific Heat A-24
B.9: Electrical Resistivity A-27
B.10: Metal Alloy Compositions A-30
 This appendix compiles important properties for approximately 100 common engineer-ing materials. Each table gives data values of one particular property for this chosen set of materials; also included is a tabulation of the compositions of the various metal alloys that are considered (Table B.10). Data are tabulated by material type (metals and metal alloys; graphite, ceramics, and semiconducting materials; polymers; fiber materials; and compos-ites). Within each classification, the materials are listed alphabetically. Note that data entries are expressed either as ranges of values or as single values that are typically measured. Also, on occasion, ( min) is associated with an entry, indicating that 
the value cited is a minimum one.
 Density
Material g/cm3 lbm/in.3
METALS AND METAL ALLOYS
Plain Carbon and Low-Alloy Steels
Steel alloy A36 7.85 0.283
Steel alloy 1020 7.85 0.283
Steel alloy 1040 7.85 0.283
Steel alloy 4140 7.85 0.283
Steel alloy 4340 7.85 0.283
Stainless Steels
Stainless alloy 304 8.00 0.289
Stainless alloy 316 8.00 0.289
Stainless alloy 405 7.80 0.282
Stainless alloy 440A 7.80 0.282
Stainless alloy 17-4PH 7.75 0.280Table B.1
Room-Temperature 
Density Values for Various Engineering MaterialsB   Properties of Selected 
Engineering Materials
A-4  •   Appendix B  /  Properties of Selected Engineering Materials
 Density
Material g/cm3 lbm/in.3
Cast Irons
Gray irons
  • Grade G1800 7.30 0.264
  • Grade G3000 7.30 0.264
  • Grade G4000 7.30 0.264
Ductile irons  • Grade 60-40-18 7.10 0.256
  • Grade 80-55-06 7.10 0.256
  • Grade 120-90-02 7.10 0.256
Aluminum Alloys
Alloy 1100 2.71 0.0978
Alloy 2024 2.77 0.100
Alloy 6061 2.70 0.0975
Alloy 7075 2.80 0.101
Alloy 356.0 2.69 0.0971
Copper Alloys
C11000 (electrolytic tough pitch) 8.89 0.321
C17200 (beryllium–copper) 8.25 0.298
C26000 (cartridge brass) 8.53 0.308
C36000 (free-cutting brass) 8.50 0.307
C71500 (copper–nickel, 30%) 8.94 0.323
C93200 (bearing bronze) 8.93 0.322
Magnesium Alloys
Alloy AZ31B 1.77 0.0639
Alloy AZ91D 1.81 0.0653
Titanium Alloys
Commercially pure (ASTM grade 1) 4.51 0.163
Alloy Ti–5Al–2.5Sn 4.48 0.162
Alloy Ti–6Al–4V 4.43 0.160
Precious Metals
Gold (commercially pure) 19.32 0.697
Platinum (commercially pure) 21.45 0.774
Silver (commercially pure) 10.49 0.379
Refractory Metals
Molybdenum (commercially pure) 10.22 0.369
Tantalum (commercially pure) 16.6 0.599
Tungsten (commercially pure) 19.3 0.697
Miscellaneous Nonferrous Alloys
Nickel 200 8.89 0.321
Inconel 625 8.44 0.305
Monel 400 8.80 0.318Table B.1
(Continued)
Appendix B  /  Properties of Selected Engineering Materials  •   A-5
 Density
Material g/cm3 lbm/in.3
Haynes alloy 25 9.13 0.330
Invar 8.05 0.291
Super invar 8.10 0.292
Kovar 8.36 0.302
Chemical lead 11.34 0.409
Antimonial lead (6%) 10.88 0.393
Tin (commercially pure) 7.17 0.259
Lead–tin solder (60Sn–40Pb) 8.52 0.308
Zinc (commercially pure) 7.14 0.258
Zirconium, reactor grade 702 6.51 0.235
GRAPHITE, CERAMICS, AND
SEMICONDUCTING MATERIALS
Aluminum oxide
  • 99.9% pure 3.98 0.144
  • 96% pure 3.72 0.134
  • 90% pure 3.60 0.130
Concrete 2.4 0.087
Diamond  • Natural 3.51 0.127
  • Synthetic 3.20–3.52 0.116–0.127
Gallium arsenide 5.32 0.192
Glass, borosilicate (Pyrex) 2.23 0.0805
Glass, soda–lime 2.5 0.0903
Glass-ceramic (Pyroceram) 2.60 0.0939
Graphite  • Extruded 1.71 0.0616
  • Isostatically molded 1.78 0.0643
Silica, fused 2.2 0.079
Silicon 2.33 0.0841
Silicon carbide  • Hot-pressed 3.3 0.119
  • Sintered 3.2 0.116
Silicon nitride  • Hot-pressed 3.3 0.119
  • Reaction-bonded 2.7 0.0975
  • Sintered 3.3 0.119
Zirconia, 3 mol% Y
2O3, sintered 6.0 0.217
POLYMERS
Elastomers  • Butadiene–acrylonitrile (nitrile) 0.98 0.0354
  • Styrene–butadiene (SBR) 0.94 0.0339
  • Silicone 1.1–1.6 0.040–0.058
Epoxy 1.11–1.40 0.0401–0.0505Table B.1
(Continued)
A-6  •   Appendix B  /  Properties of Selected Engineering Materials
 Density
Material g/cm3 lbm/in.3
Nylon 6,6 1.14 0.0412
Phenolic 1.28 0.0462
Poly(butylene terephthalate) (PBT) 1.34 0.0484
Polycarbonate (PC) 1.20 0.0433
Polyester (thermoset) 1.04–1.46 0.038–0.053
Polyetheretherketone (PEEK) 1.31 0.0473
Polyethylene
  • Low density (LDPE) 0.925 0.0334
  • High density (HDPE) 0.959 0.0346
  • Ultra high molecular weight (UHMWPE) 0.94 0.0339
Poly(ethylene terephthalate) (PET) 1.35 0.0487
Poly(methyl methacrylate) (PMMA) 1.19 0.0430
Polypropylene (PP) 0.905 0.0327
Polystyrene (PS) 1.05 0.0379
Polytetrafluoroethylene (PTFE) 2.17 0.0783
Poly(vinyl chloride) (PVC) 1.30–1.58 0.047–0.057
FIBER MATERIALS
Aramid (Kevlar 49) 1.44 0.0520
Carbon  • Standard modulus (PAN precursor) 1.78 0.0643
  • Intermediate modulus (PAN precursor) 1.78 0.0643
  • High modulus (PAN precursor) 1.81 0.0653
  • Ultra-high modulus (pitch precursor) 2.12–2.19 0.077–0.079
E-glass 2.58 0.0931
COMPOSITE MATERIALS
Aramid fibers–epoxy matrix 
  (V
f  = 0.60) 1.4 0.050
Standard-modulus carbon fibers–epoxy    matrix (V
f  = 0.60) 1.6 0.058
E-glass fibers–epoxy matrix   (V
f  = 0.60) 2.1 0.075
Wood  • Douglas fir (12% moisture) 0.46–0.50 0.017–0.018
  • Red oak (12% moisture) 0.61–0.67 0.022–0.024Sources: ASM 
Handbooks, Volumes 1 and 2, Engineered Materials Handbook, Volume 4, Metals Hand-book: Properties and Selection: Nonferrous Alloys and Pure Metals, Vol. 2, 9th edition, and Advanced Materials & Processes, Vol. 146, No. 4, ASM International, Materials Park, OH; Modern Plastics Encyclopedia ’96, The McGraw-Hill Compa-nies, New York, NY; and manufacturers’ technical data sheets.
 Modulus of Elasticity
Material GPa 106 psi
METALS AND METAL ALLOYS
Plain Carbon and Low-Alloy Steels
Steel alloy A36 207 30
Steel alloy 1020 207 30
Steel alloy 1040 207 30Table B.2
Room-Temperature 
Modulus of Elasticity Values for Various Engineering MaterialsTable B.1
(Continued)
Appendix B  /  Properties of Selected Engineering Materials  •   A-7
 Modulus of Elasticity
Material GPa 106 psi
Steel alloy 4140 207 30
Steel alloy 4340 207 30
Stainless Steels
Stainless alloy 304 193 28
Stainless alloy 316 193 28
Stainless alloy 405 200 29
Stainless alloy 440A 200 29
Stainless alloy 17-4PH 196  28.5
Cast Irons
Gray irons
  • Grade G1800  66–97a  9.6–14a
  • Grade G3000  90–113a 13.0–16.4a
  • Grade G4000 110–138a 16–20a
Ductile irons  • Grade 60-40-18 169 24.5
  • Grade 80-55-06 168 24.4
  • Grade 120-90-02 164 23.8
Aluminum Alloys
Alloy 1100 69 10
Alloy 2024 72.4 10.5
Alloy 6061 69 10
Alloy 7075 71 10.3
Alloy 356.0 72.4 10.5
Copper Alloys
C11000 (electrolytic tough pitch) 115 16.7
C17200 (beryllium–copper) 128 18.6
C26000 (cartridge brass) 110 16
C36000 (free-cutting brass)  97 14
C71500 (copper–nickel, 30%) 150 21.8
C93200 (bearing bronze) 100 14.5
Magnesium Alloys
Alloy AZ31B 45 6.5
Alloy AZ91D 45 6.5
Titanium Alloys
Commercially pure (ASTM grade 1) 103 14.9
Alloy Ti–5Al–2.5Sn 110 16
Alloy Ti–6Al–4V 114 16.5
Precious Metals
Gold (commercially pure) 77 11.2
Platinum (commercially pure) 171 24.8
Silver (commercially pure) 74 10.7Table B.2
(Continued)
A-8  •   Appendix B  /  Properties of Selected Engineering Materials
 Modulus of Elasticity
Material GPa 106 psi
Refractory Metals
Molybdenum (commercially pure) 320 46.4
Tantalum (commercially pure) 185 27
Tungsten (commercially pure) 400 58
Miscellaneous Nonferrous Alloys
Nickel 200 204 29.6
Inconel 625 207 30
Monel 400 180 26
Haynes alloy 25 236 34.2
Invar 141 20.5
Super invar 144 21
Kovar 207 30
Chemical lead 13.5 2
Tin (commercially pure) 44.3 6.4
Lead–tin solder (60Sn–40Pb) 30 4.4
Zinc (commercially pure) 104.5 15.2
Zirconium, reactor grade 702 99.3 14.4
GRAPHITE, CERAMICS, AND
SEMICONDUCTING MATERIALS
Aluminum oxide
  • 99.9% pure 380 55
  • 96% pure 303 44
  • 90% pure 275 40
Concrete 25.4–36.6a 3.7–5.3a
Diamond  • Natural 700–1200 102–174
  • Synthetic 800–925 116–134
Gallium arsenide, single crystal  • In the 〈100〉 direction 85 12.3
  • In the 〈110〉 direction 122 17.7
  • In the 〈111〉 direction 142 20.6
Glass, borosilicate (Pyrex) 70 10.1
Glass, soda–lime 69 10
Glass-ceramic (Pyroceram) 120 17.4
Graphite  • Extruded 11 1.6
  • Isostatically molded 11.7 1.7
Silica, fused 73 10.6
Silicon, single crystal  • In the 〈100〉 direction 129 18.7
  • In the 〈110〉 direction 168 24.4
  • In the 〈111〉 direction 187 27.1
Silicon carbide  • Hot-pressed 207–483 30–70
  • Sintered 207–483 30–70Table B.2
(Continued)
Appendix B  /  Properties of Selected Engineering Materials  •   A-9
 Modulus of Elasticity
Material GPa 106 psi
Silicon nitride
  • Hot-pressed 304 44.1
  • Reaction-bonded 304 44.1
  • Sintered 304 44.1
Zirconia, 3 mol% Y2O3 205 30
POLYMERS
Elastomers  • Butadiene–acrylonitrile (nitrile) 0.0034
b 0.00049b
  • Styrene–butadiene (SBR) 0.002–0.010b 0.0003–0.0015b
Epoxy 2.41 0.35
Nylon 6,6 1.59–3.79 0.230–0.550
Phenolic 2.76–4.83 0.40–0.70
Poly(butylene terephthalate) (PBT) 1.93–3.00 0.280–0.435
Polycarbonate (PC) 2.38 0.345
Polyester (thermoset) 2.06–4.41 0.30–0.64
Polyetheretherketone (PEEK) 1.10 0.16
Polyethylene  • Low density (LDPE) 0.172–0.282 0.025–0.041
  • High density (HDPE) 1.08 0.157
  • Ultra high molecular weight (UHMWPE) 0.69 0.100
Poly(ethylene terephthalate) (PET) 2.76–4.14 0.40–0.60
Poly(methyl methacrylate) (PMMA) 2.24–3.24 0.325–0.470
Polypropylene (PP) 1.14–1.55 0.165–0.225
Polystyrene (PS) 2.28–3.28 0.330–0.475
Polytetrafluoroethylene (PTFE) 0.40–0.55 0.058–0.080
Poly(vinyl chloride) (PVC) 2.41–4.14 0.35–0.60
FIBER MATERIALS
Aramid (Kevlar 49) 131 19
Carbon  • Standard modulus (PAN precursor) 230 33.4
  • Intermediate modulus (PAN precursor) 285 41.3
  • High modulus (PAN precursor) 400 58
  • Ultra-high modulus (pitch precursor) 520–940 75–136
E-glass 72.5 10.5
COMPOSITE MATERIALS
Aramid fibers–epoxy matrix (V
f  = 0.60)
  Longitudinal 76 11
  Transverse 5.5 0.8
Standard-modulus carbon fibers–epoxy matrix   (V
f  = 0.60)
  Longitudinal 145 21
  Transverse 10 1.5
E-glass fibers–epoxy matrix (Vf  = 0.60)
  Longitudinal 45 6.5
  Transverse 12 1.8Table B.2
(Continued)
A-10  •   Appendix B  /  Properties of Selected Engineering Materials
 Modulus of Elasticity
Material GPa 106 psi
Wood
  • Douglas fir (12% moisture)      Parallel to grain 10.8–13.6
c 1.57–1.97c
      Perpendicular to grain 0.54–0.68c 0.078–0.10c
  • Red oak (12% moisture)      Parallel to grain 11.0–14.1
c 1.60–2.04c
      Perpendicular to grain 0.55–0.71c 0.08–0.10c
aSecant modulus taken at 25% of ultimate strength.
bModulus taken at 100% elongation.
cMeasured in bending.
Sources: ASM Handbooks, Volumes 1 and 2, Engineered Materials Handbooks, Volumes 1 and 4,  
Metals Handbook: Properties and Selection: Nonferrous Alloys and Pure Metals,  Vol. 2, 9th edition, 
and Advanced Materials & Processes, Vol. 146, No. 4, ASM International, Materials Park, OH; Modern 
Plastics Encyclopedia ’96, The McGraw-Hill Companies, New York, NY; and manufacturers’ technical 
data sheets.
Table B.3  Room-Temperature Poisson’s Ratio Values for Various Engineering Materials
 Poisson’s 
Material Ratio
METALS AND METAL ALLOYS
Plain Carbon and Low-Alloy Steels
Steel alloy A36 0.30
Steel alloy 1020 0.30
Steel alloy 1040 0.30
Steel alloy 4140 0.30
Steel alloy 4340 0.30
Stainless Steels
Stainless alloy 304 0.30
Stainless alloy 316 0.30
Stainless alloy 405 0.30
Stainless alloy 440A 0.30
Stainless alloy 17-4PH 0.27
Cast Irons
Gray irons
  • Grade G1800 0.26
  • Grade G3000 0.26
  • Grade G4000 0.26
Ductile irons  • Grade 60-40-18 0.29
  • Grade 80-55-06 0.31
  • Grade 120-90-02 0.28
Aluminum Alloys
Alloy 1100 0.33
Alloy 2024 0.33
Alloy 6061 0.33
Alloy 7075 0.33
Alloy 356.0 0.33 Poisson’s 
Material Ratio
Copper Alloys
C11000 (electrolytic tough pitch) 0.33
C17200 (beryllium–copper) 0.30
C26000 (cartridge brass) 0.35
C36000 (free-cutting brass) 0.34
C71500 (copper–nickel, 30%) 0.34
C93200 (bearing bronze) 0.34
Magnesium Alloys
Alloy AZ31B 0.35
Alloy AZ91D 0.35
Titanium Alloys
Commercially pure (ASTM grade 1) 0.34
Alloy Ti–5Al–2.5Sn 0.34
Alloy Ti–6Al–4V 0.34
Precious Metals
Gold (commercially pure) 0.42
Platinum (commercially pure) 0.39
Silver (commercially pure) 0.37
Refractory Metals
Molybdenum (commercially pure) 0.32
Tantalum (commercially pure) 0.35
Tungsten (commercially pure) 0.28
Miscellaneous Nonferrous Alloys
Nickel 200 0.31
Inconel 625 0.31
Monel 400 0.32Table B.2
(Continued)
Appendix B  /  Properties of Selected Engineering Materials  •   A-11
Chemical lead 0.44
Tin (commercially pure) 0.33
Zinc (commercially pure) 0.25
Zirconium, reactor grade 702 0.35
GRAPHITE, CERAMICS, AND
SEMICONDUCTING MATERIALS
Aluminum oxide
  • 99.9% pure 0.22
  • 96% pure 0.21
  • 90% pure 0.22
Concrete 0.20
Diamond
  • Natural 0.10–0.30
  • Synthetic 0.20
Gallium arsenide  •  〈100〉 direction 0.30
Glass, borosilicate (Pyrex) 0.20
Glass, soda–lime 0.23
Glass-ceramic (Pyroceram) 0.25
Silica, fused 0.17
Silicon  •  〈100〉 direction 0.28
  •  〈111〉 direction 0.36
Silicon carbide  • Hot-pressed 0.17
  • Sintered 0.16Silicon nitride  • Hot-pressed 0.30
  • Reaction-bonded 0.22
  • Sintered 0.28
Zirconia, 3 mol% Y
2O3 0.31
POLYMERS
Nylon 6,6 0.39
Polycarbonate (PC) 0.36
Polyethylene  • Low density (LDPE) 0.33–0.40
  • High density (HDPE) 0.46
Poly(ethylene terephthalate) (PET) 0.33
Poly(methyl methacrylate) (PMMA) 0.37–0.44Polypropylene (PP) 0.40
Polystyrene (PS) 0.33
Polytetrafluoroethylene (PTFE) 0.46
Poly(vinyl chloride) (PVC) 0.38
FIBER MATERIALS
E-glass 0.22
COMPOSITE MATERIALS
Aramid fibers–epoxy matrix (V
f  = 0.6) 0.34
High-modulus carbon fibers–epoxy matrix 
  (Vf  = 0.6) 0.25
E-glass fibers–epoxy matrix (Vf  = 0.6) 0.19 Poisson’s 
Material Ratio Poisson’s Material Ratio
Sources: ASM Handbooks, Volumes 1 and 2, and Engineered Materials Handbooks, Volumes 1 and 4,  ASM International, Materials Park, 
OH; and manufacturers’ technical data sheets.
Table B.4   Typical Room-Temperature Yield Strength, Tensile Strength, and Ductility (Percent Elongation) Values for 
Various Engineering Materials
 Yield  Tensile 
 Strength  Strength  Percent 
Material/Condition (MPa [ksi]) (MPa [ksi]) Elongation
METALS AND METAL ALLOYS
Plain Carbon and Low-Alloy Steels
Steel alloy A36
  • Hot-rolled 220–250 (32–36) 400–500 (58–72.5) 23
Steel alloy 1020  • Hot-rolled 210 (30) (min) 380 (55) (min) 25 (min)
  • Cold-drawn 350 (51) (min) 420 (61) (min) 15 (min)
  • Annealed (@ 870°C) 295 (42.8) 395 (57.3) 36.5
  • Normalized (@ 925°C) 345 (50.3) 440 (64) 38.5
Steel alloy 1040  • Hot-rolled 290 (42) (min) 520 (76) (min) 18 (min)
  • Cold-drawn 490 (71) (min) 590 (85) (min) 12 (min)
  • Annealed (@ 785°C) 355 (51.3) 520 (75.3) 30.2
  • Normalized (@ 900°C) 375 (54.3) 590 (85) 28.0Table B.3 (Continued)
A-12  •   Appendix B  /  Properties of Selected Engineering Materials
Steel alloy 4140
  • Annealed (@ 815°C)  417 (60.5)  655 (95) 25.7
  • Normalized (@ 870°C)  655 (95) 1020 (148) 17.7
  • Oil-quenched and tempered (@ 315°C) 1570 (228) 1720 (250) 11.5
Steel alloy 4340  • Annealed (@ 810°C)  472 (68.5)  745 (108) 22
  • Normalized (@ 870°C)  862 (125) 1280 (185.5) 12.2
  • Oil-quenched and tempered (@ 315°C) 1620 (235) 1760 (255) 12
Stainless Steels
Stainless alloy 304  • Hot-finished and annealed  205 (30) (min)  515 (75) (min) 40 (min)
  • Cold-worked (
1
4 hard)  515 (75) (min)  860 (125) (min) 10 (min)
Stainless alloy 316  • Hot-finished and annealed  205 (30) (min)  515 (75) (min) 40 (min)
  • Cold-drawn and annealed  310 (45) (min)  620 (90) (min) 30 (min)
Stainless alloy 405  • Annealed  170 (25)  415 (60) 20
Stainless alloy 440A  • Annealed  415 (60)  725 (105) 20
  • Tempered (@ 315°C) 1650 (240) 1790 (260)  5
Stainless alloy 17-4PH  • Annealed  760 (110) 1030 (150)  8
  • Precipitation-hardened (@ 482°C) 1172 (170) 1310 (190) 10
Cast Irons
Gray irons  • Grade G1800 (as cast) —  124 (18) (min) —
  • Grade G3000 (as cast) —  207 (30) (min) —
  • Grade G4000 (as cast) —  276 (40) (min) —
Ductile irons  • Grade 60-40-18 (annealed)  276 (40) (min)  414 (60) (min) 18 (min)
  • Grade 80-55-06 (as cast)  379 (55) (min)  552 (80) (min)  6 (min)
  •  Grade 120-90-02 (oil-quenched and 
  tempered)  621 (90) (min)  827 (120) (min)  2 (min)
Aluminum Alloys
Alloy 1100  • Annealed (O temper)   34 (5)   90 (13) 40
  • Strain-hardened (H14 temper)  117 (17)  124 (18) 15
Alloy 2024  • Annealed (O temper)   75 (11)  185 (27) 20
  • Heat-treated and aged (T3 temper)  345 (50)  485 (70) 18
  • Heat-treated and aged (T351 temper)  325 (47)  470 (68) 20
Alloy 6061  • Annealed (O temper)   55 (8)  124 (18) 30
  •  Heat-treated and aged (T6 and T651 tempers)  276 (40)  310 (45) 17
Alloy 7075  • Annealed (O temper)  103 (15)  228 (33) 17
  • Heat-treated and aged (T6 temper)  505 (73)  572 (83) 11Table B.4   (Continued)
 Yield  Tensile 
 Strength  Strength  Percent 
Material/Condition (MPa [ksi]) (MPa [ksi]) Elongation
Appendix B  /  Properties of Selected Engineering Materials  •   A-13
Alloy 356.0
  • As cast 124 (18) 164 (24) 6
  • Heat-treated and aged (T6 temper) 164 (24) 228 (33) 3.5
Copper Alloys
C11000 (electrolytic tough pitch)  • Hot-rolled  69 (10) 220 (32) 45
  • Cold-worked (H04 temper) 310 (45) 345 (50) 12
C17200 (beryllium–copper)  • Solution heat-treated 195–380 (28–55) 415–540 (60–78) 35–60
  • Solution heat-treated and aged (@ 330°C) 965–1205 (140–175) 1140–1310 (165–190)  4–10
C26000 (cartridge brass)
  • Annealed 75–150 (11–22) 300–365 (43.5–53.0) 54–68
  • Cold-worked (H04 temper) 435 (63) 525 (76)  8
C36000 (free-cutting brass)  • Annealed 125 (18) 340 (49) 53
  • Cold-worked (H02 temper) 310 (45) 400 (58) 25
C71500 (copper–nickel, 30%)  • Hot-rolled 140 (20) 380 (55) 45
  • Cold-worked (H80 temper) 545 (79) 580 (84)  3
C93200 (bearing bronze)  • Sand cast 125 (18) 240 (35) 20
Magnesium Alloys
Alloy AZ31B  • Rolled 220 (32) 290 (42) 15
  • Extruded 200 (29) 262 (38) 15
Alloy AZ91D  • As cast 97–150 (14–22) 165–230 (24–33)  3
Titanium Alloys
Commercially pure (ASTM grade 1)  • Annealed 170 (25) (min) 240 (35) (min) 24
Alloy Ti–5Al–2.5Sn  • Annealed 760 (110) (min) 790 (115) (min) 16
Alloy Ti–6Al–4V  • Annealed 830 (120) (min) 900 (130) (min) 14
  • Solution heat-treated and aged 1103 (160) 1172 (170) 10
Precious Metals
Gold (commercially pure)  • Annealed nil 130 (19) 45
  • Cold-worked (60% reduction)  205 (30) 220 (32)  4
Platinum (commercially pure)  • Annealed <13.8 (2) 125–165 (18–24) 30–40
  • Cold-worked (50%) — 205–240 (30–35)  1–3
Silver (commercially pure)  • Annealed — 170 (24.6) 44
  • Cold-worked (50%) — 296 (43)  3.5Table B.4   (Continued)
 Yield  Tensile 
 Strength  Strength  Percent 
Material/Condition (MPa [ksi]) (MPa [ksi]) Elongation
A-14  •   Appendix B  /  Properties of Selected Engineering Materials
Refractory Metals
Molybdenum (commercially pure) 500 (72.5) 630 (91) 25
Tantalum (commercially pure) 165 (24) 205 (30) 40
Tungsten (commercially pure) 760 (110) 960 (139)  2
Miscellaneous Nonferrous Alloys
Nickel 200 (annealed) 148 (21.5) 462 (67) 47
Inconel 625 (annealed) 517 (75) 930 (135) 42.5
Monel 400 (annealed) 240 (35) 550 (80) 40
Haynes alloy 25 445 (65) 970 (141) 62
Invar (annealed) 276 (40) 517 (75) 30
Super invar (annealed) 276 (40) 483 (70) 30
Kovar (annealed) 276 (40) 517 (75) 30
Chemical lead 6–8 (0.9–1.2) 16–19 (2.3–2.7) 30–60
Antimonial lead (6%) (chill cast) — 47.2 (6.8) 24
Tin (commercially pure) 11 (1.6) — 57
Lead–tin solder (60Sn–40Pb) — 52.5 (7.6) 30–60
Zinc (commercially pure)
  • Hot-rolled (anisotropic) — 134–159 (19.4–23.0) 50–65
  • Cold-rolled (anisotropic) — 145–186 (21–27) 40–50
Zirconium, reactor grade 702  • Cold-worked and annealed 207 (30) (min) 379 (55) (min) 16 (min)
GRAPHITE, CERAMICS, AND SEMICONDUCTING MATERIALS
a
Aluminum oxide  • 99.9% pure — 282–551 (41–80) —
  • 96% pure — 358 (52) —
  • 90% pure — 337 (49) —
Concrete
b — 37.3–41.3 (5.4–6.0) —
Diamond  • Natural — 1050 (152) —
  • Synthetic — 800–1400 (116–203) —
Gallium arsenide  •  {100} orientation, polished surface — 66 (9.6)
c —
  •  {100} orientation, as-cut surface — 57 (8.3)c —
Glass, borosilicate (Pyrex) — 69 (10) —
Glass, soda–lime — 69 (10) —
Glass-ceramic (Pyroceram) — 123–370 (18–54) —
Graphite  • Extruded (with the grain direction) — 13.8–34.5 (2.0–5.0) —
  • Isostatically molded — 31–69 (4.5–10) —
Silica, fused — 104 (15) —
Silicon  •  {100} orientation, as-cut surface — 130 (18.9) —
  •  {100} orientation, laser scribed — 81.8 (11.9) —Table B.4   (Continued)
 Yield  Tensile 
 Strength  Strength  Percent 
Material/Condition (MPa [ksi]) (MPa [ksi]) Elongation
Appendix B  /  Properties of Selected Engineering Materials  •   A-15
Silicon carbide
  • Hot-pressed — 230–825 (33–120) —
  • Sintered — 96–520 (14–75) —
Silicon nitride  • Hot-pressed — 700–1000 (100–150) —
  • Reaction-bonded — 250–345 (36–50) —
  • Sintered — 414–650 (60–94) —
Zirconia, 3 mol% Y
2O3 (sintered) — 800–1500 (116–218) —
POLYMERS
Elastomers  • Butadiene–acrylonitrile (nitrile) — 6.9–24.1 (1.0–3.5) 400–600
  • Styrene–butadiene (SBR) — 12.4–20.7 (1.8–3.0) 450–500
  • Silicone — 10.3 (1.5) 100–800
Epoxy — 27.6–90.0 (4.0–13)  3–6
Nylon 6,6  • Dry, as molded 55.1–82.8 (8–12) 94.5 (13.7)  15–80
  • 50% relative humidity 44.8–58.6 (6.5–8.5) 75.9 (11) 150–300
Phenolic — 34.5–62.1 (5.0–9.0)  1.5–2.0
Poly(butylene terephthalate) (PBT) 56.6–60.0 (8.2–8.7) 56.6–60.0 (8.2–8.7)  50–300
Polycarbonate (PC) 62.1 (9) 62.8–72.4 (9.1–10.5) 110–150
Polyester (thermoset) — 41.4–89.7 (6.0–13.0) <2.6
Polyetheretherketone (PEEK) 91 (13.2) 70.3–103 (10.2–15.0)  30–150
Polyethylene  • Low density (LDPE) 9.0–14.5 (1.3–2.1) 8.3–31.4 (1.2–4.55) 100–650
  • High density (HDPE) 26.2–33.1 (3.8–4.8) 22.1–31.0 (3.2–4.5)  10–1200
  • Ultra high molecular weight (UHMWPE) 21.4–27.6 (3.1–4.0) 38.6–48.3 (5.6–7.0) 350–525
Poly(ethylene terephthalate) (PET) 59.3 (8.6) 48.3–72.4 (7.0–10.5)  30–300
Poly(methyl methacrylate) (PMMA) 53.8–73.1 (7.8–10.6) 48.3–72.4 (7.0–10.5)  2.0–5.5
Polypropylene (PP) 31.0–37.2 (4.5–5.4) 31.0–41.4 (4.5–6.0) 100–600
Polystyrene (PS) 25.0–69.0 (3.63–10.0) 35.9–51.7 (5.2–7.5)  1.2–2.5
Polytetrafluoroethylene (PTFE) 13.8–15.2 (2.0–2.2) 20.7–34.5 (3.0–5.0) 200–400
Poly(vinyl chloride) (PVC) 40.7–44.8 (5.9–6.5) 40.7–51.7 (5.9–7.5)  40–80
FIBER MATERIALS
Aramid (Kevlar 49) — 3600–4100 (525–600) 2.8
Carbon
  • Standard modulus (longitudinal) — 3800–4200 (550–610) 2
    (PAN precursor)  • Intermediate modulus (longitudinal) — 4650–6350 (675–920) 1.8
    (PAN precursor)  • High modulus (longitudinal) — 2500–4500 (360–650) 0.6
    (PAN precursor)  • Ultra-high modulus (longitudinal) — 2620–3630 (380–526) 0.30–0.66
    (pitch precursor)
E-glass — 3450 (500) 4.3Table B.4   (Continued)
 Yield  Tensile 
 Strength  Strength  Percent 
Material/Condition (MPa [ksi]) (MPa [ksi]) Elongation
A-16  •   Appendix B  /  Properties of Selected Engineering Materials
COMPOSITE MATERIALS
Aramid fibers–epoxy matrix (aligned, Vf  = 0.6)
  • Longitudinal direction — 1240 (180) 1.8
  • Transverse direction — 30 (4.3) 0.5
Standard-modulus carbon fibers–epoxy matrix 
  (aligned, Vf  = 0.6)
  • Longitudinal direction — 1520 (220) 0.9
  • Transverse direction — 41 (6) 0.4
E-glass fibers–epoxy matrix (aligned, Vf  = 0.6)
  • Longitudinal direction — 1020 (150) 2.3
  • Transverse direction — 40 (5.8) 0.4
Wood  • Douglas fir (12% moisture)      Parallel to grain — 108 (15.6) —
      Perpendicular to grain — 2.4 (0.35) —
  • Red oak (12% moisture)      Parallel to grain — 112 (16.3) —
      Perpendicular to grain — 7.2 (1.05) —
aThe strength of graphite, ceramics, and semiconducting materials is taken as flexural strength.
bThe strength of concrete is measured in compression.
cFlexural strength value at 50% fracture probability.
Sources: ASM Handbooks, Volumes 1 and 2, Engineered Materials Handbooks, Volumes 1 and 4, Metals Handbook: Properties and 
Selection: Nonferrous Alloys and Pure Metals, Vol. 2, 9th edition, Advanced Materials & Processes, Vol. 146, No. 4, and Materials 
& Processing Databook (1985), ASM International, Materials Park, OH; Modern Plastics Encyclopedia ’96, The McGraw-Hill Companies, New York, NY; and manufacturers’ technical data sheets.Table B.4   (Continued)
 Yield  Tensile 
 Strength  Strength  Percent 
Material/Condition (MPa [ksi]) (MPa [ksi]) Elongation
 Fracture Toughness Strengtha
Material MPa √m ksi √in. (MPa)
METALS AND METAL ALLOYS
Plain Carbon and Low-Alloy Steels
Steel alloy 1040 54.0 49.0 260
Steel alloy 4140
  • Tempered @ 370°C 55–65 50–59 1375–1585  • Tempered @ 482°C 75–93 68.3–84.6 1100–1200
Steel alloy 4340  • Tempered @ 260°C 50.0 45.8 1640  • Tempered @ 425°C 87.4 80.0 1420
Stainless Steels
Stainless alloy 17-4PH  • Precipitation hardened      @  4 8 2 °C 53 48 1170
Aluminum Alloys
Alloy 2024-T3 44 40 345
Alloy 7075-T651 24 22 495Table B.5
Room-Temperature Plane Strain Fracture Toughness and Strength Values for Various Engineering Materials
Appendix B  /  Properties of Selected Engineering Materials  •   A-17
Magnesium Alloys
Alloy AZ31B
  • Extruded 28.0 25.5 200
Titanium Alloys
Alloy Ti–5Al–2.5Sn  • Air-cooled 71.4 65.0 876
Alloy Ti–6Al–4V  • Equiaxed grains 44–66 40–60 910
GRAPHITE, CERAMICS, AND SEMICONDUCTING MATERIALS
Aluminum oxide  • 99.9% pure 4.2–5.9 3.8–5.4 282–551
  • 96% pure 3.85–3.95 3.5–3.6 358
Concrete 0.2–1.4 0.18–1.27 —
Diamond  • Natural 3.4 3.1 1050
  • Synthetic 6.0–10.7 5.5–9.7 800–1400
Gallium arsenide  • In the {100} orientation 0.43 0.39 66
  • In the {110} orientation 0.31 0.28 —
  • In the {111} orientation 0.45 0.41 —
Glass, borosilicate (Pyrex) 0.77 0.70 69
Glass, soda–lime 0.75 0.68 69
Glass-ceramic (Pyroceram) 1.6–2.1 1.5–1.9 123–370
Silica, fused 0.79 0.72 104
Silicon  • In the {100} orientation 0.95 0.86 —
  • In the {110} orientation 0.90 0.82 —
  • In the {111} orientation 0.82 0.75 —
Silicon carbide  • Hot-pressed 4.8–6.1 4.4–5.6 230–825
  • Sintered 4.8 4.4 96–520
Silicon nitride  • Hot-pressed 4.1–6.0 3.7–5.5 700–1000
  • Reaction-bonded 3.6 3.3 250–345
  • Sintered 5.3 4.8 414–650
Zirconia, 3 mol% Y
2O3 7.0–12.0 6.4–10.9 800–1500
POLYMERS
Epoxy 0.6 0.55 —
Nylon 6,6 2.5–3.0 2.3–2.7 44.8–58.6
Polycarbonate (PC) 2.2 2.0 62.1
Polyester (thermoset) 0.6 0.55 —
Poly(ethylene terephthalate) (PET) 5.0 4.6 59.3
Poly(methyl methacrylate) (PMMA) 0.7–1.6 0.6–1.5 53.8–73.1
Polypropylene (PP) 3.0–4.5 2.7–4.1 31.0–37.2
Polystyrene (PS) 0.7–1.1 0.6–1.0 —
Poly(vinyl chloride) (PVC) 2.0–4.0 1.8–3.6 40.7–44.8Table B.5
(Continued)
