Repository: Ketankham/chatbot-meta-books

File: tem-book.txt (part 60 of 71)
 هب انم خدا 
ray (e.g., from element A) within the specimen is the sumof the mass-absorption coefficients for each elementtimes the weight fraction of that element, so
m
r/C21A
spec¼X
iCim
r/C21Ai !
(35:24)
where Ciis the fractional concentration of element iin
the specimen such that
X
iCi¼1 (35: 25)
The absorption of X-rays from element A by all ele-
ments iin the specimen is summed. The summation
includes self-absorption by element A. Elements thatmay not be of interest in the experiment or that mightnot be detectable may still cause absorption.
The NiO-MgO example of this phenomenon
occurs when Mg is being quantified in homoge-
neous NiO-MgO. The Mg K
aX-rays will be
absorbed by oxygen, even if the O K aX-ray is
not of interest or cannot be detected because aBe-window detector is being used. This effect is
shown in Figure 35.8 ,which shows an increase in
the intensity ratio (Ni K
a/Mg K a) as a function of
thickness due to the increased absorption of the
654 .............................................................................................................................................................Q UANTITATIVE X-RAY ANALYSIS
www .Iran -mavad .com  
ﻣﺮﺟﻊ ﺩﺍﻧﺸﺠﻮﻳﺎﻥ ﻭ ﻣﻬﻨﺪﺳﻴﻦ ﻣﻮﺍﺩ
Mg K aX-rays. (Absorption appears in an expo-
nential term.) If we correct for the absorption by
Ni, the slope of the line is reduced, but only when
the effects of absorption by oxygen are taken intoaccount does the slope become zero, as it should befor a homogeneous specimen.
In equation 35.22, we assume that the depth distri-
bution of X-ray production jðrtÞis a constant, and
equal to unity. That is, a uniform distribution of X-
rays is generated at all depths throughout the foil. Thisis a reasonable first approximation in thin foils, but inbulk specimens jðrtÞis a strong function of tand so the
measurement of jðrtÞfor bulk specimens is a well-
established procedure. The few studies in thin specimensshow an increase in jðrtÞwith specimen thickness,
although the increase is no more than /C245% in foil
thicknesses of <300 nm. Therefore, the assumption
appears reasonable since, if your specimen is thickerthan 300 nm, you will have problems to worry aboutother than jðrtÞ. The fact that we use a ratio of the two
jðrtÞterms in the absorption equation also helps to
minimize the effects of this assumption.
We assume that jðrtÞequals unity, then we can
simply use equation 35.23 to give
ACF ¼
m
riA
Spec
m
riB
Spec0
BB@1
CCA1/C0e/C0m
riB
Specrtcoseca/C18/C19
1/C0e/C0m
riA
Specrtcoseca/C18/C190
BBBB@1
CCCCA(35:26)
So we still need to know the values of randtfor our
specimens.The density of the specimen ( r) can be estimated if
you know the unit-cell dimensions, e.g., from CBED
since
r¼nA
VN(35:27)
where nis the number of atoms of average atomic weight
Ain a unit cell of volume V, and N is Avogadro’s number.
The absorption path length ( t0) is a major variable in
the absorption correction. Fortunately, it is also the one
over which you, the operator, have the most control. In
the simplest case of a parallel-sided thin foil of thicknesstat 08tilt, the absorption path length, as shown in
Figure 35.9, is given by
t
0¼t0coseca (35:28)
where ais the detector take-off angle. To minimize
this factor it is obvious that your specimen should beas thin as possible and the value of aas high as possible.
There are many ways to determine the foil thickness,
which we have discussed at various points in this
text; they are summarized in Section 36.3. Morerecently, Banchet et al. (2003) have combined EELS
measurements of relative specimen thickness with
XEDS peak intensities to give a variation on the tradi-tional, iterative absorption-correction process. No
method is universally applicable, and few are either
easy or accurate, so it’s best to make thin specimens inthe first place.
The value of awhen your specimen is at the ideal
08tilt is fixed by the design geometry of your AEM
stage and the only way you can vary ais by tilting
your specimen. As we have seen, there are good rea-sons not to tilt beyond about 10 8, because of the
increase in spurious X-rays, but if there is a severeabsorption problem, then decreasing t
0by tilting your
specimen toward the detector is a sensible first step
toward minimizing the problem. On some very old
AEMs the detector may not be orthogonal to the
axis of your specimen holder, in which case you’vegot a challenging exercise in solid geometry to deter-
minea.
FIGURE 35.8. The upper curve shows the raw Ni K a/Mg K aintensity
ratio as a function of thickness in a homogeneous specimen of NiO-MgO.
The slope indicates strong absorption of Mg K aX-rays. The middle curve
shows the effect of correcting for absorption of the Mg K aX-rays by Ni
and the bottom line shows the effect of a further correction for absorptionof the Mg K
aby O to give the expected horizontal line.
Incident beam
αXEDS
tt cosec α
FIGURE 35.9. Relationship between the specimen thickness, t,and the
absorption path length, tcoseca, for a take-off angle a.
35.6 A BSORPTION CORRECTION .............................................................................................................................................................. 655
www .Iran -mavad .com  
ﻣﺮﺟﻊ ﺩﺍﻧﺸﺠﻮﻳﺎﻥ ﻭ ﻣﻬﻨﺪﺳﻴﻦ ﻣﻮﺍﺩ
So far we’ve assumed that our specimens are parallel
sided, but this is uncommon. Many thin-foil prepara-
tion methods result in wedge-shaped foils, and underthese circumstances the detector must always be lookingtoward the thin edge of the specimen so that the X-ray
path length is minimized, as we already described in
Figure 32.15 .The only way to ascertain if this is a
problem is to measure the thickness at each analysispoint. Because this is such a tedious exercise, you should
get round it by using the z-factor method, as we explain
in the next section.
Because the specimen density r(and therefore
the values of m/r) varies with your specimen composi-
tion the complete absorption-correction procedureis an iterative process. The first step is to use the
Cliff-Lorimer equation without any absorption cor-rection and thus produce values for C
Aand CB.
From these values, the computer performs a first-
iteration calculation of m/randr, and generates
modified values of CAand CB, and iterates again.
Usually the calculation converges after two or threeiterations.
In summary, there is substantial room for error in
determining the various terms to insert into the ACF.
For example, the ACF for k
NiAlin Ni 3Al, which is a
strongly absorbing system, varies from /C245.5 to /C2412%
when the specimen doubles in thickness from 40 to80 nm. This change is still quite small and within thelimits of all but the most accurate analyses. In FeNi,which is a weakly absorbing system, a similar change in
thickness would change the ACF for k
FeNifrom /C240.6 to
/C241.3%, which is negligible. So while we’ve spent a fair
bit of time introducing you to the absorption correction,the final message is clear.
35.7 THE ZETA-FACTOR ABSORPTION
CORRECTION
So, if significant absorption is unavoidable, informa-
tion about your specimen density and thickness is
required at each analysis position, in order to applythe absorption correction. Obviously, this is the major
limitation, since independent measurements arerequired for the specimen density and thickness andinaccuracies in such measurements may cause furthererrors in quantification. In fact, the z-factor method
was originally proposed in order to overcome theselimitations and difficulties associated with the absorp-tion correction because, if we substitute equation35.16 into equation 35.22, the rtterm can be
eliminated
CA
CB¼kABIA
IBðm=rÞA
sp
ðm=rÞBsp"# 
1/C0exp/C0m=rðÞBspzAIA=CA ðÞ cosec ðaÞhi
1/C0exp/C0m=rðÞAspzAIA=CA ðÞ cosec ðaÞhi8
<
:9
=
;!
(35:29)
If you’ve determined z-factors, then the k-factor can be
substituted in the above equation since
kAB¼zA
zB(35:30)
So the z-factor overcomes the two major limitations of
the Cliff-Lorimer method by avoiding the tedium of
preparing multiple thin-foil standards and making mul-tiple thickness and density measurements at each anal-ysis point when significant X-ray absorption is
occurring. That’s why we introduce its depth in the
companion text and suggest strongly that the seriousX-ray analyst use this approach.
35.8 THE FLUORESCENCE CORRECTION
X-ray absorption and fluorescence are intimatelyrelated because a primary cause of X-ray absorptionis the fluorescence of another X-ray (such as thefluorescence of Si K
aX-rays in the XEDS detector
which gives rise to the escape peak). You mightthink, therefore, that fluorescence corrections shouldbe as widespread as absorption corrections. However,this is not the case for the following reasons. Strongabsorption effects occur when there is a small amountof one element whose X-rays are being absorbed bythe presence of a relatively large amount of anotherelement. The absorption of Al K
aX-rays by Ni in
Ni3Al is a classic example. In this case, Ni X-rays are
indeed fluoresced as a result of the absorption of AlK
aX-rays. However, there is a relatively smallCLIFF-LORIMER ACCURACY?
The Cliff-Lorimer approach only incurs large errorsin strongly absorbing systems and/or very thickspecimens.HOW THICK?
Remember: it’s rare that you’ll know your specimenthickness as well as you would like.
656 .............................................................................................................................................................Q UANTITATIVE X-RAY ANALYSIS
www .Iran -mavad .com  
ﻣﺮﺟﻊ ﺩﺍﻧﺸﺠﻮﻳﺎﻥ ﻭ ﻣﻬﻨﺪﺳﻴﻦ ﻣﻮﺍﺩ
increase in the total number of Ni X-rays because Ni
is the dominant element; the relative decrease in theAl K
aintensity is large because Al is the minor con-
stituent. In this particular example there is a further
reason why fluorescence of Ni X-rays is ignored; it is
the Ni L aX-rays which are fluoresced by the absorp-
tion of Al K aX-rays. The Ni L X-rays are not the
ones that we use for analysis anyhow, since the higherenergy Ni K X-rays are not absorbed or fluoresced.
In the rare case that fluorescence occurs to a degree
that limits the accuracy of your analysis, read thedetailed discussion given by Anderson et al. Practical
examples of the fluorescence correction are hard to
come by and a classic case is Cr in stainless steelswhere the minor Cr K
aline is fluoresced by the major
Fe K aline, giving rise to an apparent increase in Cr
content as the foil gets thicker.
35.9 ALCHEMI
We told you early on in this chapter to acquire your X-
ray spectra away from strong diffraction conditions.This is because of the Borrmann effect. Close to two-
beam conditions, the Bloch waves interact strongly with
the crystal planes and so X-ray emission is enhancedcompared with kinematical conditions, thus negating
the assumptions inherent in the Cliff-Lorimer equation,
which assumes emission is constant with specimen tilt.
However, we can make use of this phenomenon to
locate which atoms lie on which crystal planes. Thetechnique has the delightful (and wholly inappropriate)
acronym ALCHEMI, which is a selective abbreviation
of the expression ‘atom location by channeling-enhanced microanalysis.’
ALCHEMI is a quantitative technique for identify-
ing the crystallographic sites, distribution and types ofsubstitutional impurities in crystals. The technique was
first developed for the TEM by Spence (who, with
archetypical antipodean humor, coined the acronym)and Taftø. Interestingly, channeling is also used for
atom-site location in other analysis techniques (e.g.,
see Chu et al.).
The way to do ALCHEMI experimentally is to tilt
your specimen to a strong two-beam condition andacquire a spectrum under strong channeling condi-tions, such that the Bloch wave is interacting strongly
with a particular systematic row of atoms. You shouldchoose the channeling orientation so that the specific
crystal planes interacting strongly with the beam also
contain the candidate impurity atom sites. So it helpsa lot if you have some a priori ideas about where
substitutional atoms are most likely to sit. This tech-
nique is therefore particularly well suited to layerstructures. When the Bloch wave is maximized on a
particular plane of atoms, the X-ray counts from the
atoms in that plane will be highest. So start by finding
the orientations 1 and 2 that give the most pronounced
channeling effects for the atoms A and B, as shownschematically in Figure 35.10A. Usually a very small
tilt is all that is necessary to get a different spectrum
from the two planes.
If you are looking at two elements A and B
and a substitutional element X then follow this
procedure
&Measure X-ray intensities from each element inorientations 1 and 2.
&Then find a non-channeling orientation (3)where the electron intensity is uniform for both
planes.
In this orientation we define the ratio k(NOT the
Cliff-Lorimer factor) as
k¼IB
IA(35:36)
IBis the number of X-ray counts from the element B in
the non-channeling orientation. For the two channeling
orientations 1 and 2, we define two parameters bandg
such that
b¼Ið1Þ
B
kIð1Þ
A(35:37)
g¼Ið2Þ
B
kIð2Þ
A(35:38)
Now assuming we know from looking at the relativeintensity changes in the spectra that the element X sits
on specific sites, say it substitutes for atom B, then wedefine an intensity ratio term Rsuch that
R¼
Ið1Þ
AIð2Þ
X
Ið1Þ
XIð2Þ
A(35:39)
Then the fraction of atom X on B sites is given by
CX¼R/C01
R/C01þg/C0bR(35:40)DON’T WORRY ABOUT FLUORESCENCE
Fluorescence is usually a minor effect and often
occurs for X-rays that are not of interest. (So don’t
worry if you know you needn’t!)
35.9 ALCHEMI ........................................................................................................................................................................................ 657
www .Iran -mavad .com  
ﻣﺮﺟﻊ ﺩﺍﻧﺸﺠﻮﻳﺎﻥ ﻭ ﻣﻬﻨﺪﺳﻴﻦ ﻣﻮﺍﺩ
Similar expressions can be generated for X atoms on A
sites, but in fact the fraction of X atoms on A sites must
be 1– CX.
As you see, ALCHEMI can give a direct measure
of the occupation of substitutional sites. However, the
intensity differences in different orientations areoften quite small and you need good X-ray statisticsto draw sound conclusions (counts, counts, andmore counts!). This makes ALCHEMI difficult toapply if high spatial resolution is also desired
because, as we shall see in the next chapter, the
conditions to give the best spatial resolution alsogive the worst counting statistics. Figure 35.10Bshows the variation in X-ray emission across a bendcontour highlighting the Borrmann effect which is thebasis of ALCHEMI. A comprehensive review hasbeen given by Jones, who extends the discussion ofthe technique and develops it in depth in the compan-
ion text.
35.10 QUANTITATIVE X-RAY MAPPING
As we have discussed throughout the previous chap-
ters, gathering X-ray maps rather than individual orlines of spectra makes a great deal of sense in terms
of getting unbiased elemental-distribution information
about your specimen. The major difficulty with mov-ing from qualitative to quantitative mapping is theneed for sufficient counts for quantification. As notedin Section 35.4.B above, we recommend acquiring10,000 counts in a characteristic peak in order forreasonable quantification (i.e., with errors /C24/C610%
relative). A simple calculation will show how unrea-
listic this is if we are to acquire maps in a reasonable
time. A minimum map to give a reasonable X-rayimage is 128 /C2128 pixels giving >16,000 total pixels.
Even if we acquire for only 1 s/pixel (if we are luckywe will acquire a few tens of total counts rather thana few thousands), then we will be mapping for 4.5hours minimum and more likely days if we wish tosee hundreds or thousands of counts/pixel. As we’ve
stated too often, such long times introduce specimen
drift, damage, contamination, and operator boredomand so conspire to make life very difficult. Whileovernight mapping with lower-resolution EPMA sys-tems (where the drift and stability requirements aremuch less stringent and the X-ray count rate is fargreater) is indeed a common occurrence, STEMs arenot yet stable enough to do this while retaining nan-
ometer-level resolution.
Nevertheless, there has been significant progress in
quantitative mapping, particularly with the use of
2–300 kV FEG instruments, the development of
(A)
(B)
FIGURE 35.10. (A) ALCHEMI allows the determination of the site
occupancy of atom X (light blue) in columns of atoms A (dark blue)
and B (open circles). By tilting to s>0 and then s<0, the Bloch waves
interact strongly with row A then row B giving different characteristic
intensities, shown schematically in the spectra, from which the relative
amounts of X in columns of A and B can be determined. (B) The Borr-mann effect: the variation in the characteristic X-ray emission close tostrong two-beam conditions as the beam is rocked across the 400 planes of
GaAlAs. The X-rays from Al, which occupies Ga sites, follow the Ga
emission variation while the As varies in an approximately complemen-tary fashion. The BSE signal is inversely proportional to the amount ofchanneling so the As signal is strongest where the channeling is weakest.
658 .............................................................................................................................................................Q UANTITATIVE X-RAY ANALYSIS
www .Iran -mavad .com  
ﻣﺮﺟﻊ ﺩﺍﻧﺸﺠﻮﻳﺎﻥ ﻭ ﻣﻬﻨﺪﺳﻴﻦ ﻣﻮﺍﺩ
higher solid angles of collection of X-rays, and gen-
eral improvements in instrument design. So, as shown
back in Figures 33.14 and 33.15, quantitative X-raymapping is feasible. This process requires that thecounts in the characteristic peak that is being mappedbe integrated, subject to background subtraction,then processed via a Cliff-Lorimer or z-factor equa-
tion to turn the counts into composition. It is oftenbest to exhibit the map as a color image becauseusually more than one element needs to be mappedor the composition changes need to be emphasized inwhich case overlays or side-by-side comparisons of
the different maps permit easier understanding of
the relative distributions of the various elements.Not surprisingly, quantitative mapping is improvedbyC
scorrection since corrected probes have /C243–5 /C2
more current without loss of probe size. Thus the
count rate is increased, or the acquisition time
decreased, or both.
While it is certainly of interest to improve the
stability of our TEM and XEDS systems and opti-mize the gathering of data over long periods of time,
there are ways to minimize the limitations of low
count rates and long acquisition times and thisrequires high-level computer control of the X-rayacquisition, implementation of spectrum imaging, orposition-tagged spectrometry (check back in Sections
33.6.C and 33.6.D) and then manipulation of the
resulting data cube using multivariate statistical anal-ysis (MSA) to extract the maximum signal informa-tion and minimize the noise (which constitutes mostof the signal in the channels in a spectrum acquiredfor a short period of time).
When this combination of SI and MSA is
implemented, it is possible to gather spectra in as littleas 100–500 ms/pixel giving mapping times of a fewminutes to several tens of minutes for a 128 /C2128
pixel image and it is equally feasible to contemplate
larger maps. The SI/MSA combination is dealt with
in great detail in the companion text. About the bestthat can be done with a modern C
s-corrected
FEGSTEM, sophisticated data handling is shown inFigure 35.11 where segregation of trace elements to
grain boundaries is mapped. A similar example was
also shown back in Figure 33.15D which maps outdifferences in the composition of various smallprecipitates, a few nanometers in diameter. In Figure35.11B, the data were acquired on a 300-keV STEM
and the improvement in mapping quality obtained
after MSA (Figure 35.11C) is clear. Addition of aC
scorrector to the STEM results in a further gain in
spatial resolution, as shown in Figure 35.11D. Thislatter example of Zr segregating to a grain boundary
in a Ni-base superalloy mapping reveals a typical
enrichment of only /C241–2 atoms/nm
2with a spatial
resolution of /C240.5 nm!
FIGURE 35.11. (A) STEM ADF image and (B) quantitative X-ray maps
showing the segregation of trace amounts of Ni and Mo to grain bound-
aries in a low-alloy steel. (C) Applying MSA improves the quality of the
maps. (D). Mapping the segregation of Zr to an interface in a Ni-basesuperalloy in a C
s-corrected STEM designed to give a 0.4-nm (FWTM)
probe containing 0.5 nA. The Zr is present in the bulk alloy at /C240.04 wt%
and without MSA processing could not be mapped. The compositionprofiles show that the Zr is localized to <1 nm at two different positions
on the interface.
35.10 Q UANTITATIVE X-RAY MAPPING ............................................................................................................................................... 659
www .Iran -mavad .com  
ﻣﺮﺟﻊ ﺩﺍﻧﺸﺠﻮﻳﺎﻥ ﻭ ﻣﻬﻨﺪﺳﻴﻦ ﻣﻮﺍﺩ
CHAPTER SUMMARY
The fact that much of this chapter is unchanged from the first edition sends a message that
not much has changed in the last decade. This is unfortunate because, while quantitativeanalysis of spectra from thin foils can be straightforward, the standard Cliff-Lorimerapproach has serious limitations. Most of the problems are overcome by the newer z-factor
method, which is not yet commercially available but can be downloaded from the book website (URL #2). Perhaps the greatest difficulty remains the need to know the specimenthickness in order to compensate for X-ray absorption and, again, the z-factor approach
is invaluable in avoiding this. We can minimize absorption by making the thinnest possible
specimens but then the number of X-ray counts may be so small that errors in the
quantification are unacceptably large. The use of FEG sources, C
scorrection, and improved
TEM-EDS configurations with detector arrays to maximize the collection angle all help.With these latest advances, we can now perform quantitative X-ray mapping with a spatialresolution of a less than a nanometer and detection limits of a few atoms. There’s muchmore about these exciting new aspects of quantitative analysis in the companion text.
GENERAL REFERENCES
Garratt-Reed, AJ and Bell, DC 2003 Energy-Dispersive X-ray Analysis in the Electron Microscope Bios
(Royal Microsc. Soc.) Oxford UK.
Goodhew, PJ, Humphreys, FJ and Beanland, R 2001 Electron Microscopy and Analysis 3rd Ed. Taylor &
Francis London. Instructive comparison of XEDS in SEM and TEM.
Goldstein, JI, Williams, DB and Cliff, G 1986 Quantification of Energy Dispersive Spectra inPrinciples of
Analytical Electron Microscopy 155–217 Eds. DC Joy, AD Romig Jr. and JI Goldstein, Plenum Press
New York. Introduction to many of the concepts in this chapter and the next one, including many
worked examples.
Friel JJ and Lyman CE 2006 X-ray Mapping in Electron-Beam Instruments Microsc. Microanal. 122–25.
Detailed review of qualitative and quantitative mapping.
Jones, IP 1992 Chemical Analysis Using Electron Beams The Institute of Materials, London. The best
source of examples of quantitative XEDS calculations.
Williams, DB and Goldstein, JI 1991 Quantitative X-ray Microanalysis in the Analytical Electron Micro-
scope in Electron Probe Quantitation 371–398 Eds. KFJ Heinrich and DE Newbury Plenum Press New
York. Derivations of the essential equations for thin-film quantification.
Zaluzec, NJ 1979 Quantitative X-ray Microanalysis: Instrumental Considerations and Applications to
Materials Science inIntroduction to Analytical Electron Microscopy Eds. JJ Hren JI Goldstein and
DC Joy 121–167 Plenum Press NY. We’ve left this in so Nestor doesn’t take us off his Web site.
CALCULATIONS
Anderson, IM, Bentley, J and Carter, CB 1995 The Secondary Fluorescence Correction for X-Ray Micro-
analysis in the Analytical Electron Microscope J. Microsc. 178226–239.
Bambynek, W, Crasemann, B, Fink, RW, Freund, HU, Mark, H, Swift, CD, Price, RE and Rao, PV X-ray-
fluorescence Yields, Auger and Coster-Kronig Transition Probabilities 1972 Rev. Mod. Phys. 44716–813.
Cliff, G and Lorimer, GW 1975 The Quantitative Analysis of Thin Specimens J. Microsc. 103203–207. The
original paper based on crushed mineral standards (all borrowed from the desk drawer of Pam
Champness, Lorimer’s wife, who is a well-known mineralogist).
Heinrich, KFJ 1986 Mass Absorption Coefficients for Electron Probe Microanalysis inProc. ICXOM-11
67–77 Eds. J Brown and R Packwood University of Western Ontario Canada.
Powell, CJ 1976 Evaluation of Formulas for Inner-shell Ionization Cross Sections inUse of Monte Carlo
Calculations in Electron Probe Analysis and Scanning Electron Microscopy 97–104 NBS Special Pub-
lication 460 Eds. KFJ Heinrich, DE Newbury and H Yakowitz U.S. Department of Commerce/NBSWashington DC.
Watanabe, M and Williams, DB 2006 The Quantitative Analysis of Thin Specimens: a Review of Progress
from the Cliff-Lorimer to the New z-Factor Methods J. Microsc. 22189–109.
Williams, DB. Newbury, DE Goldstein, JI and Fiori, CE 1984 On the Use of Ionization Cross Sections in
Analytical Electron Microscopy J. Microsc. 136209–218.
Schreiber, TP and Wims, AM 1981 Quantitative Analysis of Thin Specimens in the TEM Using a f(rz)
Model Ultramicrosc. 6323–334.
660 .............................................................................................................................................................Q UANTITATIVE X-RAY ANALYSIS
www .Iran -mavad .com  
ﻣﺮﺟﻊ ﺩﺍﻧﺸﺠﻮﻳﺎﻥ ﻭ ﻣﻬﻨﺪﺳﻴﻦ ﻣﻮﺍﺩ
Schreiber, TP and Wims, AM 1982 Relative Intensity Factors for K, L and M Shell X-ray Lines X-ray
Spectrometry 1142–45.
Larsen, RJ and Marx, ML 2001 An Introduction to Mathematical Statistics and its Applications 3rd Ed.
Prentice Hall Upper Saddle River NJ.
CHANNELING
Chu, W-K, Mayer, JM and Nicolet, M-A 1978 Backscattering Spectrometry Academic Press Orlando.
Goldstein, JI, Newbury, DE, Echlin, P, Joy, DC, Romig, AD Jr, Lyman, C., Fiori, CE and Lifshin, E 2003
Scanning Electron Microscopy and X-ray Microanalysis 3rd Ed. Springer New York.
SOME HISTORY
Castaing, R 1951 Application des Sondes E ´lectroniques a une Me ´thode d’Analyse Ponctuelle Chimique et
Cristallographique The´ses, Universite ´de Paris ONERA Publication #55 Paris. A widely reproduced
and historically significant publication.
Hillier, J and Baker, RF 1944 Microanalysis by Means of Electrons J. Appl. Phys. 15663–675.
Jones, IP 2002 Determining the Locations of Chemical Species in Ordered Compounds; ALCHEMI in
Advances in Imaging and Electron Physics 12563–119.
Kramers, HA 1923 On the Theory of X-ray Absorption and of the Continuous X- ray Spectrum Phil. Mag. 46
836–871.
Lorimer, GW, Al-Salman, SA and Cliff, G 1977 The Quantitative Analysis of Thin Specimens: Effects of
Absorption, Fluorescence and Beam Spreading inDevelopments in Electron Microscopy and Analysis
369–371 Ed. DL Misell The Institute of Physics Bristol and London.
McGill, R. and Hubbard, FH 1981 Quantitative Analysis with High Spatial Resolution p30 Eds. GW
Lorimer, MH Jacobs and P Doig The Metals Society London.
Reed, SJB 2005 Electron Microprobe Analysis and Scanning Electron Microscopy in Geology 2nd Ed.
Cambridge University Press Cambridge UK.
Spence, JCH and Taftø, J 1983 ALCHEMI - A New Technique for Locating Atoms in Small Crystals J.
Microsc. 130147–154.
Sprys, JW and Short, MA 1976 Quantitative Elemental Analysis of ‘Transparent’ Particles in the TEM Proc.
34th EMSA Meeting Ed. GW Bailey Claitors Baton Rouge LA 416–7
Statham PJ 2002 Limitations to Accuracy in Extracting Characteristic Line Intensities From X-Ray Spectra
J. Research NIST 107531–546.
Wood, JE, Williams, DB and Goldstein, JI 1981 Determination of Cliff-Lorimer k Factors for a Philips EM
400T inQuantitative Analysis with High Spatial Resolution 24–30 Eds. GW Lorimer, MH Jacobs and P
Doig The Metals Society London. kFefactors.
PROBLEMS WITH kASi
Goldstein, JI, Costley, JL, Lorimer, G, and Reed, SJB 1977 Quantitative X-ray Microanalysis in the
Electron Microscope SEM 1977 1315–325 Ed. O Johari IITRI Chicago IL.
Graham, RJ and Steeds, JW 1984 Determination of Cliff-Lorimer k Factors by Analysis of Crystallized
Microdroplets J. Microsc. 133275–280.
Sheridan, PJ 1989 Determination of Experimental and Theoretical k ASiFactors for a 200-kV Analytical
Electron Microscope J. Electr. Microsc. Tech. 1141–61.
Wood, JE, Williams, DB and Goldstein, JI 1984 An Experimental and Theoretical Determination of k AFe
Factors for Quantitative X-ray Microanalysis in the Analytical Electron Microscope J. Microsc. 133
255–274.
URLS
1) mathworld.wolfram.com/Studentst-Distribution.html
2) http://www.TEMbook.com
SELF-ASSESSMENT QUESTIONS
Q35.1 Why do we have to correct the k-factor for absorption of X-rays?
Q35.2 Why is the fluorescence correction so small and generally ignored?Q35.3 Why do we integrate only the K
apeak intensity rather than the K aþKbpeaks if we can resolve them in
the spectrum?
Q35.4 Why is the k-factor not a constant between different AEM-XEDS systems?
Q35.5 Why is the calculated k-factor generally inaccurate?
Q35.6 What’s the largest contribution to the absorption correction and what does this tell you about ways to
reduce your chance of having to do such?
Q35.7 What’s the best way to minimize the errors in X-ray microanalysis?
CHAPTER SUMMARY .................................................................................................................................................................................... 661
www .Iran -mavad .com  
ﻣﺮﺟﻊ ﺩﺍﻧﺸﺠﻮﻳﺎﻥ ﻭ ﻣﻬﻨﺪﺳﻴﻦ ﻣﻮﺍﺩ
Q35.8 What are the essential requirements for a good thin-foil standard and what does your list tell you about
finding and selecting such standards?
Q35.9 What’s the best way to measure the thickness of (a) your glass specimen, (b) your alloy foil, (c) your BN
nanoparticle? (Hint: look ahead to Chapter 36.)
Q35.10 Why do quantitative analysis anyhow?
Q35.11 Why is it important to determine the errors in your quantitative analysis?
Q35.12 What is a typical ballpark quantification error in a simple binary (A–B) quantitative analysis?
Q35.13 What do you have to do to improve significantly on this error value?Q35.14 When would you choose to use calculated k-factors rather than experimental ones?
Q35.15 When would you choose to determine your k-factors experimentally rather than calculate them?
Q35.16 List three ways to subtract the bremsstrahlung intensity from beneath the characteristic peaks in a
spectrum.
Q35.17 Distinguish bremsstrahlung, continuum, and background X-rays.
Q35.18 What does ALCHEMI stand for and why is it anything but alchemy?
Q35.19 Why do we typically use wt% rather than at.% in X-ray microanalysis?Q35.20 Why is it best to have as thin a window as possible on your XEDS detector but why is it generally
impractical to have no window at all?
TEXT-SPECIFIC QUESTIONS
T35.1 If k-factors are not constants, what is the use of tables of k-factors, such as Tables 35.1 and 35.2?
T35.2 What are ‘residuals’ in the filtered spectra in Figure 35.6 and why are they useful?
T35.3 Distinguish top-hat apertures and top-hat filters and explain why both are useful in AEM-XEDS.
T35.4 Why would you use the two-window method of background subtraction as shown in Figure 35.5 rather
than the one-window method in Figure 35.4?
T35.5 Why does the background intensity go to zero in Figure 35.4 and what experimental and instrumental
factors affect the energy at which it goes to zero?
T35.6 Why do the values of the k-factors shown in Figure 35.7 decrease with decreasing atomic number and
then increase again? (Hint: there’s a good physics explanation for both of these trends.)
T35.7 Copy Figure 35.8 and extrapolate the three lines to lower thickness. At what value of thickness do they
converge and why is this the case?
T35.8 Give three limitations to the k-factor approach that are overcome by the z-factor method?
T35.9 What is the single most cautionary lesson you can gain from Figure 35.10A?T35.10 Why, in the AEM, can we measure elemental segregation phenomena generated in materials at lower
temperatures compared with EPMA experiments? (Hint: think abut diffusion kinetics.)
T35.11 You have standard thin foils of Fe
2O3, NiO, Ni 3Al, CuSO 4. Explain how you would determine k-factors
for analysis of (a) FeS, (b) NiAl, (c) Al 2O3, and (d) Al-Cu solid solution. List any specific concerns you
may have with your determinations.
T35.12 Using Table 35.1, calculate reasonable first approximations for the k-factors for (a) Mn-Cr, (b) Mg-Al,
and (c) Al-Cu. State any assumptions you make in your calculations.
T35.13 Using the DTSA software, practice generating X-ray spectra for different elements and compounds at
different accelerating voltages (e.g., 100–300 kV) and different take-off angles (e.g., a=2 08,6 08).
Observe the differences in the background and characteristic spectra as a function of kV and a. Use the
background-subtraction options to measure peak intensities and run practice quantifications.
T35.14 Using DTSA run quantification routines for a single binary specimen of your choice, but select a range
of ionization cross sections with which to calculate a k-factor and compare the range of answers that you
get for your k-factor and your quantification. What does this tell you about the limitations of calculated
k-factors?
T35.15 Calculate the absorption correction factor (ACF) for Fe-10 wt% Al foils 10, 100, and 300 nm thick for
different take-off angles of 20 8and 70 8. Then, evaluate the specimen thickness necessary to meet the thin-
film criterion ( >10% absorption). Use 6.61 g/cm3for the specimen density and following data for the
mass-absorption coefficients for Fe K a,F eL a, and Al K alines (Heinrich 1986). If you wish, after
completing the manual calculation compare your result with DTSA calculation of the same correction.(courtesy M. Watanabe)
AbsorberMass-absorption coefficient (cm2/g)
Fe K a Fe L a Al Ka
Fe 71.1 2,157 3,626
Al 96.5 2,936 397.5
662 .............................................................................................................................................................Q UANTITATIVE X-RAY ANALYSIS
www .Iran -mavad .com  
ﻣﺮﺟﻊ ﺩﺍﻧﺸﺠﻮﻳﺎﻥ ﻭ ﻣﻬﻨﺪﺳﻴﻦ ﻣﻮﺍﺩ
36
Spatial Resolution and Minimum Detection
CHAPTER PREVIEW
Often when you do X-ray analysis of thin foils you are seeking information that is close to
the limits of spatial resolution. Before you carry out any such analysis you need to under-stand the various controlling factors and in this chapter we explain these. Minimizing yourspecimen thickness is perhaps the most critical aspect of obtaining the best spatial resolu-
tion, so we summarize the various ways you can measure your foil thickness at the analysis
point, but the quality of the TEM-XEDS system is also important.
A consequence of going to higher spatial resolution is that the X-ray signal comes from a
much smaller volume of the specimen. A smaller signal means that you’ll find it very difficultto detect the presence of trace constituents in thin foils. Consequently, the minimum mass
fraction (MMF) in TEM is not as small as many other analytical instruments which have
poorer spatial resolution. This trade-off is true for any analysis technique, and so it is onlysensible to discuss the ideas of spatial resolution in conjunction with analytical detectionlimits. We’ll make this connection in the latter part of the chapter. Despite the relatively
poor MMF, it is possible to detect the presence of just a few atoms of one particular element
if the analyzed volume is small enough, and so the TEM actually exhibits excellent minimumdetectable mass (MDM). With the latest advances in XEDS and TEM technology, partic-
ularly C
scorrection, X-ray analysis with atomic-column resolution and single-atom detec-
tion is now feasible in the same instrument.
36.1 WHY IS SPATIAL RESOLUTION
IMPORTANT?
As we described in the introduction to Chapter 35, the
historical driving force for the development of X-rayanalysis in the TEM was the improvement in spatialresolution compared with the EPMA. This improve-ment arises for two reasons
&We use thin specimens, so less electron scattering
occurs as the beam traverses the specimen.
&The higher electron energy ( >100–400 keV in the
TEM compared with 5–30 keV in the EPMA)
further reduces scattering.
The latter effect occurs because the mean free path
for both elastic and inelastic collisions increases with the
electron energy. The net result is that increasing the
accelerating voltage when using thin specimens
decreases the total beam-specimen interaction volume,
thus giving a more localized X-ray signal source and ahigher spatial resolution, which is good (see Figure36.1A). Conversely, with bulk samples, increasing thevoltage increases the interaction volume and spatial
resolution is at best /C240.5–1 mm which is not so good
(see Figure 36.1B). There is increasing interest in reduc-
ing the spatial resolution of SEM-X-ray analysis usingvery low voltage electron beams and low-energy X-raylines. While this is challenging, there has been consider-able progress and a spatial resolution <100 nm with E
0
<5 keV is feasible. Aberration correctors and bolometerdetectors will help even further but, for the best spatialresolution, there is still no alternative to thinning yourspecimen.
Much theoretical and experimental work was carried
out in the early days of AEM to define and measure thespatial resolution of XEDS in the TEM, and we’ll intro-duce some of these concepts. The ultimate aim, of course,is to push spatial resolution to the atomic scale and
detection limits to the single-atom level. Both of these
goals have been attained in EELS, as we’ll see in the nextseveral chapters, but, as ever, we are limited by the smallnumber of X-ray counts generated in thin foils and thepoor collection efficiency of the XEDS. C
scorrectors
and SDDs are helping here, as we shall see.
36.1 W HYISSPATIAL RESOLUTION IMPORTANT ? ............................................................................................................................. 663
www .Iran -mavad .com  
ﻣﺮﺟﻊ ﺩﺍﻧﺸﺠﻮﻳﺎﻥ ﻭ ﻣﻬﻨﺪﺳﻴﻦ ﻣﻮﺍﺩ
36.2 DEFINITION AND MEASUREMENT
OF SPATIAL RESOLUTION
It has long been recognized that the analysis volume,
and hence the spatial resolution, is governed by the
beam-specimen interaction volume, since the XEDS
can detect X-rays generated anywhere within thatvolume (you’ll see later that this is different to the
situation in EELS). The interaction volume is a function
of the incident-beam diameter ( d) and the beam spread-
ing ( b) caused mainly by elastic scattering within the
specimen. Therefore, the measured spatial resolution
(R) is a function of your specimen and this has made it
difficult to define a generally accepted measure of R.
Let’s look first at dandband how we define them.
We’ve already discussed how to define and measure d
in TEMs and STEMs way back in Chapter 5, so you need
only remind yourself that the beam diameter dis defined
as the FWTM of the Gaussian electron intensity. We canmeasure ddirectly from the TEM image or indirectly by
traversing the beam across a sharp edge and looking atthe intensity change on the STEM screen.
This definition takes account of only 90% of the
electrons entering the specimen, so it is still an approx-imation. Remember that the electron-intensity distribu-tion in the incident beam is Gaussian only if you arecareful in your choice (small) and alignment of the C2
aperture and you restrict the beam to paraxial condi-
tions (go back and read Section 6.5.A to decide if youshould be at the Gaussian image plane or the disk of
minimum confusion for best resolution). It is a little
more difficult to define and measure b, so this needs
more explanation.
FIGURE 36.1. (A) Monte Carlo simulations of 103electron trajectories
through a 100 nm Cu foil; (upper) 100 kV; (lower) 300 kV. Note the
