Repository: Ketankham/chatbot-meta-books

File: callister-book.txt (part 61 of 65)
aFor metal alloys and 
polymers, strength 
is taken as yield strength; for ceramic materials, flexural strength is used.
Sources: ASM 
Handbooks, Volumes 
1 and 19, Engineered 
Materials Handbooks, Volumes 2 and 4, and 
Advanced Materials & Processes, Vol. 137, No. 6, ASM International, Materials Park, OH. Fracture Toughness Strengtha
Material MPa √m ksi √in. (MPa)
A-18  •   Appendix B  /  Properties of Selected Engineering Materials
 Coefficient of Thermal Expansion
Material 10−6 (°C)−1 10−6 (°F)−1
METALS AND METAL ALLOYS
Plain Carbon and Low-Alloy Steels
Steel alloy A36 11.7 6.5
Steel alloy 1020 11.7 6.5
Steel alloy 1040 11.3 6.3
Steel alloy 4140 12.3 6.8
Steel alloy 4340 12.3 6.8
Stainless Steels
Stainless alloy 304 17.2 9.6
Stainless alloy 316 16.0 8.9
Stainless alloy 405 10.8 6.0
Stainless alloy 440A 10.2 5.7
Stainless alloy 17-4PH 10.8 6.0
Cast Irons
Gray irons
  • Grade G1800 11.4 6.3
  • Grade G3000 11.4 6.3
  • Grade G4000 11.4 6.3
Ductile irons  • Grade 60-40-18 11.2 6.2
  • Grade 80-55-06 10.6 5.9
Aluminum Alloys
Alloy 1100 23.6 13.1
Alloy 2024 22.9 12.7
Alloy 6061 23.6 13.1
Alloy 7075 23.4 13.0
Alloy 356.0 21.5 11.9
Copper Alloys
C11000 (electrolytic tough pitch) 17.0  9.4
C17200 (beryllium–copper) 16.7  9.3
C26000 (cartridge brass) 19.9 11.1
C36000 (free-cutting brass) 20.5 11.4
C71500 (copper–nickel, 30%) 16.2  9.0
C93200 (bearing bronze) 18.0 10.0
Magnesium Alloys
Alloy AZ31B 26.0 14.4
Alloy AZ91D 26.0 14.4
Titanium Alloys
Commercially pure (ASTM grade 1) 8.6 4.8
Alloy Ti–5Al–2.5Sn 9.4 5.2
Alloy Ti–6Al–4V 8.6 4.8Table B.6
Room-Temperature Linear Coefficient of Thermal Expansion Values for Various Engineering Materials
Appendix B  /  Properties of Selected Engineering Materials  •   A-19
Table B.6
(Continued)
Precious Metals
Gold (commercially pure) 14.2  7.9
Platinum (commercially pure)  9.1  5.1
Silver (commercially pure) 19.7 10.9
Refractory Metals
Molybdenum (commercially pure)  4.9  2.7
Tantalum (commercially pure)  6.5  3.6
Tungsten (commercially pure)  4.5  2.5
Miscellaneous Nonferrous Alloys
Nickel 200 13.3  7.4
Inconel 625 12.8  7.1
Monel 400 13.9  7.7
Haynes alloy 25 12.3  6.8
Invar  1.6  0.9
Super invar  0.72  0.40
Kovar  5.1  2.8
Chemical lead 29.3 16.3
Antimonial lead (6%) 27.2 15.1
Tin (commercially pure) 23.8 13.2
Lead–tin solder (60Sn–40Pb) 24.0 13.3
Zinc (commercially pure) 23.0–32.5 12.7–18.1
Zirconium, reactor grade 702  5.9  3.3
GRAPHITE, CERAMICS, AND SEMICONDUCTING MATERIALS
Aluminum oxide
  • 99.9% pure  7.4  4.1
  • 96% pure  7.4  4.1
  • 90% pure  7.0  3.9
Concrete 10.0–13.6  5.6–7.6
Diamond (natural)  0.11–1.23  0.06–0.68
Gallium arsenide  5.9  3.3
Glass, borosilicate (Pyrex)  3.3  1.8
Glass, soda–lime  9.0  5.0
Glass-ceramic (Pyroceram)  6.5  3.6
Graphite  • Extruded  2.0–2.7  1.1–1.5
  • Isostatically molded  2.2–6.0  1.2–3.3
Silica, fused  0.4  0.22
Silicon  2.5  1.4
Silicon carbide  • Hot-pressed  4.6  2.6
  • Sintered  4.1  2.3 Coefficient of Thermal Expansion
Material 10−6 (°C)−1 10−6 (°F)−1
A-20  •   Appendix B  /  Properties of Selected Engineering Materials
Silicon nitride
  • Hot-pressed 2.7 1.5
  • Reaction-bonded 3.1 1.7
  • Sintered 3.1 1.7
Zirconia, 3 mol% Y2O3 9.6 5.3
POLYMERS
Elastomers  • Butadiene–acrylonitrile (nitrile) 235 130
  • Styrene–butadiene (SBR) 220 125
  • Silicone 270 150
Epoxy 81–117 45–65
Nylon 6,6 144 80
Phenolic 122 68
Poly(butylene terephthalate) (PBT) 108–171 60–95
Polycarbonate (PC) 122 68
Polyester (thermoset) 100–180 55–100
Polyetheretherketone (PEEK) 72–85 40–47
Polyethylene  • Low density (LDPE) 180–400 100–220
  • High density (HDPE) 106–198 59–110
  • Ultra high molecular weight 234–360 130–200
      (UHMWPE)
Poly(ethylene terephthalate) (PET) 117 65
Poly(methyl methacrylate) (PMMA) 90–162 50–90
Polypropylene (PP) 146–180 81–100
Polystyrene (PS) 90–150 50–83
Polytetrafluoroethylene (PTFE) 126–216 70–120
Poly(vinyl chloride) (PVC) 90–180 50–100
FIBER MATERIALS
Aramid (Kevlar 49)
  • Longitudinal direction −2.0 −1.1
  • Transverse direction 60  33
Carbon  • Standard modulus (PAN precursor)      Longitudinal direction −0.6 −0.3
      Transverse direction 10.0   5.6
  • Intermediate modulus (PAN precursor)      Longitudinal direction −0.6 −0.3
  • High modulus (PAN precursor)      Longitudinal direction −0.5 −0.28
      Transverse direction 7.0   3.9
 • Ultra-high modulus (pitch precursor)     Longitudinal direction −1.6 −0.9
     Transverse direction 15.0   8.3
E-glass 5.0   2.8 Coefficient of Thermal Expansion
Material 10−6 (°C)−1 10−6 (°F)−1Table B.6
(Continued)
Appendix B  /  Properties of Selected Engineering Materials  •   A-21
COMPOSITE MATERIALS
Aramid fibers–epoxy 
  matrix (Vf  = 0.6)
  • Longitudinal direction −4.0 −2.2
  • Transverse direction 70 40
High-modulus carbon fibers–epoxy   matrix (V
f  = 0.6)
  • Longitudinal direction −0.5 −0.3
  • Transverse direction 32 18
E-glass fibers–epoxy matrix   (V
f  = 0.6)
  • Longitudinal direction  6.6  3.7
  • Transverse direction 30 16.7
Wood  • Douglas fir (12% moisture)      Parallel to grain  3.8–5.1  2.2–2.8
      Perpendicular to grain 25.4–33.8 14.1–18.8
  • Red oak (12% moisture)      Parallel to grain  4.6–5.9  2.6–3.3
      Perpendicular to grain 30.6–39.1 17.0–21.7 Coefficient of Thermal Expansion
Material 10−6 (°C)−1 10−6 (°F)−1Table B.6
(Continued)
 Thermal Conductivity
Material W/m ∙ K Btu/ft ∙ h ∙ °F
METALS AND METAL ALLOYS
Plain Carbon and Low-Alloy Steels
Steel alloy A36 51.9 30
Steel alloy 1020 51.9 30
Steel alloy 1040 51.9 30
Stainless Steels
Stainless alloy 304 (annealed) 16.2  9.4
Stainless alloy 316 (annealed) 15.9  9.2
Stainless alloy 405 (annealed) 27.0 15.6
Stainless alloy 440A (annealed) 24.2 14.0
Stainless alloy 17-4PH (annealed) 18.3 10.6
Cast Irons
Gray irons  • Grade G1800 46.0 26.6
  • Grade G3000 46.0 26.6
  • Grade G4000 46.0 26.6
Ductile irons  • Grade 60-40-18 36.0 20.8
  • Grade 80-55-06 36.0 20.8
  • Grade 120-90-02 36.0 20.8Table B.7
Room-Temperature Thermal Conductivity Values for Various Engineering MaterialsSources: ASM 
Handbooks, Volumes 1 and 2, Engineered Materials Handbooks, Volumes 1 and 4, Metals Handbook: Properties and Selection: Nonfer-rous Alloys and Pure Metals, Vol. 2, 9th edition, and Advanced Materials & Processes, Vol. 146, No. 4, ASM International, Materials Park, OH; Modern Plastics Encyclopedia ’96, The McGraw-Hill Companies, New York, NY; and manufacturers’ technical data sheets.
A-22  •   Appendix B  /  Properties of Selected Engineering Materials
Aluminum Alloys
Alloy 1100 (annealed) 222 128
Alloy 2024 (annealed) 190 110
Alloy 6061 (annealed) 180 104
Alloy 7075-T6 130  75
Alloy 356.0-T6 151  87
Copper Alloys
C11000 (electrolytic tough pitch) 388 224
C17200 (beryllium–copper) 105–130  60–75
C26000 (cartridge brass) 120  70
C36000 (free-cutting brass) 115  67
C71500 (copper–nickel, 30%)  29  16.8
C93200 (bearing bronze)  59  34
Magnesium Alloys
Alloy AZ31B  96a  55a
Alloy AZ91D  72a  43a
Titanium Alloys
Commercially pure (ASTM grade 1)  16  9.2
Alloy Ti–5Al–2.5Sn  7.6  4.4
Alloy Ti–6Al–4V  6.7  3.9
Precious Metals
Gold (commercially pure) 315 182
Platinum (commercially pure)  71b  41b
Silver (commercially pure) 428 247
Refractory Metals
Molybdenum (commercially pure) 142  82
Tantalum (commercially pure)  54.4  31.4
Tungsten (commercially pure) 155  89.4
Miscellaneous Nonferrous Alloys
Nickel 200  70  40.5
Inconel 625  9.8  5.7
Monel 400  21.8  12.6
Haynes alloy 25  9.8   5.7
Invar  10  5.8
Super invar  10  5.8
Kovar  17  9.8
Chemical lead  35  20.2
Antimonial lead (6%)  29  16.8
Tin (commercially pure)  60.7  35.1
Lead–tin solder (60Sn–40Pb)  50  28.9
Zinc (commercially pure) 108  62
Zirconium, reactor grade 702  22  12.7 Thermal Conductivity
Material W/m ∙ K Btu/ft ∙ h ∙ °FTable B.7
(Continued)
Appendix B  /  Properties of Selected Engineering Materials  •   A-23
GRAPHITE, CERAMICS, AND SEMICONDUCTING MATERIALS
Aluminum oxide
  • 99.9% pure 39 22.5
  • 96% pure 35 20
  • 90% pure 16  9.2
Concrete  1.25–1.75  0.72–1.0
Diamond  • Natural 1450–4650 840–2700
  • Synthetic 3150 1820
Gallium arsenide 45.5 26.3
Glass, borosilicate (Pyrex)  1.4  0.81
Glass, soda–lime  1.7  1.0
Glass-ceramic (Pyroceram)  3.3  1.9
Graphite  • Extruded 130–190 75–110
  • Isostatically molded 104–130 60–75
Silica, fused  1.4  0.81
Silicon 141 82
Silicon carbide  • Hot-pressed  80 46.2
  • Sintered  71 41
Silicon nitride  • Hot-pressed  29 17
  • Reaction-bonded  10  6
  • Sintered  33 19.1
Zirconia, 3 mol% Y
2O3  2.0–3.3  1.2–1.9
POLYMERS
Elastomers  • Butadiene–acrylonitrile (nitrile)  0.25  0.14
  • Styrene–butadiene (SBR)  0.25  0.14
  • Silicone  0.23  0.13
Epoxy  0.19  0.11
Nylon 6,6  0.24  0.14
Phenolic  0.15  0.087
Poly(butylene terephthalate) (PBT)  0.18–0.29  0.10–0.17
Polycarbonate (PC)  0.20  0.12
Polyester (thermoset)  0.17  0.10
Polyethylene  • Low density (LDPE)  0.33  0.19
  • High density (HDPE)  0.48  0.28
  • Ultra high molecular weight      (UHMWPE)  0.33  0.19
Poly(ethylene terephthalate) (PET)  0.15  0.087
Poly(methyl methacrylate) (PMMA)  0.17–0.25  0.10–0.15
Polypropylene (PP)  0.12  0.069
Polystyrene (PS)  0.13  0.075 Thermal Conductivity
Material W/m ∙ K Btu/ft ∙ h ∙ °FTable B.7
(Continued)
A-24  •   Appendix B  /  Properties of Selected Engineering Materials
Polytetrafluoroethylene (PTFE)  0.25  0.14
Poly(vinyl chloride) (PVC)  0.15–0.21  0.08–0.12
FIBER MATERIALS
Carbon (longitudinal)
  • Standard modulus (PAN precursor) 11  6.4
  • Intermediate modulus (PAN precursor) 15  8.7
  • High modulus (PAN precursor) 70  40
  • Ultra-high modulus (pitch precursor) 320–600 180–340
E-glass  1.3  0.75
COMPOSITE MATERIALS
Wood  • Douglas fir (12% moisture)      Perpendicular to grain  0.14  0.08
  • Red oak (12% moisture)      Perpendicular to grain  0.18  0.11
aAt 100°C.
bAt 0°C.Sources: ASM Hand-
books, Volumes 1 and 
2, Engineered Materials 
Handbooks, Volumes 1 
and 4, Metals Handbook: Properties and Selection: 
Nonferrous Alloys and Pure Metals, Vol. 2, 9th edition, and Advanced Materials & Processes,  
Vol. 146, No. 4, ASM International, Materials Park, OH; Modern Plastics Encyclopedia ’96 and Modern Plastics Encyclopedia 1977–1978, The McGraw-Hill Companies, New York, NY; and manufacturers’ technical data sheets.
 Specific Heat
Material J/kg ∙ K 10−2 Btu/lbm ∙ °F
METALS AND METAL ALLOYS
Plain Carbon and Low-Alloy Steels
Steel alloy A36  486a 11.6a
Steel alloy 1020  486a 11.6a
Steel alloy 1040  486a 11.6a
Stainless Steels
Stainless alloy 304  500 12.0
Stainless alloy 316  502 12.1
Stainless alloy 405  460 11.0
Stainless alloy 440A  460 11.0
Stainless alloy 17-4PH  460 11.0
Cast Irons
Gray irons
  • Grade G1800  544 13
  • Grade G3000  544 13
  • Grade G4000  544 13
Ductile irons  • Grade 60-40-18  544 13
  • Grade 80-55-06  544 13
  • Grade 120-90-02  544 13
Aluminum Alloys
Alloy 1100  904 21.6
Alloy 2024  875 20.9
Alloy 6061  896 21.4 Thermal Conductivity
Material W/m ∙ K Btu/ft ∙ h ∙ °FTable B.7
(Continued)
Table B.8
Room-Temperature Specific Heat Values for Various Engineering Materials
Appendix B  /  Properties of Selected Engineering Materials  •   A-25
Alloy 7075  960b 23.0b
Alloy 356.0  963b 23.0b
Copper Alloys
C11000 (electrolytic tough pitch)  385  9.2
C17200 (beryllium–copper)  420 10.0
C26000 (cartridge brass)  375  9.0
C36000 (free-cutting brass)  380  9.1
C71500 (copper–nickel, 30%)  380  9.1
C93200 (bearing bronze)  376  9.0
Magnesium Alloys
Alloy AZ31B 1024 24.5
Alloy AZ91D 1050 25.1
Titanium Alloys
Commercially pure (ASTM grade 1)  528c 12.6c
Alloy Ti–5Al–2.5Sn  470c 11.2c
Alloy Ti–6Al–4V  610c 14.6c
Precious Metals
Gold (commercially pure)  128  3.1
Platinum (commercially pure)  132d  3.2d
Silver (commercially pure)  235  5.6
Refractory Metals
Molybdenum (commercially pure)  276  6.6
Tantalum (commercially pure)  139  3.3
Tungsten (commercially pure)  138  3.3
Miscellaneous Nonferrous Alloys
Nickel 200  456 10.9
Inconel 625  410  9.8
Monel 400  427 10.2
Haynes alloy 25  377  9.0
Invar  500 12.0
Super invar  500 12.0
Kovar  460 11.0
Chemical lead  129  3.1
Antimonial lead (6%)  135  3.2
Tin (commercially pure)  222  5.3
Lead–tin solder (60Sn–40Pb)  150  3.6
Zinc (commercially pure)  395  9.4
Zirconium, reactor grade 702  285  6.8 Specific Heat
Material J/kg ∙ K 10−2 Btu/lbm ∙ °FTable B.8
(Continued)
A-26  •   Appendix B  /  Properties of Selected Engineering Materials
GRAPHITE, CERAMICS, AND SEMICONDUCTING MATERIALS
Aluminum oxide
  • 99.9% pure  775 18.5
  • 96% pure  775 18.5
  • 90% pure  775 18.5
Concrete  850–1150 20.3–27.5
Diamond (natural)  520 12.4
Gallium arsenide  350  8.4
Glass, borosilicate (Pyrex)  850 20.3
Glass, soda–lime  840 20.0
Glass-ceramic (Pyroceram)  975 23.3
Graphite  • Extruded  830 19.8
  • Isostatically molded  830 19.8
Silica, fused  740 17.7
Silicon  700 16.7
Silicon carbide  • Hot-pressed  670 16.0
  • Sintered  590 14.1
Silicon nitride  • Hot-pressed  750 17.9
  • Reaction-bonded  870 20.7
  • Sintered 1100 26.3
Zirconia, 3 mol% Y
2O3  481 11.5
POLYMERS
Epoxy 1050 25
Nylon 6,6 1670 40
Phenolic 1590–1760 38–42
Poly(butylene terephthalate) (PBT) 1170–2300 28–55
Polycarbonate (PC)  840 20
Polyester (thermoset)  710–920 17–22
Polyethylene  • Low density (LDPE) 2300 55
  • High density (HDPE) 1850 44.2
Poly(ethylene terephthalate) (PET) 1170 28
Poly(methyl methacrylate) (PMMA) 1460 35
Polypropylene (PP) 1925 46
Polystyrene (PS) 1170 28
Polytetrafluoroethylene (PTFE) 1050 25
Poly(vinyl chloride) (PVC) 1050–1460 25–35
FIBER MATERIALS
Aramid (Kevlar 49) 1300 31
E-glass  810 19.3 Specific Heat
Material J/kg ∙ K 10−2 Btu/lbm ∙ °FTable B.8
(Continued)
Appendix B  /  Properties of Selected Engineering Materials  •   A-27
COMPOSITE MATERIALS
Wood
  • Douglas fir (12% moisture) 2900 69.3
  • Red oak (12% moisture) 2900 69.3
aAt temperatures between 50°C and 100°C.
bAt 100°C.
cAt 50°C.
dAt 0°C.
Sources: ASM Handbooks, Volumes 1 and 2, Engineered Materials Handbooks, Volumes 1, 2, and 4, 
Metals Handbook: Properties and Selection: Nonferrous Alloys and Pure Metals, Vol. 2, 9th edition, 
and Advanced Materials & Processes, Vol. 146, No. 4, ASM International, Materials Park, OH; Modern 
Plastics Encyclopedia 1977–1978, The McGraw-Hill Companies, New York, NY; and manufacturers’ technical data sheets. Specific Heat
Material J/kg ∙ K 10−2 Btu/lbm ∙ °FTable B.8
(Continued)
Material Electrical Resistivity, Ω ∙ m
METALS AND METAL ALLOYS
Plain Carbon and Low-Alloy Steels
Steel alloy A36a  1.60 × 10−7
Steel alloy 1020 (annealed)a  1.60 × 10−7
Steel alloy 1040 (annealed)a  1.60 × 10−7
Steel alloy 4140 (quenched and tempered)  2.20 × 10−7
Steel alloy 4340 (quenched and tempered)  2.48 × 10−7
Stainless Steels
Stainless alloy 304 (annealed)  7.2 × 10−7
Stainless alloy 316 (annealed)  7.4 × 10−7
Stainless alloy 405 (annealed)  6.0 × 10−7
Stainless alloy 440A (annealed)  6.0 × 10−7
Stainless alloy 17-4PH (annealed)  9.8 × 10−7
Cast Irons
Gray irons
  • Grade G1800 15.0 × 10−7
  • Grade G3000  9.5 × 10−7
  • Grade G4000  8.5 × 10−7
Ductile irons  • Grade 60-40-18  5.5 × 10
−7
  • Grade 80-55-06  6.2 × 10−7
  • Grade 120-90-02  6.2 × 10−7
Aluminum Alloys
Alloy 1100 (annealed)   2.9 × 10−8
Alloy 2024 (annealed)   3.4 × 10−8
Alloy 6061 (annealed)   3.7 × 10−8
Alloy 7075 (T6 treatment)  5.22 × 10−8
Alloy 356.0 (T6 treatment)  4.42 × 10−8Table B.9
Room-Temperature Electrical Resistivity Values for Various Engineering Materials
A-28  •   Appendix B  /  Properties of Selected Engineering Materials
Copper Alloys
C11000 (electrolytic tough pitch, annealed) 1.72 × 10−8
C17200 (beryllium–copper)  5.7 × 10−8–1.15 × 10−7
C26000 (cartridge brass)  6.2 × 10−8
C36000 (free-cutting brass)  6.6 × 10−8
C71500 (copper–nickel, 30%) 37.5 × 10−8
C93200 (bearing bronze) 14.4 × 10−8
Magnesium Alloys
Alloy AZ31B  9.2 × 10−8
Alloy AZ91D 17.0 × 10−8
Titanium Alloys
Commercially pure (ASTM grade 1)  4.2 × 10−7–5.2 × 10−7
Alloy Ti–5Al–2.5Sn 15.7 × 10−7
Alloy Ti–6Al–4V 17.1 × 10−7
Precious Metals
Gold (commercially pure)  2.35 × 10−8
Platinum (commercially pure) 10.60 × 10−8
Silver (commercially pure)  1.47 × 10−8
Refractory Metals
Molybdenum (commercially pure)  5.2 × 10−8
Tantalum (commercially pure) 13.5 × 10−8
Tungsten (commercially pure)  5.3 × 10−8
Miscellaneous Nonferrous Alloys
Nickel 200  0.95 × 10−7
Inconel 625 12.90 × 10−7
Monel 400  5.47 × 10−7
Haynes alloy 25   8.9 × 10−7
Invar   8.2 × 10−7
Super invar   8.0 × 10−7
Kovar   4.9 × 10−7
Chemical lead  2.06 × 10−7
Antimonial lead (6%)  2.53 × 10−7
Tin (commercially pure)  1.11 × 10−7
Lead–tin solder (60Sn–40Pb)  1.50 × 10−7
Zinc (commercially pure)  62.0 × 10−7
Zirconium, reactor grade 702  3.97 × 10−7
GRAPHITE, CERAMICS, AND SEMICONDUCTING MATERIALS
Aluminum oxide
  • 99.9% pure >1013
  • 96% pure >1012
  • 90% pure >1012Table B.9
(Continued)Material Electrical Resistivity, Ω ∙ m
Appendix B  /  Properties of Selected Engineering Materials  •   A-29
Concrete (dry) 109
Diamond
  • Natural 10–1014
  • Synthetic 1.5 × 10−2
Gallium arsenide (intrinsic) 106
Glass, borosilicate (Pyrex) ~1013
Glass, soda–lime 1010–1011
Glass-ceramic (Pyroceram) 2 × 1014
Graphite  • Extruded (with grain direction) 7 × 10
−6−20 × 10−6
  • Isostatically molded 10 × 10−6−18 × 10−6
Silica, fused >1018
Silicon (intrinsic) 2500
Silicon carbide  • Hot-pressed 1.0–10
9
  • Sintered 1.0–109
Silicon nitride  • Hot isostatic pressed >10
12
  • Reaction-bonded >1012
  • Sintered >1012
Zirconia, 3 mol% Y2O3 1010
POLYMERS
Elastomers  • Butadiene–acrylonitrile (nitrile) 3.5 × 10
8
  • Styrene–butadiene (SBR) 6 × 1011
  • Silicone 1013
Epoxy 1010–1013
Nylon 6,6 1012–1013
Phenolic 109–1010
Poly(butylene terephthalate) (PBT) 4 × 1014
Polycarbonate (PC) 2 × 1014
Polyester (thermoset) 1013
Polyetheretherketone (PEEK) 6 × 1014
Polyethylene  • Low density (LDPE) 10
15–5 × 1016
  • High density (HDPE) 1015–5 × 1016
  • Ultra high molecular weight (UHMWPE) >5 × 1014
Poly(ethylene terephthalate) (PET) 1012
Poly(methyl methacrylate) (PMMA) >1012
Polypropylene (PP) >1014
Polystyrene (PS) >1014
Polytetrafluoroethylene (PTFE) 1017
Poly(vinyl chloride) (PVC) >1014Table B.9
(Continued)Material Electrical Resistivity, Ω ∙ m
A-30  •   Appendix B  /  Properties of Selected Engineering Materials
Table B.10   Compositions of Metal Alloys for Which Data Are Included in Tables B.1 through B.9
Alloy (UNS Designation) Composition (wt%)
PLAIN CARBON AND LOW-ALLOY STEELS
A36 (ASTM A36) 98.0 Fe (min), 0.29 C, 1.0 Mn, 0.28 Si
1020 (G10200) 99.1 Fe (min), 0.20 C, 0.45 Mn
1040 (G10400) 98.6 Fe (min), 0.40 C, 0.75 Mn
4140 (G41400) 96.8 Fe (min), 0.40 C, 0.90 Cr, 0.20 Mo, 0.9 Mn
4340 (G43400) 95.2 Fe (min), 0.40 C, 1.8 Ni, 0.80 Cr, 0.25 Mo, 0.7 Mn
STAINLESS STEELS
304 (S30400) 66.4 Fe (min), 0.08 C, 19.0 Cr, 9.25 Ni, 2.0 Mn
316 (S31600) 61.9 Fe (min), 0.08 C, 17.0 Cr, 12.0 Ni, 2.5 Mo, 2.0 Mn
405 (S40500) 83.1 Fe (min), 0.08 C, 13.0 Cr, 0.20 Al, 1.0 Mn
440A (S44002) 78.4 Fe (min), 0.70 C, 17.0 Cr, 0.75 Mo, 1.0 Mn
17-4PH (S17400) Fe (bal),  0.07 C, 16.25 Cr, 4.0 Ni, 4.0 Cu, 0.3 Nb + Ta, 1.0 Mn, 1.0 Si
CAST IRONS
Grade G1800 (F10004) Fe (bal), 3.4–3.7 C, 2.8–2.3 Si, 0.65 Mn, 0.15 P, 0.15 S
Grade G3000 (F10006) Fe (bal), 3.1–3.4 C, 2.3–1.9 Si, 0.75 Mn, 0.10 P, 0.15 S
Grade G4000 (F10008) Fe (bal), 3.0–3.3 C, 2.1–1.8 Si, 0.85 Mn, 0.07 P, 0.15 S
Grade 60-40-18 (F32800) Fe (bal), 3.4–4.0 C, 2.0–2.8 Si, 0–1.0 Ni, 0.05 Mg
Grade 80-55-06 (F33800) Fe (bal), 3.3–3.8 C, 2.0–3.0 Si, 0–1.0 Ni, 0.05 Mg
Grade 120-90-02 (F36200) Fe (bal), 3.4–3.8 C, 2.0–2.8 Si, 0–2.5 Ni, 0–1.0 Mo, 0.05 MgFIBER MATERIALS
Carbon
  • Standard modulus (PAN precursor)    17 × 10−6
  • Intermediate modulus (PAN precursor)     15 × 10−6
  • High modulus (PAN precursor)     9.5 × 10−6
  • Ultra-high modulus (pitch precursor)    1.35 × 10−6–5 × 10−6
E-glass      4 × 1014
COMPOSITE MATERIALS
Wood  • Douglas fir (oven dry)      Parallel to grain   10
14–1016
      Perpendicular to grain   1014–1016
  • Red oak (oven dry)      Parallel to grain  10
14–1016
      Perpendicular to grain  1014–1016
aAt 0°C.
Sources: ASM Handbooks, Volumes 1 and 2, Engineered Materials Handbooks, Volumes 1, 2, and 4, 
Metals Handbook: Properties and Selection: Nonferrous Alloys and Pure Metals, Vol. 2, 9th edition, 
and Advanced Materials & Processes, Vol. 146, No. 4, ASM International, Materials Park, OH; Modern 
Plastics Encyclopedia 1977–1978, The McGraw-Hill Companies, New York, NY; and manufacturers’ technical data sheets.Table B.9
(Continued)Material Electrical Resistivity, Ω ∙ m
Appendix B  /  Properties of Selected Engineering Materials  •   A-31
ALUMINUM ALLOYS
1100 (A91100) 99.00 Al (min), 0.20 Cu (max)
2024 (A92024) 90.75 Al (min), 4.4 Cu, 0.6 Mn, 1.5 Mg
6061 (A96061) 95.85 Al (min), 1.0 Mg, 0.6 Si, 0.30 Cu, 0.20 Cr
7075 (A97075) 87.2 Al (min), 5.6 Zn, 2.5 Mg, 1.6 Cu, 0.23 Cr
356.0 (A03560) 90.1 Al (min), 7.0 Si, 0.3 Mg
COPPER ALLOYS
(C11000) 99.90 Cu (min), 0.04 O (max)
(C17200) 96.7 Cu (min), 1.9 Be, 0.20 Co
(C26000) Zn (bal), 70 Cu, 0.07 Pb, 0.05 Fe (max)
(C36000) 60.0 Cu (min), 35.5 Zn, 3.0 Pb
(C71500) 63.75 Cu (min), 30.0 Ni
(C93200) 81.0 Cu (min), 7.0 Sn, 7.0 Pb, 3.0 Zn
MAGNESIUM ALLOYS
AZ31B (M11311) 94.4 Mg (min), 3.0 Al, 0.20 Mn (min), 1.0 Zn, 0.1 Si (max)
AZ91D (M11916) 89.0 Mg (min), 9.0 Al, 0.13 Mn (min), 0.7 Zn, 0.1 Si (max)
TITANIUM ALLOYS
Commercial, grade 1 (R50250) 99.5 Ti (min)
Ti–5Al–2.5Sn (R54520) 90.2 Ti (min), 5.0 Al, 2.5 Sn
Ti–6Al–4V (R56400) 87.7 Ti (min), 6.0 Al, 4.0 V
MISCELLANEOUS ALLOYS
Nickel 200 99.0 Ni (min)
Inconel 625 58.0 Ni (min), 21.5 Cr, 9.0 Mo, 5.0 Fe, 3.65 Nb + Ta, 1.0 Co
Monel 400 63.0 Ni (min), 31.0 Cu, 2.5 Fe, 0.2 Mn, 0.3 C, 0.5 Si
Haynes alloy 25 49.4 Co (min), 20 Cr, 15 W, 10 Ni, 3 Fe (max), 0.10 C, 1.5 Mn
Invar (K93601) 64 Fe, 36 Ni
Super invar 63 Fe, 32 Ni, 5 Co
Kovar 54 Fe, 29 Ni, 17 Co
Chemical lead (L51120) 99.90 Pb (min)
Antimonial lead, 6% (L53105) 94 Pb, 6 Sb
Tin (commercially pure) (ASTM B339A) 98.85 Pb (min)
Lead–tin solder (60Sn–40Pb) 
  (ASTM B32 grade 60) 60 Sn, 40 Pb
Zinc (commercially pure) (Z21210) 99.9 Zn (min), 0.10 Pb (max)
Zirconium, reactor grade 702 (R60702) 99.2 Zr + Hf (min), 4.5 Hf (max), 0.2 Fe + Cr
Sources: ASM Handbooks, Volumes 1 and 2, ASM International, Materials Park, OH.Table B.10   (Continued)
Alloy (UNS Designation) Composition (wt%)
A-32  •  Appendix C  /  Costs and Relative Costs for Selected Engineering Materials
This appendix contains price information for the set of materials for which Appendix B 
gives the properties. The collection of valid cost data for materials is an extremely difficult 
task, which explains the dearth of materials pricing information in the literature. One reason for this is that there are three pricing tiers: manufacturer, distributor, and retail. Under most circumstances, we cite distributor prices. For some materials (e.g., specialized ceramics, such as silicon carbide and silicon nitride), it is necessary to use manufacturer’s prices. In addition, there may be significant variation in the cost for a specific material. There are several reasons for this. First, each vendor has its own pricing scheme. Furthermore, cost depends on quan-tity of material purchased and, in addition, how it was processed or treated. We endeavored to collect data for relatively large orders—that is, quantities on the order of 900 kg (2000 lb
m) 
for materials that are typically sold in bulk lots—and, also, for common shapes/treatments. When possible, we obtained price quotes from at least three distributors/manufacturers. This pricing information was collected in January 2015. Cost data are in U.S. dollars per kilogram; in addition, these data are expressed as both price ranges and single-price values. The absence of a price range (i.e., when a single value is cited) means that either the variation is small, or that, on the basis of limited data, it is not possible to identify a range of prices. Furthermore, inasmuch as material prices change over time, it was decided to use a relative cost index; this index represents the per-unit-mass cost (or average per-unit-mass cost) of a material divided by the average per-unit mass cost of a common engineering material—A36 plain carbon steel. Although the price of a specific material varies over time, the price ratio between that material and another will, most likely, change more slowly.Appendix  C   Costs and Relative Costs for 
Selected Engineering Materials
Material/Condition Cost ($US/kg) Relative Cost
PLAIN CARBON AND LOW-ALLOY STEELS
Steel alloy A36
  • Plate, hot-rolled  • Angle bar, hot-rolled0.40–1.201.15–1.401.001.0
Steel alloy 1020  • Plate, hot-rolled  • Plate, cold-rolled0.50–2.000.55–1.851.21.0
Steel alloy 1045  • Plate, hot-rolled  • Plate, cold-rolled0.50–2.850.50–2.001.21.2
Steel alloy 4140  • Bar, normalized  • H grade (round), normalized0.50–3.000.60–2.501.91.4
Steel alloy 4340  • Bar, annealed  • Bar, normalized0.70–3.000.70–2.502.01.8
A-32  •  
Appendix C  /  Costs and Relative Costs for Selected Engineering Materials  •   A-33
Material/Condition Cost ($US/kg) Relative Cost
STAINLESS STEELS
Stainless alloy 304 1.50–4.30 3.4
Stainless alloy 316 1.50–7.25 4.9
Stainless alloy 17-4PH 1.80–8.00 4.9
CAST IRONS
Gray irons (all grades) 2.65–4.00 4.1
Ductile irons (all grades) 2.85–4.40 4.4
ALUMINUM ALLOYS
Aluminum (unalloyed) 1.80–1.85 2.2
Alloy 1100
  • Sheet, annealed 0.75–3.00 1.6
Alloy 2024  • Sheet, T3 temper  • Bar, T351 temper1.80–4.852.00–11.003.95.8
Alloy 5052  • Sheet, H32 temper 2.50–4.65 4.2
Alloy 6061  • Sheet, T6 temper  • Bar, T651 temper2.00–7.703.35–6.704.75.6
Alloy 7075  • Sheet, T6 temper 2.20–5.00 4.6
Alloy 356.0  • As cast, high production  • As cast, custom pieces  • T6 temper, custom pieces1.00–4.005.00–20.006.00–20.00 3.212.915.0
COPPER ALLOYS
Copper (unalloyed) 6.35–6.40 7.7
Alloy C11000 (electrolytic tough pitch), sheet 6.50–10.00 10.1
Alloy C17200 (beryllium–copper), sheet 5.00–10.00 9.9
Alloy C26000 (cartridge brass), sheet 5.00–7.70 8.1
Alloy C36000 (free-cutting brass), sheet, rod 4.70–7.15 7.1
Alloy C71500 (copper–nickel, 30%), sheet 19.85–50.00 39.6
Alloy C93200 (bearing bronze)  • Bar  • As cast, custom piece 8.60–9.2510.00–100.0010.766.1
MAGNESIUM ALLOYS
Magnesium (unalloyed) 2.50–2.55 3.0
Alloy AZ31B  • Sheet (rolled)  • Extruded10.00–50.00 6.00–31.0038.016.3
Alloy AZ91D (as cast) 2.80–5.50 4.5
TITANIUM ALLOYS
Commercially pure  • ASTM grade 1, annealed  • ASTM grade 2, annealed20.00–70.0014.00–64.0042.131.6
A-34  •  Appendix C  /  Costs and Relative Costs for Selected Engineering Materials
Material/Condition Cost ($US/kg) Relative Cost
Alloy Ti–5Al–2.5Sn 19.00–60.00 45.7
Alloy Ti–6Al–4V 20.00–45.00 35.3
PRECIOUS METALS
Gold, bullion 38,000–38,400 45,800
Platinum, bullion 38,200–48,000 49,200
Silver, bullion 510–765 690
REFRACTORY METALS
Molybdenum, commercial purity 50–225 155
Tantalum, commercial purity 150–800 525
Tungsten, commercial purity 160–235 237
MISCELLANEOUS NONFERROUS ALLOYS
Nickel, commercial purity 15.00–15.65 18.4
Nickel 200 54.00–88.00 83.5
Inconel 625 24.25–50.00 43.2
Monel 400 30.00–52.00 41.8
Haynes alloy 25 10.00–25.00 17.1
Invar 33.00–66.00 56.8
Super invar 51.00–53.00 62.3
Kovar 29.00–84.00 59.2
Chemical lead
  • Ingot  • Plate1.80–2.503.30–5.002.45.0
Antimonial lead (6%)  • Ingot  • Plate2.05–3.153.90–6.403.16.1
Tin, commercial purity (99.91+%), ingot 19.00–20.00 23.1
Solder (60Sn–40Pb), bar 25.00–38.00 38.9
Zinc, commercial purity, ingot or anode 2.15–3.00 2.8
Zirconium, reactor grade 702 (plate) 70.00–95.00 99.4
GRAPHITE, CERAMICS, AND SEMICONDUCTING MATERIALS
Aluminum oxide  • Calcined powder, 99.8% pure, particle size between 0.4 and 5 μm
  • Ball grinding media, 99% pure, 
1/4 in. dia.
  • Ball grinding media, 90% pure, 1/4 in. dia. 0.95–2.9047.00–64.0015.50–19.50 1.666.4721.1
Concrete, mixed 0.065  0.081
Diamond  • Synthetic, 30–40 mesh, industrial grade  • Synthetic, polycrystalline  • Synthetic, 
1/3 carat, industrial grade150–150015,000200,000–1,500,00099218,0001,020,000
Gallium arsenide  • Mechanical grade, 150 mm diameter wafers, ∼675 μm thick
  • Prime grade, 150 mm diameter wafers, ∼675 μm thick1800305022003670
Glass, borosilicate (Pyrex), plate 13.30–23.00 19.6
Glass, soda–lime, plate  1.80–9.10  6.4
Glass-ceramic (Pyroceram), plate 11.65–18.65 17.5
Appendix C  /  Costs and Relative Costs for Selected Engineering Materials  •   A-35
Material/Condition Cost ($US/kg) Relative Cost
Graphite
 • Powder, synthetic, 99+% pure, particle size ∼10 μm
 • Isostatically pressed parts, high purity, particle size ∼20 μm0.20–1.00 130–1750.87186
Silica, fused, plate  750–2800 2570
Silicon • Test grade, undoped, 150 mm diameter wafers, ∼675 μm thick
 • Prime grade, undoped, 150 mm diameter wafers, ∼675 μm thick 420–1600 630–220010201710
Silicon carbide • α-phase ball grinding media, ¼ in. diameter, sintered    50–200 150
Silicon nitride • Powder, submicron particle size • Balls, finished ground, 0.25 in. diameter, hot isostatic pressed 3.60–70.001,500–18,700    22.711,100
Zirconia (5 mol% Y
2O3), 15-mm-diameter ball grinding media   25–80 45.1
POLYMERS
Butadiene–acrylonitrile (nitrile) rubber • Raw and unprocessed • Sheet (
1/4–1/8 in. thick)1.05–4.353.00–18.00 3.012.0
Styrene–butadiene (SBR) rubber  • Raw and unprocessed  • Sheet (
1/4–1/8 in. thick)1.40–7.002.00–5.003.64.3
Silicone rubber  • Raw and unprocessed  • Sheet (
1/4–1/8 in. thick)2.60–8.5012.50–32.50 6.125.9
Epoxy resin, raw form 2.00–5.00 4.2
Nylon 6,6  • Raw form  • Extruded3.20–4.003.00–6.502.85.9
Phenolic resin, raw form 2.00–2.80 2.8
Poly(butylene terephthalate) (PBT)  • Raw form  • Sheet0.90–3.058.00–40.00 2.518.6
Polycarbonate (PC)  • Raw form  • Sheet0.80–5.302.50–4.003.44.2
Polyester (thermoset), raw form 1.90–4.30 4.4
Polyetheretherketone (PEEK), raw form 100.00–280.00 246
Polyethylene  • Low density (LDPE), raw form  • High density (HDPE), raw form  • Ultra high molecular weight (UHMWPE), raw form1.00–2.750.90–2.652.00–8.002.22.24.7
Poly(ethylene terephthalate) (PET)  • Raw form  • Sheet0.70–2.401.60–2.551.82.4
Poly(methyl methacrylate) (PMMA)  • Raw form  • Extruded Sheet0.80–3.602.00–3.802.73.8
Polypropylene (PP), raw form 0.70–2.60 2.1
Polystyrene (PS), raw form 0.80–2.95 2.4
A-36  •  Appendix C  /  Costs and Relative Costs for Selected Engineering Materials
Material/Condition Cost ($US/kg) Relative Cost
Polytetrafluoroethylene (PTFE)
  • Raw form  • Rod3.50–16.905.60–9.8510.6 9.60
Poly(vinyl chloride) (PVC), raw form 0.80–2.55  1.9
FIBER MATERIALS
Aramid (Kevlar 49) continuous   20–110 79.6
Carbon (PAN precursor), continuous  • Standard modulus  • Intermediate modulus  • High modulus  • Ultra-high modulus  21–66  44–132  66–200 165 45.9106155198
E-glass, continuous 0.90–1.65  1.5
COMPOSITE MATERIALS
Aramid (Kevlar 49) continuous-fiber, epoxy prepreg   65 79.5
Carbon continuous-fiber, epoxy prepreg  • Standard modulus  • Intermediate modulus  • High modulus  30–40  65–100 110–190 42.4 99.4180
E-glass continuous-fiber, epoxy prepreg   44 53.0
Woods  • Douglas fir  • Ponderosa pine  • Red oak0.65–0.951.20–2.453.75–3.851.12.34.6
  •  A-37Melamine–formaldehyde (melamine) 
N HNH
H C
H
H H
HC
CH
NNC
NN
C CHAppendix  
Chemical Name Repeat Unit Structure
Epoxy (diglycidyl ether of bisphenol A, DGEPA) CC H2CHCH3 OH
CH3O CH2 O
OH
C C
CH H
H H
H HPhenol–formaldehyde (phenolic)
CC
C NH
HH
Polyacrylonitrile (PAN)
C
N R
C C NHO
O OPoly(amide-imide) (PAI)D   Repeat Unit Structures 
for Common Polymers
A-38  •   Appendix D  /  Repeat Unit Structures for Common Polymers
C O CH
HH
O CO
H HC
HH
CH
CO
CCH3
CH3C O OO
CCCl
HH
C
HH
CH
C
FF
C
ClF
Si
CH3CH3
O
O O CO
C
HH
C
HH
C O CH
HH
O CO
HCO
N
HN
HCC
H 64H O
C
HH
COChemical Name Repeat Unit Structure
CCH
HH
C
HH
CH
Polybutadiene
Poly(butylene terephthalate) (PBT)
Polycarbonate (PC)
Polychloroprene
Polychlorotrifluoroethylene
Poly(dimethyl siloxane) (silicone rubber)
Polyetheretherketone (PEEK)
Polyethylene (PE)
Poly(ethylene terephthalate) (PET)
Poly(hexamethylene adipamide) (nylon 6,6)
Appendix D  /  Repeat Unit Structures for Common Polymers  •   A-39
C
CC
N R
CO O
N
O OPolyimide
CCCH3
CH3 HH
Polyisobutylene
CCCH3
HH
C
HH
CH
cis-Polyisoprene (natural rubber)
CH3CCCH3
HH
C O
OPoly(methyl methacrylate) (PMMA)
CH3
CH3O Poly(phenylene oxide) (PPO)
S Poly(phenylene sulfide) (PPS)
NN CO
HH
C
OPoly(paraphenylene terephthalamide) (aramid)
CH
HHCH
3C Polypropylene (PP)Chemical Name Repeat Unit Structure
A-40  •   Appendix D  /  Repeat Unit Structures for Common Polymers
CH
HH
C
Polystyrene (PS)
CF F
FFC Polytetrafluoroethylene (PTFE)
CH
HOO
CCH3
HCPoly(vinyl acetate) (PVAc)
CHHHOHC
Poly(vinyl alcohol) (PVA)
CHHHClC
Poly(vinyl chloride) (PVC)
CH
HH
FC Poly(vinyl fluoride) (PVF)
CHHClClC
Poly(vinylidene chloride) (PVDC)
CH
HF
FC Poly(vinylidene fluoride) (PVDF)Chemical Name Repeat Unit Structure
  •  A-41Appendix E   Glass Transition and Melting 
Temperatures for Common Polymeric Materials
 Glass Transition Melting
Polymer Temperature [°C (°F)] Temperature [°C (°F)]
Aramid 375 (705) ~640 (~1185)
Polyimide (thermoplastic) 280–330 a
 (535–625)
Poly(amide-imide) 277–289 a
 (530–550)Polycarbonate 150 (300) 265 (510)
Polyetheretherketone 143 (290) 334 (635)
Polyacrylonitrile 104 (220) 317 (600)
Polystyrene
 • Atactic 100 (212) a
 • Isotactic 100 (212) 240 (465)
Poly(butylene terephthalate) — 220–267
  (428–513)
Poly(vinyl chloride) 87 (190) 212 (415)
Poly(phenylene sulfide) 85 (185) 285 (545)
Poly(ethylene terephthalate) 69 (155) 265 (510)
Nylon 6,6 57 (135) 265 (510)
Poly(methyl methacrylate) • Syndiotactic 3 (35) 105 (220)
 • Isotactic 3 (35) 45 (115)
Polypropylene • Isotactic −10 (15) 175 (347)
 • Atactic −18 (0) 175 (347)
Poly(vinylidene chloride) • Atactic −18 (0) 175 (347)
Poly(vinyl fluoride) −20 (−5) 200 (390)
Poly(vinylidene fluoride) −35 (−30) —
Polychloroprene (chloroprene rubber −50 (−60) 80 (175)
 or neoprene)
Polyisobutylene −70 (−95) 128 (260)
cis-Polyisoprene −73 (−100) 28 (80)
Polybutadiene
 • Syndiotactic −90 (−130) 154 (310)
 • Isotactic −90 (−130) 120 (250)
High-density polyethylene −90 (−130) 137 (279)
Polytetrafluoroethylene −97 (−140) 327 (620)
Low-density polyethylene −110 (−165) 115 (240)
Poly(dimethyl siloxane) (silicone rubber) −123 (−190) −54 (−65)
aThese polymers normally exist as at least 95% noncrystalline.

  •  G-1Glossary
A
abrasive. A hard and wear-resistant material (commonly a ce-
ramic) that is used to wear, grind, or cut away other material.
absorption. The optical phenomenon by which the energy of 
a photon of light is assimilated within a substance, normally by electronic polarization or by an electron excitation event.
acceptor state (level). For a semiconductor or insulator, an 
energy level lying within yet near the bottom of the energy band gap that may accept electrons from the valence band, leaving behind holes. The level is normally introduced by an impurity atom.
activation energy (Q). The energy required to initiate a reac-
tion, such as diffusion.
activation polarization. The condition in which the rate of an 
electrochemical reaction is controlled by the slowest step in a sequence of steps that occur in series.
addition (or chain reaction) polymerization. The process by 
which monomer units are attached one at a time, in chainlike fashion, to form a linear polymer macromolecule.
adhesive. A substance that bonds together the surfaces of two 
other materials (termed adherends).
age hardening. See precipitation hardening.
allotropy. The possibility of the existence of two or more differ-
ent crystal structures for a substance (generally an elemental solid).
alloy. A metallic substance that is composed of two or more 
elements.
alloy steel. A ferrous (or iron-based) alloy that contains ap-
preciable concentrations of alloying elements (other than C and residual amounts of Mn, Si, S, and P). These alloy-ing elements are usually added to improve mechanical and corrosion-resistance properties.
alternating copolymer. A copolymer in which two different 
repeat units alternate positions along the molecular chain.
amorphous. Having a noncrystalline structure.
anelastic deformation. Time-dependent elastic (nonpermanent) 
deformation.
anion. A negatively charged ion.
anisotropic. Exhibiting different values of a property in differ-
ent crystallographic directions.
annealing. A generic term used to denote a heat treatment in 
which the microstructure and, consequently, the properties of a material are altered. Annealing frequently refers to a heat treatment whereby a previously cold-worked metal is softened by allowing it to recrystallize.
annealing point (glass). The temperature at which residual 
stresses in a glass are eliminated within about 15 min; this corresponds to a glass viscosity of about 10
12 Pa ·  s (1013 P).anode. The electrode in an electrochemical cell or galvanic couple 
that experiences oxidation, or gives up electrons.
antiferromagnetism. A phenomenon observed in some materials 
(e.g., MnO): Complete magnetic moment cancellation occurs as a result of antiparallel coupling of adjacent atoms or ions. The macroscopic solid possesses no net magnetic moment.
artificial aging. For precipitation hardening, aging above room 
temperature.
atactic. A type of polymer chain configuration (stereoisomer) 
in which side groups are randomly positioned on one side of the chain or the other.
athermal transformation. A reaction that is not thermally 
activated, and usually diffusionless, as with the martensitic transformation. Normally, the transformation takes place with great speed (i.e., is independent of time), and the extent of reaction depends on temperature.
atomic mass unit (amu). A measure of atomic mass; 1/12 of the 
mass of an atom of 
12C.
atomic number (Z). For a chemical element, the number of 
protons within the atomic nucleus.
atomic packing factor (APF). The fraction of the volume of a 
unit cell that is occupied by hard-sphere atoms or ions.
atomic vibration. The vibration of an atom about its normal 
position in a substance.
atomic weight (A). The weighted average of the atomic masses 
of an atom’s naturally occurring isotopes. It may be expressed in terms of atomic mass units (on an atomic basis), or the mass per mole of atoms.
atom percent (at%). A concentration specification on the basis 
of the number of moles (or atoms) of a particular element relative to the total number of moles (or atoms) of all elements within an alloy.
austenite. Face-centered cubic iron; also iron and steel alloys 
that have the FCC crystal structure.
austenitizing. Forming austenite by heating a ferrous alloy 
above its upper critical temperature—to within the austenite phase region from the phase diagram.
Bbainite. An austenitic transformation product found in some 
steels and cast irons. It forms at temperatures between those at which pearlite and martensite transformations occur. The microstructure consists of 𝛼-ferrite and a fine dispersion of 
cementite.
band gap energy (E
g). For semiconductors and insulators, the 
energies that lie between the valence and conduction bands; for intrinsic materials, electrons are forbidden to have energies within this range.
G-2  •   Glossary
bifunctional. Designates monomers that may react to form 
two covalent bonds with other monomers to create a two-
dimensional chainlike molecular structure.
block copolymer. A linear copolymer in which identical repeat 
units are clustered in blocks along the molecular chain.
body-centered cubic (BCC). A common crystal structure found 
in some elemental metals. Within the cubic unit cell, atoms are located at corner and cell center positions.
Bohr atomic model. An early atomic model in which electrons 
are assumed to revolve around the nucleus in discrete orbitals.
Bohr magneton (𝝁
B). The most fundamental magnetic moment, 
of magnitude 9.27 × 10−24 A∙m2.
Boltzmann’s constant (k). A thermal energy constant having 
the value of 1.38 × 10−23 J/atom∙K (8.62 × 10−5 eV/atom ∙K). 
See also gas constant (R).
bonding energy. The energy required to separate two atoms 
that are chemically bonded to each other. It may be expressed on a per-atom basis or per mole of atoms.
