Repository: Ketankham/chatbot-meta-books

File: tem-book.txt (part 61 of 71)
 هب انم خدا 
improved resolution at higher kV. (B) Conversely, in a bulk sample, the
interaction volume at 30 kV is much larger than that at 10 kV, thus givingpoorer X-ray spatial resolution at higher kV. The color in both sets of
simulations reflects the change in energy of the electrons. Note the rela-tively constant energy in the thin foil compared with the rapid energy loss
in the bulk sample.SPATIAL RESOLUTION FOR XEDS
We can define this spatial resolution as the smallest
distance ( R) between two volumes in the specimen
from which independent analyses can be obtained.
The definition of Rhas evolved as AEMs have
improved and smaller analysis volumes have become
possible.
664 ..............................................................................................................................S PATIAL RESOLUTION AND MINIMUM DETECTION
www .Iran -mavad .com  
ﻣﺮﺟﻊ ﺩﺍﻧﺸﺠﻮﻳﺎﻥ ﻭ ﻣﻬﻨﺪﺳﻴﻦ ﻣﻮﺍﺩ
36.2.A Beam Spreading
The amount that the beam spreads (b ) on its way through
the specimen has been the subject of much theoretical and
experimental work. While results and theories differ in
minor aspects, there is a general consensus that bis gov-
erned by the beam energy ( E0), foil thickness ( t), and
atomic number ( Z). It turns out that the simplest theory
forbgives a good approximation under most analysis
conditions. This theory (sometimes called the ‘single-scat-
tering’ model because it assumes that each electron only
undergoes one elastic scattering event as it traverses thespecimen) was first given in the seminal paper by Gold-stein et al. and re-defined in SI units by Jones.
b¼8/C210
/C012Z
E0NvðÞ1=2t3=2(36:1)
where bandtare in m, E0is in keV, and Nvis the number
of atoms/m3. In the original derivation, this latter term
was given as ( r/A)1/2and is confusing in that the density
may vary considerably from point to point in a multi-
phase alloy and is generally unknown anyhow. Further-
more, the atomic-weight dependence was the oppositeto the atomic-number dependence which is counterin-
tuitive. So using N
vis clearer and you can work the value
out from the ratio of the number of atoms/unit cell to
the volume of the unit cell, for which you need to know
the lattice parameter. This definition again comprises
90% of the electrons emerging from the specimen, so itis consistent with our definition of d.
There is some question as to whether this single-
scattering expression adequately describes the behaviorofbfor either very thin or very thick foils, but it has
generally survived the test of time and its strength
remains in its simplicity.
You should of course estimate/calculate b prior to
spending an inordinate amount of time trying to do an
experiment that is impossible for lack of sufficient reso-
lution. Prior simulation of the expected resolution
versus the necessary resolution to detect the phenom-enon of interest can be very useful here, so let’s discuss
how best to do this, particularly when the specimen
geometry is complex (e.g., multiple/overlapping phases)so equation 36.1 is difficult to apply.
When you can’t apply equation 36.1, the best alter-
native is the Monte Carlo computer simulation, which
we introduced in Section 2.5, as a way of modelingelectron scattering. Such simulations are used in a widevariety of fields, including SEM and EPMA, as well asother nuclear-particle fields, as a quick search of the Webwill reveal. A full description of Monte Carlo simulations
is beyond the scope of this text but good reference books
exist on the topic. In Joy’s book, you’ll find a codelisting for a Monte Carlo simulation program which
can be run on a PC. The public-domain Monte-Carlo
programs that do the best job are WinCASINO andWinXRAY from Gauvin at McGill (see URLs #1 and#2); thin-foil versions of this software are under devel-
opment. Until these are available, we recommend Joy’s
software. These simulations are now extremely rapid,and in a few minutes on a PC or Mac, they can provideall the information you need to estimate the beam
spreading in more complex microstructures.
Basically, the Monte Carlo technique simulates, in a
random manner (hence the name), a feasible set of elec-
tron paths through a defined specimen. After simulatingideally several thousand paths, an approximate value of b
can be obtained by asking the computer to calculate thediameter of a disk at the exit surface of the specimen thatcontains 90% of the emerging electrons. This definitionofbis consistent with that described at the start, and is
the dimension of bgiven by equation 36.1. In fact, the
schematic trajectories in Figure 36.1A and B are MonteCarlo simulations using Joy’s software. Figure 36.2
shows Monte Carlo simulations of electron trajectories
at three points across an interface between Cu and Au.Such a complex situation with elements of radically dif-ferent Zcannot be easily handled by the single-scattering
model estimates of bfrom equation 36.1.
While beam spreading is the main aspect of spatial-
resolution theories, we mustn’t forget that what wereally want to know is the beam-specimen interactionvolume, which corresponds to the size of the X-ray
source. Monte Carlo simulations can help because in
principle they can
&Incorporate the effects of different kVs and beam
diameters
&Handle difficult specimen geometries, specimen tilt,
thickness variations, and multi-phase specimens
&Automatically calculate the effect of the depth dis-tribution of X-ray production, j(rt), on the X-ray
source size
&Display the X-ray distribution generated anywherein your specimen, as a function of all the variable
parameters in equation 36.1, N
v,Z, and t. This tells
you the relative contributions to your XEDS spec-
trum from different parts of the microstructure.
In addition to the theories of beam spreading that
we’ve discussed, there are several more in the literature.
A common feature of these theories is that they all
predict a linear relationship between bandt3/2and anFOR YOUR MAC/PC
We recommend that you keep this equation stored in
the TEM computer (or your phone) so you can
quickly estimate the expected beam spreading inyour planned experiment.
36.2 D EFINITION AND MEASUREMENT OF SPATIAL RESOLUTION ................................................................................................. 665
www .Iran -mavad .com  
ﻣﺮﺟﻊ ﺩﺍﻧﺸﺠﻮﻳﺎﻥ ﻭ ﻣﻬﻨﺪﺳﻴﻦ ﻣﻮﺍﺩ
inverse relationship between bandE0. If you’re inter-
ested in the details of the various theories you’ll find a
discussion in the Goldstein et al. 1986 paper. However,
we’ll also see (look ahead to Figure 36.9 in Section
36.3.E) that there are ways to determine the spatialresolution on-line while you’re doing your analysesand/or mapping and this is undoubtedly the best
approach, since it combines the simple equations
we’ll now discuss with actual experiments rather thancalculations, which make assumptions about yourspecimens.
36.2.B The Spatial-Resolution Equation
Now we’ve defined dand b, all we have to do is combine
them to come up with a definition of R. If the intensity
distribution of the incident beam is Gaussian, and if thebeam emerging from the specimen retains a Gaussianform, it is reasonable to add banddin quadrature (just
as we did for image resolution back in Section 6.6.B) togive a value for R
R¼b
2þd2/C0/C1 1
2(36:2)
Gaussian beam-broadening models are also available,
based on equation 36.1, which permit convolution of
the Gaussian descriptions of dandbto come up with a
definition of R. Based on the Gaussian model and
experimental measurements, Michael et al. proposed
that the definition of Rbe modified so as not to present
the worst case (given by the exit-beam diameter)but to define Rmidway through the foil, as shown in
Figure 36.3R¼dþRmax
2(36:3)
where Rmaxis given by equation 36.2.
Like all definitions of spatial resolution, there is no
fundamental justification for the choice of various fac-tors, such as the FWTM diameter and the selection of
the mid-plane of the foil at which to define R. Similarly,
FIGURE 36.3. Schematic diagram of how the incident beam size and the
beam spreading combine to degrade the exit-probe diameter to Rmax, thus
defining R.
FIGURE 36.2. Monte Carlo simulation of electron trajectories across an interface between two metals of different Z, in which the scattering is very
different. Note the rapid increase in the electron scattering in the higher Zregion and therefore, X-rays would come from larger regions, thus lowering the
local spatial resolution.
666 ..............................................................................................................................S PATIAL RESOLUTION AND MINIMUM DETECTION
www .Iran -mavad .com  
ﻣﺮﺟﻊ ﺩﺍﻧﺸﺠﻮﻳﺎﻥ ﻭ ﻣﻬﻨﺪﺳﻴﻦ ﻣﻮﺍﺩ
this approach ignores any contribution of electron dif-
fraction in crystalline specimens and beam tailingbeyond the 90% limit. Nevertheless, the definition hasbeen shown to be consistent with experimental resultsand sophisticated Monte Carlo simulations (Williamset al.). Finally, this definition retains the advantage of
the original single-scattering model, i.e., it has a simple
form and is easily amenable to calculation.
36.2.C Measurement of Spatial Resolution
Experimental measurements of the spatial resolution,
such as composition profiles measured across atomic-ally sharp interfaces, are very useful (go back and look
at the profiles in Figure 1.4D). Several other kinds of
specimens have been proposed but using interphaseinterfaces retains its validity since there are fewerunknowns than for the other specimens. If thermody-
namic equilibrium exists on either side of the interface,
the solute content of each phase is well defined. Also,interphase interfaces are common to many engineering
materials, as is evident from many images of such
defects throughout this text.
In order to compare experimental and calculated
measurements of R, you have to understand how we
relate the measured composition profile across the inter-face to the actual discrete profile shape, shown schema-tically in Figure 36.4 .We do this by deconvolution of
the beam shape from the measured profile. The finite
beam size dand the effect of bdegrade the sharp profile
to a width Lwhich is related to Rby the following
equation
R¼1:414L (36:4)
Assuming this relationship holds, we just measure the
distance Lbetween the 2% and 98% points on the
profile, as shown in Figure 36.4 .This spread contains
90% of the beam electrons, consistent with our assump-tion of a 90% (FWTM) incident-beam diameter. In
practice, you will find it difficult to measure the 2%
and 98% points because of the errors in the experimen-tal data. So you should measure the distance from the10% to the 90% points on your profile, corresponding
to the beam spread containing 50% of the electrons
(FWHM), then multiply this distance by 1.8 to givethe FWTM.
Nevertheless, this definition is easy to remember,
relatively easy to measure, consistent with thedefinitions of bandd, and, most importantly, gives a
number that is close to the experimentally measured
degradation of discrete composition changes introduced
by the beam-specimen interaction.
It is obvious from equation 36.2, that if we want to
improve spatial resolution, then both dandbmust be
minimized. Unfortunately, if we minimize dwe reduce
the input beam current: for thermionic sources, if d
<10 nm, count rates will become unacceptably low.
However, with a FEG, sufficient current ( /C241 nA) can
be generated in a small enough (1 nm) beam to permit
quantitative analyses with high spatial resolution.
So if you have a thermionic source TEM
&Your specimen has to be thick enough that sufficient
counts are generated for quantification and bwill be
the main contributor to R.
&Alternatively, you may have to increase the beamsize such that ddominates rather than b.
A large beam is needed in that example in order to
generate sufficient beam current to get a reasonable X-
ray count rate at 100 kV. This is why 200–300 kV FEGTEMs are the best high-resolution analysis instrumentsRESOLUTION IN XEDS
Equation 36.3 is the formal definition of the X-ray
spatial resolution.
FIGURE 36.4. Schematic diagram showing a composition profile mea-
sured across an interface at which an atomically discrete composition
change occurs (like the simulation in Figure 36.2). The measured spatialresolution can be defined in terms of the extent ( L) of the measured profile
between the 2% and 98% points.
DEFINING R, b, AND d
Note that this definition of R, like the definitions of b
anddthat we have used, is arbitrary.
36.2 D EFINITION AND MEASUREMENT OF SPATIAL RESOLUTION ................................................................................................. 667
www .Iran -mavad .com  
ﻣﺮﺟﻊ ﺩﺍﻧﺸﺠﻮﻳﺎﻥ ﻭ ﻣﻬﻨﺪﺳﻴﻦ ﻣﻮﺍﺩ
andCscorrection further improves the resolution (go
back and compare the segregation-profile widths in
Figure 35.11C and D) because you can keep the same
probe current while reducing the probe size by a factor
of/C243/C2. New X-ray detectors with larger collection
angles would also help.
There are some practical factors that can also limit
your experimental spatial resolution and the most
important is specimen drift. If your specimen or probe
drifts for mechanical or electrical reasons, then drift-correction software should be used. If you’re planningto carry out analysis at the highest spatial resolution
where you’re obliged to count for long times to accu-
mulate adequate X-ray intensity, then such software isindispensable.
In summary, the spatial resolution Ris a function of
both the beam size and the beam spreading. You can get
a good estimate of Rfrom equation 36.3. The theories
all indicate a t
3/2dependence for b, so thin specimens are
essential for the best resolution. Intermediate-voltageFEG sources, especially when augmented with Cscor-
rectors, give sufficient beam current in sub-nm probes to
generate reasonable counts even from very thin speci-
mens and invariably give the best spatial resolution
which, as you can see from the calculations in Figure36.5, can approach atomic dimensions.
36.3 THICKNESS MEASUREMENT
Given the t3/2dependence of the beam spreading, you
can see the importance of knowing twhen estimating the
spatial resolution. You already know that tis also an
essential parameter in correcting for the absorption ofcharacteristic X-rays, as we saw in Section 35.6.Furthermore, you should remember that knowledge of
tis important in high-resolution phase contrast imaging
and CBED. You’ll also see in Chapter 39 that minimizing
tis critical to obtaining the best ionization-edge spectra in
EELS. So, in almost all TEM techniques, your specimen
FIGURE 36.5. Simulated probe images for a VG HB-603 300-kV FEG STEM with and without Cscorrection; (A) probe dimensions in plan view, (B) 3D
intensity distributions. The simulations assume the same probe current (0.5 nA) and Cscorrection results in a /C243/C2decrease in the FWTM probe size
from/C241.1 to /C240.4 nm. (C) Calculation of the effect of Cscorrection on the spatial resolution in a Cu-Mn alloy as a function of decreasing foil thickness.
The resolution at zero foil thickness is improved also by /C243/C2from just >1t o/C240.4 nm. Compare Figure 36.5B with Figure 2.11 and wonder!
668 ..............................................................................................................................S PATIAL RESOLUTION AND MINIMUM DETECTION
www .Iran -mavad .com  
ﻣﺮﺟﻊ ﺩﺍﻧﺸﺠﻮﻳﺎﻥ ﻭ ﻣﻬﻨﺪﺳﻴﻦ ﻣﻮﺍﺩ
has to be as thin as possible to get the best results
(although some CBED studies and many in-situ experi-ments are notable exceptions to this generalization).
So let’s take the opportunity here to summarize the
methods available for measuring thickness. The meth-
ods are many and varied, and a full discussion of the
most important techniques will be found in other partsof this book. The first point to consider is, what is t?
This value of tdepends both on the tilt of the speci-
meng, and the true thickness at zero tilt, t
0. As shown in
Figure 36.6, for a parallel-sided foil
t¼t0
cosg(36:5)
If your specimen is wedge-shaped, then tandt0will vary
in an arbitrary fashion depending on the foil shape.
36.3.A TEM Methods
In the TEM you can always make an estimate of your
specimen thickness if it is wedge-shaped (and crystal-line). By tilting to two-beam conditions for strong
dynamical diffraction, the BF and DF images both
show thickness fringes, as we saw in Section 24.2.These fringes occur at regions of constant thickness.The intensity in the BF image falls to zero at a thicknessof 0.5x
gats= 0. Therefore, to determine t, all you have
to do is look at the BF image and count the number ( n)
of dark fringes from the edge of the specimen to theanalysis region. At that point t=(n–0 . 5 )x
gassuming
that the thinnest part at the edge is <0.5xgthick. (Bevery careful with this assump tion.) Remember that the
value of xgvaries with diffracting conditions and so the
gvector has to be specified. You can calculate xgfrom
the expression
xg¼pOcosy
lfðyÞ(36:6)
where Ois the volume of the unit cell, lis the electron
wavelength, and f(y) is the atomic scattering amplitude.
Remember also that if you’re not exactly at s= 0 then
the effective extinction distance xeffmust be used.
A related method relies on the presence of an
inclined planar defect adjacent to the analysis region.
The projected image of the defect, again under two-beam conditions, will exhibit fringes, which can be
used to estimate the local thickness, or the projected
width, w, of the defect image using the expression
t
0¼wcotd (36:7)
as shown in Figure 36.7 in which dis the angle between
the beam and the plane of the defect. Again, you have tocompensate geometrically to measure trather than t
0if
the foil isn’t normal to the beam, and then
t¼wðcosd/C0tangÞ (36:8)
Of course, neither of these methods is applicable to non-crystalline materials, and it is not always possible to find
a suitable inclined defect next to the analysis region in a
crystal. Furthermore, two-beam conditions are notrecommended for analysis because of the dangers of
anomalous X-ray emission (see Section 35.9 on
ALCHEMI for both an explanation of, and an excep-tion to, this generalization). More insidious is the fact
that oxidation, during or after specimen preparation,
(A) (B)
t0Incident
beam
tIncident
beam
γ
FIGURE 36.6. (A) The specimen thickness t0is equal to t, the distance
traveled by the beam through a parallel-sided foil at zero tilt. (B) The
beam travels a longer distance, t, in a specimen tilted through an angle g
and thus the beam will spread more in a tilted foil.(A) (B)
δ t0t
γδ
wIncident
beamIncident
beam
FIGURE 36.7. The parameters required to measure the specimen thick-
nesst0from a planar defect (projected width, w), inclined to the incident
beam by angle d. Comparison of (A), a specimen normal to the beam, with
(B) a specimen tilted through an angle ggives some indication of the
complexity of determining the appropriate thickness, t, to put into the
beam-spreading equation.THE REAL THICKNESS
The thickness we are interested in is t; this is the
thickness through which the beam penetrates. It is
not necessarily the same as t0.
36.3 T HICKNESS MEASUREMENT ............................................................................................................................... .............................. 669
www .Iran -mavad .com  
ﻣﺮﺟﻊ ﺩﺍﻧﺸﺠﻮﻳﺎﻥ ﻭ ﻣﻬﻨﺪﺳﻴﻦ ﻣﻮﺍﺩ
means that your crystalline specimen may be coated
with an amorphous layer which will not be measured
by these diffraction-contrast techniques.
Another method related to the TEM-image contrast
involves measurement of the relative transmission of
electrons. The intensity on the TEM screen decreaseswith increasing thickness, all other things being equal.You can use a Faraday cup to calibrate the intensityfalling on the screen and from this you can get a crude
measure of relative thickness, which can be converted
into an absolute measure of tif some absolute method is
used for calibration. But you must be careful to make allthe intensity measurements on your specimen under thesame diffraction conditions and the same incident-beamcurrent but with no objective aperture. The only advan-tage of this approach is that it is applicable to all mate-rials, both amorphous and crystalline, but it is tedious
and not very accurate.
36.3.B Contamination-Spot Separation Method
This method, common in old (S)TEMs, but also com-
monly used by makers of dirty specimens, relies on thepropensity of old instruments or contaminated foils to
generate carbon peaks on both top and bottom surfacesof the specimen, at the point of analysis. If you tilt yourspecimen by a large enough angle ( g), you can see dis-
crete contamination spots (Figure 36.8). Their separa-
tionr, at a screen magnification M, is related to t
0by the
following expression
t0¼r
Msing(36:9)
Matters get a little more complicated if the specimen
itself is tilted by an angle /C15when the contamination is
deposited. Then, as in the case of tilted planar defect,you have to be careful to measure the thickness whichwill determine the beam spreading and, as we’ve taken
pains to point out, this is not t
0(the thickness at zero tilt)
butt
t¼r
Mcose
sing(36:10)
Although this method is straightforward, it relies on
highly undesirable contamination, which obscures the
(A)
(B)(C)
Contamination
Spots
Spot Centers
Plane normal
to beam
t0γ
γγr
Plane normal
to beamt0 =r
sin γ
FIGURE 36.8. The contamination-spot separation method for thickness determination; (A) the contamination is deposited on both surfaces of the
specimen at zero tilt and the separation ( r) is only visible in (B) when the specimen is tilted sufficiently through an angle g. STEM BF images are on the left
and STEM SE images on the right; the SE mode gives the best contrast. (C) Geometrical diagrams of (A) and (B) showing how to determine t0from r, the
projected separation of the contamination spots.
670 ..............................................................................................................................S PATIAL RESOLUTION AND MINIMUM DETECTION
www .Iran -mavad .com  
ﻣﺮﺟﻊ ﺩﺍﻧﺸﺠﻮﻳﺎﻥ ﻭ ﻣﻬﻨﺪﺳﻴﻦ ﻣﻮﺍﺩ
very area you’re looking at. Contamination degrades
the spatial resolution and increases the X-ray absorp-
tion. In fact, we spend a lot of time and effort trying to
minimize contamination, so it would be perverse topropose it as a useful way of determining t. The only
redeeming feature is that this method measures t exactlyat the analysis point and the shape of the spots canindicate if the beam or the specimen has drifted duringanalysis. If you find yourself even thinking about usingthis method, then your TEM should not be used for
analysis or you should clean up your specimen-prepara-
tion act.
36.3.C Convergent-Beam Diffraction Method
The CBED pattern which is visible on the TEM screen
when a convergent beam is focused on the specimen can
also be used to determine the thickness of crystallinespecimens. In Section 21.2, we described the procedureto extract the thickness from the K-M fringe patternobtained under two-beam conditions. The CBED pat-tern must come from a region thicker than 1 x
gor else
fringes will not be visible. Also the region of the foilshould be relatively flat and undistorted.
Remember that for a totally clean, crystalline spec-
imen, CBED is the way to determine t at specific pointsin your specimen.
36.3.D Electron Energy-Loss Spectrometry
Methods
Thickness information is present in the electron energy-
loss spectrum since the intensity of inelastically scat-tered electrons increases with specimen thickness. Inessence, you have to measure the intensity under thezero-loss peak ( I
0) and ratio this to the total intensity
in the spectrum ( IT). The relative intensities are gov-
erned by the mean free path ( l) for energy loss.
A parameterization formula for l(Malis et al. 1988)
and other EELS methods, are discussed in detail inSection 39.5.
We can apply the EELS parameterization to any
specimen, amorphous or crystalline. But the mainadvantage is that it is possible to measure the thicknesssufficiently quickly that, unlike all the methods described
so far, the EELS method can also produce maps of
specimen thickness. Given that we have emphasizedthe value of compositional mapping over point analysesor line profiles, we have to conclude that EELS is best.36.3.E X-ray Spectrometry Method
Since we’re talking about X-ray spectrometry, it’s goodto know that there are X-ray methods which can alsodetermine thickness. We can categorize these approaches,which have been developed to solve the absorption-cor-rection problem (see Section 35.6), into two types: thefirst is the extrapolation method, which determines theabsorption correction by extrapolation of X-ray intensityratios to zero thickness; the second uses the difference inrelative X-ray absorption between two emitted X-raylines (K and L, or L and M) from the same element.Unfortunately, the extrapolation method is not easily
applicable to thin foils where compositions vary locally,
since you have to obtain a series of X-ray intensities fromdifferent thickness areas (by moving the incident beam orby tilting the specimen). In the intensity-ratio method, theessential requirement of two different X-ray lines from asingle element limits the application to specimens whichcontain elements with Z>20 (Ca).
All of these problems are solved using the z-factor
approach, as described in detail in 2006 by Watanabe andWilliams and in the companion text. The general expres-sion (equation 35.18) for rtfrom the z-factor analysis can
be modified for Ndifferent elements in the specimen, thus
rt¼X
N
jzjIjAj
De;CA¼zAIAAA
PN
jzjIjAj;/C1/C1/C1
CN¼zNINAN
PN
jzjIjAjð36:11Þ
An iterative process is required to solve these equationsfor both composition and thickness determination.However, the iteration is straightforward and convergesrapidly; /C2410–15 iterations converge with <0.001 wt%
and 0.01 nm differences in composition and thickness,respectively, which are clearly far more than sufficienttolerance values for termination. Obviously, if X-rayabsorption is negligible in a specific material, the initialmass-thickness and compositions are the final valuesand the iteration is no longer necessary. The essentialpoint here is that in the z-factor method, the absorption-
corrected compositions can be determined simultaneouslywith the specimen mass-thickness by only using X-ray
intensity data .
This method is so quick and versatile that, like the
EELS methods, it also permits direct mapping of the thick-ness at the same time as the composition is being mapped.
Therefore, there is nothing to stop you mapping out the
spatial resolution at the same time as doing your quantita-tive mapping, as shown in Figure 36.9. Both the z-factor
and EELS methods can handle amorphous and crystallinespecimens and Ohshima et al. compare the two methods.
In summary, there are many methods for determin-
ingt, but none is universally convenient, accurate, and
EELS FOR t
The EELS approach is highly recommended becauseit is applicable over a wide range of thicknesses and
you can produce thickness maps of thin foils.
36.3 T HICKNESS MEASUREMENT ............................................................................................................................... .............................. 671
www .Iran -mavad .com  
ﻣﺮﺟﻊ ﺩﺍﻧﺸﺠﻮﻳﺎﻥ ﻭ ﻣﻬﻨﺪﺳﻴﻦ ﻣﻮﺍﺩ
applicable. Beware; the various methods also measure
different thicknesses, such as only the crystalline thick-
ness, ignoring porosity and/or amorphous surface/oxidefilms, or the full thickness including porosity and sur-face films, or just the mass-thickness. Mitchell gives a
good case study of how to handle such problems. The
EELS and z-factor methods both have the possibility of
widespread, real-time use and can produce thickness
maps, so we recommend these. CBED is very useful
for individual point analyses of crystals.
36.4 MINIMUM DETECTION
Minimum detection is a measure of the smallest amount
of a particular element that can be detected with a
defined statistical certainty. Minimum detection andspatial resolution are intimately related.As the spatial resolution improves, the analyzed
volume is smaller and, therefore, the signal intensity isreduced. This reduction in signal intensity means thatthe acquired spectrum will be noisier and small peaksfrom trace elements will be less detectable and moreeasily confused with artifact peaks. Accordingly, in theAEM, the price that is paid for improved spatial resolu-tion is a relatively poor minimum detection. By way ofcomparison, Figure 36.10 compares the size of the ana-lyzed volume in an EPMA, a TEM/STEM with a ther-mionic source, and a dedicated STEM with a FEG. Theenormous reduction in the beam-specimen interactionvolume explains the small signal levels that we obtainin the TEM. However, as we’ve noted on several occa-sions, C
scorrection gives more current in a smaller
probe so it offsets the traditional compromise. Butyou should now understand why we have spent so
much time emphasizing the need to optimize your
beam current through use of hi gher-brightness sources,
optimizing the specimen-detector configuration, andso on.
Alternatively, the minimum detectable mass (MDM)
is sometimes used; the MDM describes the smallestamount of material (e.g., in mg or atoms) we can detect.
(A)
(C)
(E) (F)(D)(B)
FIGURE 36.9. (A) STEM image and X-ray maps showing the quantita-
tive distribution of (B) Ni, (C) Al, and (D) Mo in precipitates in a Ni-base
superalloy. Using the z-factor the variation in thickness, t, across the foil
can be mapped out (E). Knowing t, the spatial resolution, R, can also be
mapped (F). Note the complex interaction of different atomic numbersand the variations in thickness in the resulting variations in R.MINIMUM DETECTION
One definition of minimum detection: the minimum
mass fraction (MMF) that can be measured in the
analysis volume. MMF represents the smallest con-centration of an element (e.g., in wt% or ppm).
FIGURE 36.10. Comparison of the relative size of the beam-specimen
interaction volumes in (A) a SEM/EPMA, (B) a thermionic source AEM,
and (C) a FEG-AEM with bulk, thin, and ultra-thin specimens, respec-
tively. The MMF ( /C240.01%) in each analyzed volume would correspond
to/C24107atoms, /C24300 atoms, and <1 atom, respectively.A TRUISM
It is a feature of any analysis technique that an improve-
ment in spatial resolution is balanced by a worsening ofthe detection limit (all other factors being equal).
672 ..............................................................................................................................S PATIAL RESOLUTION AND MINIMUM DETECTION
www .Iran -mavad .com  
ﻣﺮﺟﻊ ﺩﺍﻧﺸﺠﻮﻳﺎﻥ ﻭ ﻣﻬﻨﺪﺳﻴﻦ ﻣﻮﺍﺩ
We’ll use the MMF since materials scientists are
more used to thinking of composition in terms of wt%or at.%.
36.4.A Experimental Factors Affecting the MMF
We can relate the MMF to the practical aspects ofanalysis through the expression of Ziebold
MMF /1ﬃﬃﬃﬃﬃﬃﬃﬃﬃﬃﬃﬃﬃﬃﬃﬃﬃﬃﬃﬃﬃ
PðP=BÞntp (36:12)
Here Pis the X-ray count rate in the characteristic
peak (above background) of the element of interest,
P/Bis the peak-to-background count-rate ratio for
that peak (defined here in terms of the same widthfor both PandB), and tis the analysis time for each
ofnanalyses.
To increase Pyou can increase the current in the
beam by increasing the probe size and/or choosing a
thicker analysis region. To increase P/Byou can
increase the operating voltage ( E
0), which is easy,
and decrease instrumental contributions to the back-
ground, which is not so easy (Lyman et al.). Improve-ments in TEM design, such as using a high-brightness,
intermediate-voltage source, a C
scorrector if possi-
ble, and a larger collection angle for the XEDS will
also increase P. To increase P/B, you need a stable
instrument with a clean vacuum environment to mini-mize or eliminate specimen damage and contamina-tion. Improved stage design, to minimize stray
electrons and bremsstrahlung radiation, both of
which contribute background to the detected spec-trum, will also help to increase P/B, as we discussed
back in Chapter 33.
Remember that the Fiori definition of P/Bis not the
one used in Ziebold’s equation (36.12). If you actuallywant to calculate the MMF, go back and check theoriginal references.
The other variables in equation 36.12, are the time
of analysis ( t) and how many analyses ( n)t h a ty o ud o ,
which are entirely within your control as operator.
Usually both nandtare a direct function of your
patience and the recommended coffee break is usuallythe maximum time for any one analysis. With comput-er control of the analysis procedure, however, there
should really be no limit to the time available for
analysis. Particularly when detection of very smallamounts of material is sought, tshould be increased
to very long times. As computer control and stagestability improve, acquisitions of several hours or over-night are becoming feasible. Of course, the investment
of so much time in a single analysis is dangerous unless
you have judiciously selected the analysis region, andyou are confident that the time invested will berewarded with a significant result. Obviously, youshould minimize factors that degrade the quality of
your analysis with time, such as contamination, beam
damage, and specimen drift. Therefore, you should
only carry out long analyses if your TEM is clean(preferably UHV) and your specimen is also cleanand stable under the beam. Any specimen drift mustbe corrected by computer control during the analysis,unless your specimen is uniformly thin and homoge-neous in composition, in which case why bother ana-lyzing it?
36.4.B Statistical Criterion for the MMF
We can also define the MMF by a purely statisticalcriterion. We discussed in Section 34.5 that we can besure a peak is present if the peak intensity is greater thanthree times the standard deviation of the counts in the
background under the peak. From this criterion we can
come up with a definition of the detection limit which,when combined with the Cliff-Lorimer equation(assuming Gaussian statistics), gives the MMF (inwt%) of element B in element A as
C
BðMMF Þ¼32Ib
B/C0/C1 1=2CA
kABIA/C0Ib
A/C0/C1 (36:13)
where Ib
AandIb
Bare background intensities for ele-
ments A and B; IAis the raw integrated intensity of peak
A (including background); CAis the concentration of A
(in wt%); and kAB–1is the reciprocal of the Cliff-Lor-
imer k-factor. However, if we express the Cliff-Lorimer
equation as
CA
kABIA/C0IbA/C0/C1 ¼CB
IB/C0Ib
B/C0/C1 (36:14)
and substitute it into equation 36.13, the MMF is
CBðMMF Þ¼32Ib
B/C0/C1 1=2CB
IB/C0Ib
B(36:15)
Experimentally, low count-rates from thin specimens
mean that typical values of MMF are in the range0.1–1%, which is rather large compared with someother analytical techniques. The best compromise in
terms of improving MMF while maintaining X-ray spa-
tial resolution is to use high operating voltages(300–400 kV) and thin specimens to minimize beambroadening. The loss of X-ray intensity, P(orI), a
consequence of using thin specimens, can be compen-sated in part by the higher voltages and/or by using anFEG where a small spot size of 1–2 nm can still bemaintained. Obviously C
s-corrected TEMs will help
because of their ability to put even more current intothe same size probe. Figure 36.11 summarizes the classic
36.4 M INIMUM DETECTION ............................................................................................................................... ........................................ 673
www .Iran -mavad .com  
ﻣﺮﺟﻊ ﺩﺍﻧﺸﺠﻮﻳﺎﻥ ﻭ ﻣﻬﻨﺪﺳﻴﻦ ﻣﻮﺍﺩ
compromise between resolution and detection and how
instrumentation improvements have continued to push
the limits over the past few decades.
36.4.C Comparison with Other Definitions
The MMF definition is not the only way we can measure
detection limits. Currie has noted at least eight defini-tions in the analytical-chemistry literature. Currie
defined three specific limits.
&The decision limit: Do the results of your analysis
indicate detection or not ( LC)?
&The detection limit: Can you rely on a specific anal-ysis procedure to lead to detection ( L
d)?
&The determination limit: Is a specific analysis proce-dure precise enough to yield a satisfactory quantifi-cation ( L
q)?
ForIBcounts from element B in a specific peak
window and Ib
Bin the background it can be shown that
LC¼2:33ﬃﬃﬃﬃﬃﬃ
Ib
Bq
(36:16)Ld¼2:71þ4:65ﬃﬃﬃﬃﬃﬃ
Ib
Bq
(36:17)
Lq¼50 1 þ1þIb
B
12:5/C18/C19 1
2()
(36:18)
If there are sufficient counts in the background
Ld¼4:65ﬃﬃﬃﬃﬃﬃ
Ib
Bq
when Ib
B469 (36: 19)
Ld¼14:1ﬃﬃﬃﬃﬃﬃ
Ib
Bq
when Ib
B42500 (36: 20)
Comparison of these definitions with the statistical cri-
terion in the previous section shows that CMMF/C25Ld.
So, if you want to quantify an element, not just deter-mine that it is present ( L
d), then you need substantially
more ( /C243/C2) of the element in your specimen. Rather
than do the experiment yourself, it is possible to simu-late spectra from small amounts of element B in A (orvice versa), using DTSA, as described in the companiontext. We recommend that you simulate your analysisbefore embarking on a time-consuming experiment,which may be futile because the amount of the elementyou are seeking is below the MMF.
36.4.D Minimum-Detectable Mass
The MMF values of fraction of a percent may seem poorcompared with other analytical techniques which reportppm or even ppb detection limits. However, it’s a differ-ent matter if you calculate what the MMF translates to interms of the minimum detectable mass (MDM).
Using data for the MMF of Cr in a 304L stainless
steel measured in a VG HB-501 AEM with an FEG,Lyman and Michael obtained an MMF of 0.069 wt%
Cr in a 164 nm foil with a spatial resolution of 44 nm and
a 200 s counting time. The electron beam size was 2 nm(FWTM) with a beam current of 1.7 nA. In this analysis,an estimated 2 /C210
4atoms were detected. The MDM
was less than 10–19g. If the counting time is increased by
a factor of 10 and if the operating voltage is increased to300 kV, the spatial resolution would improve to /C2415 nm
and the MMF would improve to /C240.01 wt%. Thus
about 300 atoms could be detected. For a foil thicknessof 16 nm (1/10th the above measured thickness), theMMF would degrade to /C240.03 wt%. However, the
spatial resolution would improve to about 2 nm. Forthis case, about 20 atoms would be detected correspond-ing to less than 10
–22g, which is an amazing figure by
any standard. Experimental verification of this wasreported in 1999 by Watanabe and Williams: 2–5
atoms of Mn were detected in a 10-nm thick Cu-Mn
alloy film. With the advent of C
s-correction and
improved computer data analysis routines, single-atomMinimum detectable mass fraction (wt. %)0.01 0.1 1.0Ni in Fe
100 kV FEG-AEMNi in Fe
100 kV AEM Mn in Cu
120 kV AEMNi in Fe
30 kV microprobeSpatial
resoluton
1 nm10 nm100 nm1 µm10 µm
FEG-AEM: 2 nm beam  EDS ~1 nA current, thin specimenAEM:  EDS 20 nm beam ~1.3 nA current, thin specimenMicroprobe:  WDS 1mm beam ~100nA current, bulk specimen100 nm
10 nm
Cs-corrected
300 kV
FEG-TEMMn in Cu
300 kV FEG-AEM
FIGURE 36.11. Calculation of the relationship between MMF and spa-
tial resolution, R, for the EPMA and a range of AEMs. The inverse
relationship between the MMF and Ris clear, although it is also apparent
that the high-brightness sources and high-kV electron beams in the AEM
can compensate for the decreased interaction volume in a thin foil. Cs
correction results in an enormous improvement in both resolution and
sensitivity.
674 ..............................................................................................................................S PATIAL RESOLUTION AND MINIMUM DETECTION
www .Iran -mavad .com  
ﻣﺮﺟﻊ ﺩﺍﻧﺸﺠﻮﻳﺎﻥ ﻭ ﻣﻬﻨﺪﺳﻴﻦ ﻣﻮﺍﺩ
detection is now a distinct possibility and Figure 36.12
shows calculated improvements in detection limits forMn atoms in solution in Cu in a C
