Repository: Ketankham/chatbot-meta-books

File: callister-book.txt (part 62 of 65)
Bragg’s law. A relationship (Equation 3.20) that stipulates the 
condition for diffraction by a set of crystallographic planes.
branched polymer. A polymer having a molecular structure of 
secondary chains that extend from the primary main chains.
brass. A copper-rich copper–zinc alloy.
brazing. A metal-joining technique that uses a molten filler 
metal alloy having a melting temperature greater than about 425°C (800°F).
brittle fracture. Fracture that occurs by rapid crack propagation 
and without appreciable macroscopic deformation.
bronze. A copper-rich copper–tin alloy; aluminum, silicon, and 
nickel bronzes are also possible.
Burgers vector (b). A vector that denotes the magnitude and 
direction of lattice distortion associated with a dislocation.
Ccalcination. A high-temperature reaction by which one solid 
material dissociates to form a gas and another solid. It is one step in the production of cement.
capacitance ( C). The charge-storing ability of a capacitor, 
defined as the magnitude of charge stored on either plate divided by the applied voltage.
carbon–carbon composite. A composite composed of continu-
ous fibers of carbon that are embedded in a carbon matrix. The matrix was originally a polymer resin that was subse-quently pyrolyzed to form carbon.
carburizing. The process by which the surface carbon concen-
tration of a ferrous alloy is increased by diffusion from the surrounding environment.
case hardening. Hardening of the outer surface (or case) of a 
steel component by a carburizing or nitriding process; used to improve wear and fatigue resistance.
cast iron. Generically, a ferrous alloy, the carbon content of 
which is greater than the maximum solubility in austenite at the eutectic temperature. Most commercial cast irons contain between 3.0 and 4.5 wt% C and between 1 and 3 wt% Si.
cathode. The electrode in an electrochemical cell or galvanic 
couple at which a reduction reaction occurs; thus the elec-trode that receives electrons from an external circuit.
cathodic protection. A means of corrosion prevention by which 
electrons are supplied to the structure to be protected from an external source such as another, more reactive metal or a dc power supply.cation. A positively charged ion.
cement. A substance (often a ceramic) that by chemical reac-
tion binds particulate aggregates into a cohesive structure. With hydraulic cements the chemical reaction is one of hydra-tion, involving water.
cementite. Iron carbide (Fe
3C).
ceramic. A compound of metallic and nonmetallic elements, for 
which the interatomic bonding is predominantly ionic.
ceramic-matrix composite (CMC). A composite for which both 
matrix and dispersed phases are ceramic materials. The dis-persed phase is normally added to improve fracture toughness.
cermet. A composite material consisting of a combination of 
ceramic and metallic materials. The most common cermets are the cemented carbides, composed of an extremely hard ceramic (e.g., WC, TiC), bonded together by a ductile metal such as cobalt or nickel.
chain-folded model. For crystalline polymers, a model that 
describes the structure of platelet crystallites. Molecular alignment is accomplished by chain folding that occurs at the crystallite faces.
Charpy test. One of two tests (see also Izod test) that may be 
used to measure the impact energy or notch toughness of a standard notched specimen. An impact blow is imparted to the specimen by means of a weighted pendulum.
cis. For polymers, a prefix denoting a type of molecular struc-
ture. For some unsaturated carbon chain atoms within a repeat unit, a side atom or group may be situated on one side of the double bond or directly opposite at a 180° rotation position. In a cis structure, two such side groups within the same repeat unit reside on the same side (e.g., cis-isoprene).
coarse pearlite. Pearlite for which the alternating ferrite and 
cementite layers are relatively thick.
coercivity (or coercive field, H
c). The applied magnetic field 
necessary to reduce to zero the magnetic flux density of a magnetized ferromagnetic or ferrimagnetic material.
cold working. The plastic deformation of a metal at a tempera-
ture below that at which it recrystallizes.
color. Visual perception stimulated by the combination of 
wavelengths of light that are transmitted to the eye.
colorant. An additive that imparts a specific color to a polymer.
compacted graphite iron. A cast iron alloyed with silicon and 
a small amount of magnesium, cerium, or other additives, in which the graphite exists as wormlike particles.
component. A chemical constituent (element or compound) of 
an alloy that may be used to specify its composition.
composition (C
i). The relative content of a particular element 
or constituent (i) within an alloy, usually expressed in weight percent or atom percent.
concentration. See composition.
concentration gradient (dC/dx). The slope of the concentration 
profile at a specific position.
concentration polarization. The condition in which the rate of 
an electrochemical reaction is limited by the rate of diffusion in the solution.
concentration profile. The curve that results when the concen-
tration of a chemical species is plotted versus position in a material.
concrete. A composite material consisting of aggregate particles 
bound together in a solid body by a cement.
condensation (or step reaction) polymerization. The formation 
of polymer macromolecules by an intermolecular reaction, 
Glossary  •   G-3
terms of the relationships between edge lengths and interaxial 
angles. There are seven different crystal systems.
Curie temperature (Tc). The temperature above which a fer-
romagnetic or ferrimagnetic material becomes paramagnetic.
Ddefect structure. Relating to the kinds and concentrations of 
vacancies and interstitials in a ceramic compound.
degradation. Used to denote the deteriorative processes that 
occur with polymeric materials, including swelling, dissolu-tion, and chain scission.
degree of polymerization (DP). The average number of repeat 
units per polymer chain molecule.
design stress (𝝈
d). Product of the calculated stress level (on the 
basis of estimated maximum load) and a design factor (which has a value greater than unity). Used to protect against unan-ticipated failure.
diamagnetism. A weak form of induced or nonpermanent mag-
netism for which the magnetic susceptibility is negative.
die. An individual integrated circuit chip with a thickness on the 
order of 0.4 mm (0.015 in.) and with a square or rectangular geometry, each side measuring on the order of 6 mm (0.25 in.).
dielectric. Any material that is electrically insulating.
dielectric constant (𝜺
r). The ratio of the permittivity of a me-
dium to that of a vacuum. Often called the relative dielectric constant or relative permittivity.
dielectric displacement (D). The magnitude of charge per unit 
area of capacitor plate.
dielectric (breakdown) strength. The magnitude of an electric 
field necessary to cause significant current passage through a dielectric material.
diffraction (x-ray). Constructive interference of x-ray beams 
scattered by atoms of a crystal.
diffusion. Mass transport by atomic motion.
diffusion coefficient (D). The constant of proportionality be-
tween the diffusion flux and the concentration gradient in Fick’s first law. Its magnitude is indicative of the rate of atomic diffusion.
diffusion flux (J ). The quantity of mass diffusing through and 
perpendicular to a unit cross-sectional area of material per unit time.
diode. An electronic device that rectifies an electrical current—
that is, allows current flow in one direction only.
dipole (electric). A pair of equal and opposite electrical charges 
separated by a small distance.
dislocation. A linear crystalline defect around which there is 
atomic misalignment. Plastic deformation corresponds to the motion of dislocations in response to an applied shear stress. Edge, screw, and mixed dislocations are possible.
dislocation density. The total dislocation length per unit volume 
of material; alternatively, the number of dislocations that in-tersect a unit area of a random surface section.
dislocation line. The line that extends along the end of the extra 
half-plane of atoms for an edge dislocation and along the center of the spiral of a screw dislocation.
dispersed phase. For composites and some two-phase alloys, the 
discontinuous phase surrounded by the matrix phase.
dispersion strengthening. A means of strengthening materials in 
which very small particles (usually <0.1 μm) of a hard, inert 
phase are uniformly dispersed within a load-bearing matrix phase.usually with the production of a by-product of low molecular weight, such as water.
conduction band. For electrical insulators and semiconductors, 
the lowest-lying electron energy band that is empty of elec-trons at 0 K. Conduction electrons are those that have been excited to states within this band.
conductivity, electrical (𝝈). The proportionality constant be-
tween current density and applied electric field; also, a mea-sure of the ease with which a material is capable of conducting an electric current.
congruent transformation. A transformation of one phase to 
another of the same composition.
continuous-cooling-transformation (CCT) diagram. A plot of 
temperature versus the logarithm of time for a steel alloy of definite composition. Used to indicate when transformations occur as the initially austenitized material is continuously cooled at a specified rate; in addition, the final microstructure and mechanical characteristics may be predicted.
coordination number. The number of atomic or ionic nearest 
neighbors.
copolymer. A polymer that consists of two or more dissimilar 
repeat units in combination along its molecular chains.
corrosion. Deteriorative loss of a metal as a result of dissolution 
environmental reactions.
corrosion fatigue. A type of failure that results from the simul-
taneous action of a cyclic stress and chemical attack.
corrosion penetration rate (CPR). Thickness loss of material 
per unit of time as a result of corrosion; usually expressed in terms of mils per year or millimeters per year.
coulombic force. A force between charged particles such as 
ions; the force is attractive when the particles are of opposite charge.
covalent bond. A primary interatomic bond that is formed by 
the sharing of electrons between neighboring atoms.
creep. The time-dependent permanent deformation that oc-
curs under stress; for most materials it is important only at elevated temperatures.
crevice corrosion. A form of corrosion that occurs within narrow 
crevices and under deposits of dirt or corrosion products (i.e., in regions of localized depletion of oxygen in the solution).
critical resolved shear stress (𝝉
crss). The shear stress, resolved 
within a slip plane and direction, required to initiate slip.
crosslinked polymer. A polymer in which adjacent linear molec-
ular chains are joined at various positions by covalent bonds.
crystalline. The state of a solid material characterized by a pe-
riodic and repeating three-dimensional array of atoms, ions, or molecules.
crystallinity. For polymers, the state in which a periodic and 
repeating atomic arrangement is achieved by molecular chain alignment.
crystallite. A region within a crystalline polymer in which all the 
molecular chains are ordered and aligned.
crystallization (glass-ceramics). The process in which a glass 
(noncrystalline or vitreous solid) transforms into a crystalline solid.
crystal structure. For crystalline materials, the manner in 
which atoms or ions are arrayed in space. It is defined in terms of the unit cell geometry and the atom positions within the unit cell.
crystal system. A scheme by which crystal structures are classified 
according to unit cell geometry. This geometry is specified in 
G-4  •   Glossary
electroneutrality. The state of having exactly the same num-
bers of positive and negative electrical charges (ionic and 
 electronic)—that is, of being electrically neutral.
electron state (level). One of a set of discrete, quantized ener-
gies that are allowed for electrons. In the atomic case, each state is specified by four quantum numbers.
electron volt (eV). A convenient unit of energy for atomic and 
subatomic systems. It is equivalent to the energy acquired by an electron when it falls through an electric potential of 1 V.
electropositive. For an atom, having a tendency to release va-
lence electrons. Also used to describe metallic elements.
endurance limit. See fatigue limit.
energy band gap. See band gap energy (E
g).
engineering strain. See strain, engineering (𝜺).
engineering stress. See stress, engineering (𝝈).
equilibrium (phase). The state of a system in which the phase 
characteristics remain constant over indefinite time periods. At equilibrium the free energy is a minimum.
erosion–corrosion. A form of corrosion that arises from the 
combined action of chemical attack and mechanical wear.
eutectic phase. One of the two phases found in the eutectic 
structure.
eutectic reaction. A reaction in which, upon cooling, a liquid 
phase transforms isothermally and reversibly into two inti-mately mixed solid phases.
eutectic structure. A two-phase microstructure resulting from 
the solidification of a liquid having the eutectic composition; the phases exist as lamellae that alternate with one another.
eutectoid reaction. A reaction in which, upon cooling, one solid 
phase transforms isothermally and reversibly into two new solid phases that are intimately mixed.
excited state. An electron energy state, not normally occupied, 
to which an electron may be promoted (from a lower-energy state) by the absorption of some type of energy (e.g., heat, radiative).
extrinsic semiconductor. A semiconducting material for which 
the electrical behavior is determined by impurities.
extrusion. A forming technique by which a material is forced, 
by compression, through a die orifice.
Fface-centered cubic (FCC). A crystal structure found in some 
common elemental metals. Within the cubic unit cell, atoms are located at all corner and face-centered positions.
fatigue. Failure, at relatively low stress levels, of structures that 
are subjected to fluctuating and cyclic stresses.
fatigue life (N
f). The total number of stress cycles that causes a 
fatigue failure at some specified stress amplitude.
fatigue limit. For fatigue, the maximum stress amplitude level 
below which a material can endure an essentially infinite number of stress cycles and not fail.
fatigue strength. The maximum stress level that a material can 
sustain without failing, for some specified number of cycles.
Fermi energy (E
f). For a metal, the energy corresponding to the 
highest filled electron state at 0 K.
ferrimagnetism. Permanent and large magnetizations found in 
some ceramic materials resulting from antiparallel spin cou-pling and incomplete magnetic moment cancellation.
ferrite (ceramic). Ceramic oxide materials composed of both 
divalent and trivalent cations (e.g., Fe
2+ and Fe3+), some of 
which are ferrimagnetic.domain. A volume region of a ferromagnetic or ferrimagnetic 
material in which all atomic or ionic magnetic moments are aligned in the same direction.
donor state (level). For a semiconductor or insulator, an energy 
level lying within and near the top of the energy band gap and from which electrons may be excited into the conduction band. It is normally introduced by an impurity atom.
doping. The intentional alloying of semiconducting materials 
with controlled concentrations of donor or acceptor impurities.
drawing (metals). A forming technique used to fabricate metal 
wire and tubing. Deformation is accomplished by pulling the material through a die by means of a tensile force applied on the exit side.
drawing (polymers). A deformation technique in which poly-
mer fibers are strengthened by elongation.
driving force. The impetus behind a reaction, such as diffusion, 
grain growth, or a phase transformation. Usually attendant to the reaction is a reduction in some type of energy (e.g., free energy).
ductile fracture. A mode of fracture attended by extensive gross 
plastic deformation.
ductile iron. A cast iron alloyed with silicon and a small 
 concentration of magnesium and/or cerium and in which the free graphite exists in nodular form. Sometimes called nodular iron.
ductile-to-brittle transition. The transition from ductile to brit-
tle behavior with a decrease in temperature exhibited by some low-strength steel (BCC) alloys; the temperature range over which the transition occurs is determined by Charpy and Izod impact tests.
ductility. A measure of a material’s ability to undergo appreci-
able plastic deformation before fracture; it may be expressed as percent elongation (%EL) or percent reduction in area (%RA) from a tensile test.
Eedge dislocation. A linear crystalline defect associated with the 
lattice distortion produced in the vicinity of the end of an extra half-plane of atoms within a crystal. The Burgers vector is perpendicular to the dislocation line.
elastic deformation. Deformation that is nonpermanent—that 
is, totally recovered upon release of an applied stress.
elastic recovery. Nonpermanent deformation recovered or re-
gained upon release of a mechanical stress.
elastomer. A polymeric material that may experience large and 
reversible elastic deformations.
electrical conductivity. See conductivity, electrical (𝝈).
electric dipole. See dipole (electric).
electric field (𝓔). The gradient of voltage.
electroluminescence. The emission of visible light by a p–n junc-
tion across which a forward-biased voltage is applied.
electrolyte. A solution through which an electric current may be 
carried by the motion of ions.
electromotive force (emf) series. A ranking of metallic elements 
according to their standard electrochemical cell potentials.
electron configuration. For an atom, the manner in which pos-
sible electron states are filled with electrons.
electronegative. For an atom, having a tendency to accept va-
lence electrons. Also used to describe nonmetallic elements.
electron energy band. A series of electron energy states that are 
very closely spaced with respect to energy.
Glossary  •   G-5
G
galvanic corrosion. The preferential corrosion of the more 
chemically active of two metals that are electrically coupled and exposed to an electrolyte.
galvanic series. A ranking of metals and alloys as to their rela-
tive electrochemical reactivity in seawater.
gas constant (R). Boltzmann’s constant per mole of atoms. R = 
8.31 J/mol
∙K (1.987 cal/mol ∙K).
Gibbs phase rule. For a system at equilibrium, an equation 
(Equation 9.16) that expresses the relationship between the number of phases present and the number of externally con-trollable variables.
glass-ceramic. A fine-grained crystalline ceramic material 
formed as a glass and subsequently crystallized.
glass transition temperature (T
g). The temperature at which, 
upon cooling, a noncrystalline ceramic or polymer transforms from a supercooled liquid into a rigid glass.
graft copolymer. A copolymer in which homopolymer side 
branches of one monomer type are grafted to homopolymer main chains of a different monomer type.
grain. An individual crystal in a polycrystalline metal or  
 ceramic.
grain boundary. The interface separating two adjoining grains 
having different crystallographic orientations.
grain growth. The increase in average grain size of a polycrys-
talline material; for most materials, an elevated-temperature heat treatment is necessary.
grain size. The average grain diameter as determined from a 
random cross section.
gray cast iron. A cast iron alloyed with silicon in which the 
graphite exists in the form of flakes. A fractured surface ap-pears gray.
green ceramic body. A ceramic piece, formed as a particulate 
aggregate, that has been dried but not fired.
ground state. A normally filled electron energy state from 
which an electron excitation may occur.
growth (particle). During a phase transformation and subse-
quent to nucleation, the increase in size of a particle of a new phase.
HHall effect. The phenomenon by which a force is brought to 
bear on a moving electron or hole by a magnetic field applied perpendicular to the direction of motion. The force direction is perpendicular to both the magnetic field and the particle motion directions.
hardenability. A measure of the depth to which a specific fer-
rous alloy may be hardened by the formation of martensite upon quenching from a temperature above the upper critical temperature.
hard magnetic material. A ferrimagnetic or ferromagnetic 
material that has large coercive field and remanence values, normally used in permanent magnet applications.
hardness. The measure of a material’s resistance to deformation 
by surface indentation or by abrasion.
heat capacity (C
p, Cv). The quantity of heat required to produce 
a unit temperature rise per mole of material.
hexagonal close-packed (HCP). A crystal structure found 
for some metals. The HCP unit cell is of hexagonal ge-ometry and is generated by the stacking of close-packed planes of atoms.ferrite (iron). Body-centered cubic iron; also iron and steel 
 alloys that have the BCC crystal structure.
ferroelectric. A dielectric material that may exhibit polarization 
in the absence of an electric field.
ferromagnetism. Permanent and large magnetizations found in 
some metals (e.g., Fe, Ni, and Co) resulting from the parallel alignment of neighboring magnetic moments.
ferrous alloy. A metal alloy for which iron is the prime 
 constituent.
fiber. Any polymer, metal, or ceramic that has been drawn into 
a long and thin filament.
fiber-reinforced composite. A composite in which the dispersed 
phase is in the form of a fiber (i.e., a filament that has a large length-to-diameter ratio).
fiber reinforcement. Strengthening or reinforcement of a rela-
tively weak material by embedding a strong fiber phase within the weak matrix material.
Fick’s first law. The diffusion flux is proportional to the con-
centration gradient. This relationship is used for steady-state diffusion situations.
Fick’s second law. The time rate of change of concentration 
is proportional to the second derivative of concentration. This relationship is used in nonsteady-state diffusion situations. 
filler. An inert foreign substance added to a polymer to improve 
or modify its properties.
fine pearlite.  Pearlite in which the alternating ferrite and 
 cementite layers are relatively thin.
firing. A high-temperature heat treatment that increases the 
density and strength of a ceramic piece.
flame retardant. A polymer additive that increases flammability 
resistance.
flexural strength (𝝈
fs). Stress at fracture from a bend (or 
 flexure) test.
fluorescence. Luminescence that occurs for times much less 
than 1 s after an electron excitation event.
foam. A polymer that has been made porous (or spongelike) by 
the incorporation of gas bubbles.
forging. Mechanical forming of a metal by heating and 
 hammering.
forward bias. The conducting bias for a p–n junction rectifier 
such that electron flow is to the n side of the junction.
fracture mechanics. A technique of fracture analysis used to de-
termine the stress level at which preexisting cracks of known size will propagate, leading to fracture.
fracture toughness (K
c). The measure of a material’s resistance 
to fracture when a crack is present.
free electron. An electron that has been excited into an energy 
state above the Fermi energy (or into the conduction band for semiconductors and insulators) and may participate in the electrical conduction process.
free energy. A thermodynamic quantity that is a function 
of both the internal energy and entropy (or random-ness) of a system. At equilibrium, the free energy is at a minimum.
Frenkel defect. In an ionic solid, a cation–vacancy and cation–
interstitial pair.
full annealing. For ferrous alloys, austenitizing, followed by 
cooling slowly to room temperature.
functionality. The number of covalent bonds a monomer can 
form when reacting with other monomers.
G-6  •   Glossary
intermediate solid solution. A solid solution or phase having a 
composition range that does not extend to either of the pure 
components of the system.
intermetallic compound. A compound of two metals that has a 
distinct chemical formula. On a phase diagram it appears as an intermediate phase that exists over a very narrow range of compositions.
interstitial diffusion. A diffusion mechanism by which atomic 
motion is from interstitial site to interstitial site.
interstitial solid solution. A solid solution in which relatively 
small solute atoms occupy interstitial positions between the solvent or host atoms.
intrinsic semiconductor. A semiconductor material for which the 
electrical behavior is characteristic of the pure material—that is, in which electrical conductivity depends only on tempera-ture and the band gap energy.
ionic bond. A coulombic interatomic bond that exists between 
two adjacent and oppositely charged ions.
isomerism. The phenomenon by which two or more polymer 
molecules or repeat units have the same composition but dif-ferent structural arrangements and properties.
isomorphous. Having the same structure. In the phase dia-
gram sense, isomorphicity means having the same crystal structure or complete solid solubility for all compositions (see Figure 9.3a ).
isotactic. A type of polymer chain configuration (stereoisomer) 
in which all side groups are positioned on the same side of the chain molecule.
isothermal. At a constant temperature.isothermal transformation (T–T–T) diagram. A plot of 
temperature versus the logarithm of time for a steel alloy of definite composition. Used to determine when trans-formations begin and end for an isothermal (constant-temperature) heat treatment of a previously austenitized alloy.
isotopes. Atoms of the same element that have different atomic 
masses.
isotropic. Having identical values of a property in all crystal-
lographic directions.
Izod test. One of two tests (see also Charpy test) that may be 
used to measure the impact energy of a standard notched specimen. An impact blow is imparted to the specimen by a weighted pendulum.
JJominy end-quench test. A standardized laboratory test used to 
assess the hardenability of ferrous alloys.
junction transistor. A semiconducting device composed of ap-
propriately biased n–p–n or p–n–p junctions, used to amplify an electrical signal.
Kkinetics. The study of reaction rates and the factors that affect 
them.
Llaminar composite. A series of two-dimensional sheets, each 
having a preferred high-strength direction, fastened one on top of the other at different orientations; strength in the plane of the laminate is highly isotropic.high polymer. A solid polymeric material having a molecular 
weight greater than about 10,000 g/mol.
high-strength, low-alloy (HSLA) steels. Relatively strong, low-
carbon steels, with less than about 10 wt% total of alloying elements.
hole (electron). For semiconductors and insulators, a vacant 
electron state in the valence band that behaves as a positive charge carrier in an electric field.
homopolymer. A polymer having a chain structure in which all 
repeat units are of the same type.
hot working. Any metal-forming operation performed above a 
metal’s recrystallization temperature.
hybrid composite. A composite that is fiber reinforced by two 
or more types of fibers (e.g., glass and carbon).
hydrogen bond. A strong secondary interatomic bond that ex-
ists between a bound hydrogen atom (its unscreened proton) and the electrons of adjacent atoms.
hydrogen embrittlement. The loss or reduction of ductility of a 
metal alloy (often steel) as a result of the diffusion of atomic hydrogen into the material.
hydroplastic forming. The molding or shaping of clay-based 
ceramics that have been made plastic and pliable by adding water.
hypereutectoid alloy. For an alloy system displaying a eutec-
toid, an alloy for which the concentration of solute is greater than the eutectoid composition.
hypoeutectoid alloy. For an alloy system displaying a eutectoid, 
an alloy for which the concentration of solute is less than the eutectoid composition.
hysteresis (magnetic). The irreversible magnetic flux density–
versus–magnetic field strength (B-versus-H) behavior found for ferromagnetic and ferrimagnetic materials; a closed B–H loop is formed upon field reversal.
Iimpact energy (notch toughness). A measure of the energy ab-
sorbed during the fracture of a specimen of standard dimen-sions and geometry when subjected to very rapid (impact) loading. Charpy and Izod impact tests are used to measure this parameter, which is important in assessing the ductile-to-brittle transition behavior of a material.
imperfection. A deviation from perfection; normally applied to 
crystalline materials in which there is a deviation from atomic/molecular order and/or continuity.
index of refraction (n). The ratio of the velocity of light in a 
vacuum to the velocity in some medium.
inhibitor. A chemical substance that, when added in relatively 
low concentrations, retards a chemical reaction.
insulator (electrical). A nonmetallic material that has a filled 
valence band at 0 K and a relatively wide energy band gap. Consequently, the room-temperature electrical conductivity is very low, less than about 10
−10 (Ω·m)−1.
integrated circuit. Millions of electronic circuit elements (tran-
sistors, diodes, resistors, capacitors, etc.) incorporated on a very small silicon chip.
interdiffusion. Diffusion of atoms of one metal into another 
metal.
intergranular corrosion.  Preferential corrosion along grain-
boundary regions of polycrystalline materials.
intergranular fracture. Fracture of polycrystalline materials by 
crack propagation along grain boundaries.
Glossary  •   G-7
martensite. A metastable iron phase supersaturated in carbon 
that is the product of a diffusionless (athermal) transforma-
tion from austenite.
matrix phase. The phase in a composite or two-phase alloy 
microstructure that is continuous or completely surrounds the other (or dispersed) phase.
Matthiessen’s rule. The total electrical resistivity of a metal is 
equal to the sum of temperature-, impurity-, and cold-work-dependent contributions.
melting point (glass). The temperature at which the viscosity of 
a glass material is 10 Pa· s (100 P).
melting temperature. The temperature at which, upon heating, 
a solid (and crystalline) phase transforms into a liquid.
metal. The electropositive elements and the alloys based on 
these elements. The electron band structure of metals is char-acterized by a partially filled electron band.
metallic bond. A primary interatomic bond involving the non-
directional sharing of nonlocalized valence electrons (“sea of electrons”) that are mutually shared by all the atoms in the metallic solid.
metal-matrix composite (MMC). A composite material that 
has a metal or metal alloy as the matrix phase. The dispersed phase may be particulates, fibers, or whiskers, which normally are stiffer, stronger, and/or harder than the matrix.
metastable. A nonequilibrium state that may persist for a very 
long time.
microconstituent. An element of the microstructure that has 
an identifiable and characteristic structure. It may consist of more than one phase, such as with pearlite.
microelectromechanical system (MEMS). A large number of 
miniature mechanical devices that are integrated with electri-cal elements on a silicon substrate. Mechanical components act as microsensors and microactuators and are in the form of beams, gears, motors, and membranes. In response to micro-sensor stimuli, the electrical elements render decisions that direct responses to the microactuator devices.
microscopy. The investigation of microstructural elements us-
ing some type of microscope.
microstructure. The structural features of an alloy (e.g., grain 
and phase structure) subject to observation under a micro-scope.
Miller indices. A set of three integers (four for hexagonal) that 
designate crystallographic planes, as determined from recip-rocals of fractional axial intercepts.
mixed dislocation. A dislocation that has both edge and screw 
components.
mobility (electron, 𝝁
e, and hole, 𝝁h). The proportionality con-
stant between the carrier drift velocity and applied electric field; also, a measure of the ease of charge carrier motion.
modulus of elasticity (E). The ratio of stress to strain when 
deformation is totally elastic; also a measure of the stiffness of a material.
molarity (M). Concentration in a liquid solution, in terms of 
the number of moles of a solute dissolved in 1 L (10
3 cm3) of 
solution.
molding (plastics). Shaping a plastic material by forcing it, under 
pressure and at an elevated temperature, into a mold cavity.
mole. The quantity of a substance corresponding to 6.022 × 1023 
atoms or molecules.
molecular chemistry (polymer). With regard only to composi-
tion, not the structure of a repeat unit.large-particle composite. A type of particle-reinforced compos-
ite in which particle-matrix interactions cannot be treated on an atomic level; the particles reinforce the matrix phase.
laser. Acronym for light amplification by stimulated emission of 
radiation—a source of light that is coherent.
lattice. The regular geometrical arrangement of points in crystal 
space.
lattice parameters. The combination of unit cell edge lengths 
and interaxial angles that defines the unit cell geometry.
lattice strains. Slight displacements of atoms relative to their 
normal lattice positions, normally imposed by crystalline defects such as dislocations, and interstitial impurity atoms.
lever rule. A mathematical expression, such as Equation 9.1b or 
Equation 9.2b, by which the relative phase amounts in a two-phase alloy at equilibrium may be computed.
light-emitting diode (LED). A diode composed of a semicon-
ducting material that is p-type on one side and n-type on the other side. When a forward-biased potential is applied across the junction between the two sides, recombination of elec-trons and holes occurs, with the emission of light radiation.
linear coefficient of thermal expansion. See thermal expansion 
coefficient, linear (𝜶
l).
linear polymer. A polymer produced from bifunctional mono-
mers in which each polymer molecule consists of repeat units joined end to end in a single chain.
liquid crystal polymer (LCP). A group of polymeric materials 
having extended and rod-shape molecules that, structurally, do not fall within traditional liquid, amorphous, crystalline, or semicrystalline classifications. In the molten (or liquid) state, they can become aligned in highly ordered (crystal-like) con-formations. They are used in digital displays and a variety of applications in electronics and medical equipment industries.
liquidus line. On a binary phase diagram, the line or boundary 
separating liquid- and liquid +  solid–phase regions. For an 
alloy, the liquidus temperature is the temperature at which a solid phase first forms under conditions of equilibrium cooling.
longitudinal direction. The lengthwise dimension. For a rod or 
fiber, in the direction of the long axis.
lower critical temperature. For a steel alloy, the temperature 
below which, under equilibrium conditions, all austenite has transformed into ferrite and cementite phases.
luminescence. The emission of visible light as a result of elec-
tron decay from an excited state.
Mmacromolecule. A huge molecule made up of thousands of 
atoms.
magnetic field strength (H). The intensity of an externally 
 applied magnetic field.
magnetic flux density (B). The magnetic field produced in a 
substance by an external magnetic field.
magnetic induction (B). See magnetic flux density (B).
magnetic susceptibility (𝛘
m). The proportionality constant be-
tween the magnetization M and the magnetic field strength H.
magnetization (M). The total magnetic moment per unit vol-
ume of material. Also, a measure of the contribution to the magnetic flux by some material within an H field.
malleable cast iron. White cast iron that has been heat-treated 
to convert the cementite into graphite clusters; a relatively ductile cast iron.
G-8  •   Glossary
P
paramagnetism. A relatively weak form of magnetism that 
results from the independent alignment of atomic dipoles (magnetic) with an applied magnetic field.
particle-reinforced composite. A composite for which the dis-
persed phase is equiaxed.
passivity. The loss of chemical reactivity, under particular envi-
ronmental conditions, by some active metals and alloys, often due to the formation of a protective film.
Pauli exclusion principle. The postulate that for an individual 
atom, at most two electrons, which necessarily have opposite spins, can occupy the same state.
pearlite. A two-phase microstructure found in some steels and 
cast irons; it results from the transformation of austenite of eutectoid composition and consists of alternating layers (or lamellae) of 𝛼-ferrite and cementite.
periodic table. The arrangement of the chemical elements with 
increasing atomic number according to the periodic variation in electron structure. Nonmetallic elements are positioned at the far right-hand side of the table.
peritectic reaction. A reaction in which, upon cooling, a solid 
and a liquid phase transform isothermally and reversibly to a solid phase having a different composition.
permeability (magnetic, 𝝁). The proportionality constant be-
tween B and H fields. The value of the permeability of a 
vacuum (𝜇
0) is 1.257 × 10−6 H/m.
permittivity (𝜺). The proportionality constant between the di-
electric displacement D and the electric field ℰ. The value of the permittivity 𝜀
0 for a vacuum is 8.85 × 10−12 F/m.
phase. A homogeneous portion of a system that has uniform 
physical and chemical characteristics.
phase diagram. A graphical representation of the relationships 
among environmental constraints (e.g., temperature and sometimes pressure), composition, and regions of phase sta-bility, typically under conditions of equilibrium.
phase equilibrium. See equilibrium (phase).
phase transformation. A change in the number and/or character 
of the phases that constitute the microstructure of an alloy.
phonon. A single quantum of vibrational or elastic energy.phosphorescence. Luminescence that occurs at times greater 
than on the order of 1 s after an electron excitation event.
photoconductivity.  Electrical conductivity that results from 
photon-induced electron excitations in which light is ab-sorbed.
photomicrograph. A photograph made with a microscope that 
records a microstructural image.
photon. A quantum unit of electromagnetic energy.piezoelectric. A dielectric material in which polarization is in-
duced by the application of external forces.
Pilling–Bedworth ratio (P–B ratio). The ratio of metal oxide 
volume to metal volume; used to predict whether a scale that forms will protect a metal from further oxidation.
pitting. A form of very localized corrosion in which small pits or 
holes form, usually in a vertical direction.
plain carbon steel. A ferrous alloy in which carbon is the prime 
alloying element.
Planck’s constant (h). A universal constant that has a value of 
6.63 × 10
−34 J·s. The energy of a photon of electromagnetic 
radiation is the product of h and the radiation frequency.
plane strain. The condition, important in fracture mechanical 
analyses, in which, for tensile loading, there is zero strain molecular structure (polymer). With regard to atomic arrange-
ments within and interconnections between polymer molecules.
molecular weight. The sum of the atomic weights of all the 
atoms in a molecule.
monomer. A stable molecule from which a polymer is synthe-
sized.
