Repository: Ketankham/chatbot-meta-books

File: tem-book.txt (part 62 of 71)
 هب انم خدا 
s-corrected 300-kV
FEG TEM. Figure 36.13 shows how mapping of ahomogeneous solid solution can detect a few atoms ateach pixel. This last figure summarizes just about every-
thing we have discussed for AEM quantification and C
s-
corrected mapping: (a) z-factor quantification (the
image is still noisy), (b) MSA data manipulation (theimage is much less noisy), (c) the importance of good
thin foils (specimen thickness is very uniform and<20 nm in most areas), and (d) MDM close to 1–2
atoms is attainable (even when mapping). Just to remind
you how good this is, go back and take a look at Figure
36.10. Consider that in the EPMA with a /C241mm
3exci-
tation volume and a 0.01 wt% MMF, /C243 million atoms
are detected in the analysis volume. So XEDS in the bestC
s-corrected, intermediate-voltage, UHV, FEG TEMhas an MDM detection limit that is several million
times better than an EPMA.
While the best XEDS-TEM combinations are
approaching atomic-level detection and sub-nm spatial
resolution, it is not yet possible to detect single atomswithin individual atomic columns as is achievable in
EELS in similar, C
s-corrected, intermediate-voltage
FEG TEMs (see Chapter 39) so there is still room for
improvement, e.g., through larger collection angles andmore sophisticated data processing.
CHAPTER SUMMARY
Optimizing spatial resolution and minimum detection in the same experiment is always acompromise. You must decide which of the two criteria is more important for the resultyou’re seeking
&To get the best spatial resolution, operate with the thinnest foils and the highest energyelectron beam. Use an FEG if possible and a C
scorrector if you’re lucky.
FIGURE 36.12. Calculation of the number of Mn atoms detectable in a
Cu-0.1 wt% Mn foil as a function of foil thickness (dotted green line)
based on experimental Mn K acounts (green circles) in a 300-keV FEG
STEM. When the Mn K asignal is undetectable the ordinate axis value =
1 and this occurs when there are between 2 and 5 Mn atoms in the analysis
volume (see top axis) which can be calculated knowing the foil thickness
and bulk chemistry. A Cscorrector (red line) is calculated to improve the
MDM from several atoms to /C241 atom right at the detection limit.
FIGURE 36.13. A series of quantitative maps obtained from a homo-
geneous Cu-0.5 wt% Mn foil in a Cs-corrected, 300-kV, UHV, FEG
STEM. (A) Mn composition map from the original spectrum image, (B)
Mn composition map from the spectrum image enhanced by MSA noise
reduction, (C) thickness map, and (D) map of a number of Mn atoms.
Note the look-up tables with each map. In (D) the dominating purplecolor corresponds to /C242–3 atoms. These maps were quantified by the
z-factor method.
MDM
In AEM it is useful to define the MDM as the minimum
number of atoms detectable in the analyzed volume.
CHAPTER SUMMARY .................................................................................................................................................................................... 675
www .Iran -mavad .com  
ﻣﺮﺟﻊ ﺩﺍﻧﺸﺠﻮﻳﺎﻥ ﻭ ﻣﻬﻨﺪﺳﻴﻦ ﻣﻮﺍﺩ
&To measure the specimen thickness use the z-factor method or the parameterized EELS
approach. If neither is possible, use CBED for a crystalline foil. If you’re reduced to
contamination spots, find a better TEM or make cleaner specimens.
&To get the best MMF, use the brightest electron source, the largest possible beam, and
thickest specimen, and count for as long as possible with the shortest time constant.
&If you want the best resolution andMMF, a Cs-corrected, intermediate-voltage, UHV,
FEG TEM is essential, along with a clean specimen and computer-controlled driftcorrection; patience is also equally essential.
CLASSICS
Berriman, J, Bryan, R, Freeman, R and Leonard, KR 1984 Methods for Specimen Thickness Determination
in Electron Microscopy Ultramicrosc. 13351–364. Old, but still useful, review of thickness measure-
ments in the TEM.
Goldstein, JI, Williams, DB and Cliff, G 1986 Quantification of Energy Dispersive Spectra inPrinciples of
Analytical Electron Microscopy 155–217 Eds. DC Joy, AD Romig Jr. and JI Goldstein, Plenum Press
New York. Introduction to many of the concepts in this chapter and the preceding one.
Jones IP 1992 Chemical Microanalysis Using Electron Beams Institute of Materials London. Redefined
Goldstein et al. equation in SI units on p173.
Joy, DC 1995 Monte Carlo Modeling for Electron Microscopy and Microanalysis Oxford University Press
New York. The only textbook covering this essential topic
THICKNESS AND RESOLUTION
Malis, T, Cheng, SC and Egerton RF 1988 The EELS Log-ratio Technique for Specimen-Thickness
Measurement in the TEM J. Electr. Microsc. Tech. 8193–200.
Michael, JR, Williams, DB, Klein, CF and Ayer, R 1990 The Measurement and Calculation of the X-ray
Spatial Resolution Obtained in the Analytical Electron Microscope J. Microsc. 16041–53.
Mitchell, DRG 2006 Determination of Mean Free Path for Energy Loss and Surface Oxide Film Thickness
Using Convergent Beam Electron Diffraction and Thickness Mapping: a Case Study Using Si and P91
Steel J. Microsc. 224187–196.
Williams, DB, Michael, JR, Goldstein, JI and Romig AD Jr. 1992 Definition of the Spatial Resolution of
X-ray Microanalysis in Thin Foils Ultramicrosc. 47121–132.
P/B,z,A N DM M F
Currie, LA 1968 Limits for Qualitative Detection and Quantitative Determination. Application to Radio-
chemistry Anal. Chem. 40586–593. Detection limits and different definitions.
Goldstein, JI, Costley, JL, Lorimer, G. and Reed, SJB 1977 Quantitative X-ray Microanalysis in the
Electron Microscope SEM 1977 1315–325 Ed. O Johari IITRI Chicago IL. Seminal paper.
Lyman, CE, Goldstein, JI, Williams, DB, Ackland, DW, Von Harrach, S, Nicholls, AW and Statham, PJ
1994 High Performance X-ray Detection in a New Analytical Electron Microscope J. Microsc. 17685–98.
Description of what is still the best X-ray analysis instrument in the world.
Lyman, CE and Michael, JR 1987 A Sensitivity Test for Energy-dispersive X-ray Spectrometry in the
Analytical Electron Microscope inAnalytical Electron Microscopy-1987 231–234, Ed. DC Joy, San
Francisco Press San Francisco CA. Spatial resolution versus sensitivity limits.
Ohshima, K, Kaneko, K, Fujita, T and Horita, Z 2004 Determination of Absolute Thickness and Mean Free
Path of Thin Foil Specimen by z-Factor Method J. Electron Microsc. 53137–142.
Watanabe, M and Williams, DB 1999 Atomic-Level Detection by X-ray Microanalysis in the Analytical
Electron Microscope Ultramicrosc. 7889–101.
Watanabe, M and Williams, DB 2006 The Quantitative Analysis of Thin Specimens: a Review of Progress
from the Cliff-Lorimer to the New z-Factor Methods J. Microsc. 22189–109. The z-factor approach for
quantification, mapping, thickness determination, and everything else.
Ziebold, TO 1967 Precision and Sensitivity in Electron Micro-probe Analysis Anal. Chem. 39858–861. Just
what it says!
URLs
1) http://montecarlomodeling.mcgill.ca/software/winxray/contacts.html
676 ..............................................................................................................................S PATIAL RESOLUTION AND MINIMUM DETECTION
www .Iran -mavad .com  
ﻣﺮﺟﻊ ﺩﺍﻧﺸﺠﻮﻳﺎﻥ ﻭ ﻣﻬﻨﺪﺳﻴﻦ ﻣﻮﺍﺩ
SELF-ASSESSMENT QUESTIONS
Q36.1 Why do we spend so much time discussing the spatial resolution of XEDS?
Q36.2 Define R,b, and d.
Q36.3 Why are there so many variable definitions of the spatial resolution in the literature?
Q36.4 What’s the most important factor controlling the spatial resolution?Q36.5 Why do you sometimes have little control over this specific factor?
Q36.6 Why is it challenging to measure the spatial resolution experimentally?
Q36.7 List the various methods of determining your specimen thickness and under each method list its most
important advantage and its greatest disadvantage.
Q36.8 What’s the most important factor in controlling the detection limits in any experiment?Q36.9 What’s the difference between the MMF and the MDM?
Q36.10 Why is a high peak ( P) intensity more important than a high P/Bratio when trying to improve the
detection limit?
Q36.11 Why do we choose 90% of the exit electron distribution to define the spatial resolution? Why not choose
100%? Why not choose 50% which is commonly used when calculating probe-limited image resolution?
Q36.12 Why is an interphase interface often chosen as the ideal feature across which to measure the experi-
mental spatial resolution of analysis?
Q36.13 Can you suggest other specimens that might offer similar advantages?
Q36.14 Why is an FEG the best electron source to use if you want the highest spatial resolution?Q36.15 Is an FEG necessarily the best source to use if you want to obtain the highest analytical sensitivity? If
not, why not?
Q36.16 What improvements might be gained in both spatial resolution and analytical sensitivity from using an
aberration-corrected electron probe?
Q36.17 Why isn’t it a good idea to rely on the contamination-spot method to estimate your specimen thickness?
Q36.18 Define the decision limit, the detection limit, and the determination limit.
Q36.19 If a 300-keV FEG AEM can detect 0.01 wt% of an element in a foil /C245 nm thick, estimate how many
atoms this represents in the analyzed volume. State any assumptions; be brief.
TEXT-SPECIFIC QUESTIONS
T36.1 Why does a higher voltage give higher spatial resolution in a thin specimen in the AEM but lower spatial
resolution in a thick, EPMA specimen as shown in Figure 36.1?
T36.2 Figure 36.1A does not take into account electron-diffraction effects; why does this not seriously
compromise our estimation of spatial resolution?
T36.3 The situation in Figure 36.3 assumes that all the incident beam is confined on the entrance surface of the
specimen in a circular probe of diameter b. List several factors that can make this assumption unreason-
able. (Hint: go back and look at Figure 33.5.)
T36.4 Look at Figure 36.4. Is there any advantage to be gained by moving the interaction cones closer together
(i.e., taking more point analyses in the profile)? (Hint: go and look at equation 36.3.)
T36.5 Estimate, from Figure 36.4, the maximum angle at which the interface could be tilted before the spatial
resolution profile is degraded beyond the usual experimental limits.
T36.6 Tilting the specimen (see Figure 36.6) degrades the spatial resolution. What other disadvantages occur
when the specimen is tilted, and under what analytical conditions is there an advantage to tilting thespecimen?
T36.7 To a first approximation, calculate what it would take to detect a single atom of element B in the
analyzed volume of element A such as in Figure 36.10. State any assumptions.
T36.8 If you compare the left and right diagrams in Figure 36.10, it is clear that if a FEG AEM is to exhibit
comparable analytical performance to an EPMA, it has to be millions of times more sensitive, since the
analyzed volume is smaller by such a factor. Indicate what technical differences exist between the two
techniques such that this extraordinary improvement in signal detection and generation actually occurs.
T36.9 Explain clearly why the trend in Figure 36.11 is common to all microanalysis techniques, i.e., improving
spatial resolution invariably results in degrading the minimum detection limit.
T36.10 Which method(s) would you use to determine the thickness of (a) SiO
2glass, (b) SiO 2crystal, (c)
Cu-4% Al? Justify your choice of method in each case.
T36.11 Use DTSA to determine the minimum amount of P impurity detectable in a spectrum from otherwise
pure Fe. Your specimen is 100 nm thick, and you are operating at 200 kV with a take-off angle of 20 8.
Courtesy M. Watanabe
T36.12 Using the results of the previous question (MMF of P in Fe), calculate a number of detectable P atoms in Fe
(MDM) for a LaB 6-AEM (incident beam size, d= 10 nm) and a FEG-AEM ( d= 2 nm). For the density
and the atomic weight to calculate the beam broadening, use the values for Fe, since the detection limits of Pare low enough to ignore any effects of this element (if you have answered correctly). Courtesy M. Watanabe
CHAPTER SUMMARY .................................................................................................................................................................................... 677
www .Iran -mavad .com  
ﻣﺮﺟﻊ ﺩﺍﻧﺸﺠﻮﻳﺎﻥ ﻭ ﻣﻬﻨﺪﺳﻴﻦ ﻣﻮﺍﺩ
37
Electron Energy-Loss Spectrometers
and Filters
CHAPTER PREVIEW
Electron energy-loss spectrometry (EELS) is the analysis of the energy distribution of
electrons that have come through the specimen. These electrons may have lost no energy
or may have suffered inelastic (usually electron-electron) collisions.
These energy-loss events tell us a tremendous amount about the chemistry and the
electronic structure of the specimen atoms, which in turn reveals details of their bonding/valence state, the nearest-neighbor atomic structure, their dielectric response, the free-
electron density, the band gap (if there is one), and the specimen thickness.
In order to examine the spectrum of electron energies, we invariably use a magnetic-prism
spectrometer. As we saw with X-rays, it is now common to form images of the various EELS
signals in addition to gathering spectra and to do this we use an energy filter, which is basedon the same magnetic-prism concept. Energy-filtered TEM (EFTEM) is perhaps the most
powerful AEM technique, as should become apparent. The magnetic prism/energy filter is a
highly sensitive device with an energy resolution <1 eV, even when the electron-beam
energy is as high as 300 keV.
In this chapter, we’ll describe the operational principles of both the spectrometer and
filter, how to focus and calibrate them, and how to determine the collection semi-angle ( b).
This angle affects the quality and interpretation of much of your experimental data. Insubsequent chapters, we’ll go on to look at the spectra and images in more detail and theinformation they contain.
The EELS technique is an excellent complement to, and is now more widely used than
the somewhat simpler XEDS, since it offers substantially more information than mereelemental identification and is well suited to the detection of light elements, which are
difficult to analyze with XEDS.
37.1 WHY DO EELS?
So why should we do EELS when XEDS can identify
and quantify the presence of all elements above Li in theperiodic table with a spatial resolution approaching a
few atoms and analytical sensitivity close to the single-
atom level? Well, in fact EELS does even more thanXEDS in that it can detect and quantify allthe elements
in the periodic table and is especially good for analyzingthe light elements. Furthermore, EELS offers even bet-ter spatial resolution and analytical sensitivity (both atthe single-atom level) in addition to providing much
more than just elemental identification as indicated in
the preview. So the next question is, why bother withXEDS at all? The answer to this is that EELS, as youwill see, can be a challenging experimental technique; itrequires very thin specimens to get the best information
and understanding and processing the spectra andimages requires somewhat more of a physics back-ground than XEDS.
The main point that you need to understand is that
XEDS and EELS are highly complementary techniques;most AEMs come equipped with both kinds ofspectrometer.
37.1.A Pros and Cons of Inelastic Scattering
When a high-energy electron traverses a thin specimen itcan either emerge unscathed or it loses energy by avariety of processes that we first discussed way back inChapter 4. EELS separates these inelastically scatteredelectrons into a spectrum, which we can interpret and
37.1 W HYDOEELS?.. . .. .. .. . .. .. .. . .. . .. .. .. . .. . .. .. .. . .. .. .. . .. . .. .. .. . .. .. .. . .. . .. .. .. . .. .. .. . .. . .. .. .. . .. .. .. . .. . .. .. .. . .. . .. .. .. . .. .. .. . ...................................................... 679
www .Iran -mavad .com  
ﻣﺮﺟﻊ ﺩﺍﻧﺸﺠﻮﻳﺎﻥ ﻭ ﻣﻬﻨﺪﺳﻴﻦ ﻣﻮﺍﺩ
quantify, form images or DPs from electrons of specific
energy, and also combine the spectra and images via
spectrum imaging, as we’ve already seen for XEDS (see
Section 33.6.C). Throughout the book, we’ve already
seen some contrasting aspects of inelastic scattering
&Kikuchi lines and HOLZ lines occur in DPs; the
electrons in these lines are diffracted very close tothe Bragg angle, and give us much more accuratecrystallographic information than the SAD/CBED(spot/disk) pattern. In thick specimens, many of theelectrons in these lines are inelastically scattered, sothicker specimens can be useful.
&Conversely, the background intensity that surrounds
the direct beam in DPs, obscuring faint spots in
SADPs and fine detail in CBDPs is due to inelasticscatter. So if you can remove (i.e., filter out) theseelectrons, you can considerably enhance the qualityof your DPs.
&Chromatic aberration is due to energy-loss electronsfollowing different paths through the objective lensand limits the image resolution in thick specimens.
You can avoid this by using very thin specimens, but
if you’re stuck with a thick specimen then you canrestore the quality of your images by filtering outinelastic electrons thus removing specimen-inducedchromatic-aberration effects.
&Specimen damage, which is usually undesirable, isoften caused by inelastic interactions and there isn’tmuch you can do about this, as we discussed back in
Chapter 4.
&In Chapter 4, we also discussed many of the other
ways that electrons could lose energy going throughthe specimen, producing X-rays and other phenom-ena such as plasmons and phonons. These and otherinteractions produce energy-loss electrons, whichcontain useful information about the electronicstructure and elemental makeup of your specimen.
In fact, if your AEM has an energy-loss spectrometer
or filter, then inelastic scattering, in general, is some-
thing you should want to happen in your specimens
because, if it didn’t happen, TEM would be a much
less useful technique and this book would be several
chapters shorter (so we at least are happy).
The technique of EELS predates X-ray spectrome-
try. In fact, the experimental pioneers of EELS, Hillierand Baker (1944), were the same two scientists who first
proposed and patented the idea of X-ray spectrometry
in an electron-beam instrument, similar to the EPMA. If
you want to read a brief history of the technique, see the
classic book by Egerton. We’ll refer to the second
edition of Egerton’s text on many occasions. In contrast
to X-ray analysis, EELS was relatively slow to develop,
but is now perhaps the dominant spectrometry tech-
nique on probe-forming TEMs for the reasons we gave
at the start of the chapter.Once you’ve finished this set of chapters, you should
find Egerton’s book to be highly informative and like-
wise, the multi-author text on energy-filtered imaging,edited by Reimer. Every 4 years since 1990, there has
been an international, focused workshop on EELS and
related techniques in the TEM (URL #1) and the pro-ceedings have been published in special issues of various
EM journals, as noted in the reference list.
37.1.B The Energy-Loss Spectrum
Let’s start as we did for XEDS by looking at a typical
spectrum such as Figure 37.1. We won’t go into detailhere but will save that for the subsequent chapters. Forthe time being, it’s worth pointing out that we split up
the spectrum into the low-loss and high-loss regions,
with/C2450 eV being the somewhat arbitrary break
point. It isn’t particularly apparent from the figure,but we’ll see later that the low-loss region contains
electronic information from the more weakly bound
conduction and valence-band electrons, while the high-loss region contains primarily elemental informationfrom the more tightly bound, core-shell electrons and
also details about bonding and atomic distribution. For
the time being, you should note that
&the zero-loss peak is very intense, which can be both
an advantage and a hindrance
&the intensity range is enormous; this graph uses a
logarithmic scale as the only way to display the
whole spectrum
&the low-loss regime containing the plasmon peak (seeChapter 38) is relatively intense
0 200 400 600 800Counts
Energy loss (eV)Zero-loss
Plasmon
Ni M2,3
O KNi L 2,3
102low energy loss
High energy loss1041061081010
FIGURE 37.1. An EELS spectrum displayed in logarithmic intensity
mode. The zero-loss peak is an order of magnitude more intense than
the low energy-loss portion (characterized by the plasmon peak), which is
many orders of magnitude more intense than the small ionization edges
identified in the high energy-loss range. Note the relatively high (andrapidly changing) background.
680 .................................................................................................................E LECTRON ENERGY -LOSSSPECTROMETERS AND FILTERS
www .Iran -mavad .com  
ﻣﺮﺟﻊ ﺩﺍﻧﺸﺠﻮﻳﺎﻥ ﻭ ﻣﻬﻨﺪﺳﻴﻦ ﻣﻮﺍﺩ
&the element-characteristic features called ionization
edges (see Chapter 39), are relatively low in intensity
compared to the background
&the overall signal intensity drops rapidly with
increasing energy loss, reaching negligible levelsabove/C242 keV, which really defines the energy limits
of the technique (and this is about the energy whenXEDS really comes into its own, emphasizing againtheir complementarity).
37.2 EELS INSTRUMENTATION
Throughout this and the subsequent chapters, we’ll dis-
tinguish between spectrometers and energy filters (so
called because they filter out electrons of specificenergy). The former primarily produce spectra and aregreat for the dedicated spectroscopist. The latter can
produce spectra but are designed to create images and
so are more useful to microscopists who find spectraboring and who want filtered images and DPs to com-
pare with standard ones produced by their TEM. There
is only one kind of spectrometer commercially available,manufactured by Gatan, Inc. termed a parallel-collec-tion EELS or PEELS. The PEELS is a magnetic-prism
(sometimes called a magnetic-sector) system and is
mounted on a TEM or STEM after the viewing screenor post-specimen detectors. There are two kinds of fil-ters which result in radically different instruments
which, nevertheless, perform similar functions. We’ll
describe these two types in some detail throughout thechapter.
The post-column Gatan Image Filter (GIF) is a
development of their magnetic-prism PEELS. The in-
column filter, a magnetic variant of the original Cas-
taing-Henry magnetic prism/electrostatic mirror, isexemplified by the Omega ( O) filter, pioneered by Zeiss
and also now used by JEOL. The in-column filter, as the
name implies, is integrated into the TEM and sits
between the specimen and the viewing screen/detector(rather than being an optional addition, like the PEELS/
GIF). Magnetic spectrometers, along with electrostatic
or combined electrostatic/magnetic systems, have beenthe subject of serious reviews by Metherell and Egerton.If you’re an instrument enthusiast, you should try to
read these articles but if you just want a more concise
summary, then try Egerton’s chapter in Ahn’s editedbook.Surface scientists use electron spectrometers to mea-
sure exceedingly small (meV) energy losses in low-
energy electron beams reflected from the surfaces ofsamples in UHV instrumentation, such as XPS andAuger systems. We will deal only with transmissionEELS studies of high-voltage TEM beams. Recentadvances in monochromators for electron guns, com-
bined with spherical and chromatic aberration correc-
tion, mean that energy resolution <100 meV is now
possible and in the near future this will open a wholenew field of TEM-based EELS studies, complementingthe established, surface-science techniques but with
much better lateral resolution.
Whether you use a Gatan post-column PEELS, a
GIF, or an Ofilter, the electron passes through one or
more magnetic spectrometers, so we’ll start by discuss-
ing the principles of this basic tool before moving on tothe more complex filtering systems.
37.3 THE MAGNETIC PRISM:
A SPECTROMETER AND A LENS
The magnetic prism spectrometer is preferred to an
electrostatic or combined magnetic/electrostatic spec-trometer, for several reasons
&It is compact and easily interfaced to the TEM.
(Remember the WDS problem.)
&It offers sufficient energy resolution to distinguishspectra from all the elements in the periodic tableand so is ideal for analysis.
&Electrons in the energy range 100–400 keV, typical ofAEMs, can be dispersed sufficiently to detect thespectrum electronically, without limiting the energyresolution.
The basic PEELS-TEM interface and ray paths are
shown in Figure 37.2 and a picture of a Gatan spectrom-
eter (actually a combination imaging spectrometer),which would be installed beneath the camera system ofa TEM, is shown in Figure 37.3. Because these spectrom-
eters are so widespread, many of the numerical
values in this chapter are taken from the Gatan litera-ture (see URL #2). For the details of operation youshould, of course, read the instruction manual andBrydson gives a concise summary of all the experimentalsteps.
From Figure 37.2B, you can see that electrons are
selected by a variable entrance aperture (diameters: 1, 2,3, or 5 mm in the Gatan system). (Obviously, you have tomake sure the screen is raised and any on-axis detectorsor cameras are removed in order to detect the spectrum.)The electrons travel down a ‘drift tube’ (Figure 37.2A)
through the spectrometer and are deflected through
/C21908by the magnetic field. Electrons that have lost
ENERGY FILTERS
Two types of commercial filters are presently manu-
factured: the post-column filter and the in-column
filter.
37.3 T HEMAGNETIC PRISM :ASPECTROMETER AND A LENS......................................................................................................... 681
www .Iran -mavad .com  
ﻣﺮﺟﻊ ﺩﺍﻧﺸﺠﻮﻳﺎﻥ ﻭ ﻣﻬﻨﺪﺳﻴﻦ ﻣﻮﺍﺩ
energy are deflected further than those suffering zero
loss. A spectrum is thus formed in the dispersion plane,consisting of a distribution of electron intensity ( I) ver-
sus energy loss ( E). You can see that this process is
closely analogous to the dispersion of white light by aglass prism shown in the inset.Now if you look at Figure 37.2B, you’ll see that
electrons suffering the same energy loss but traveling
in both on-axis and off-axis directions are also broughtback to a focus in the dispersion (or image) plane of thespectrometer. So the prism also acts as a magnetic lens.This focusing action is not seen in the otherwise-analo-gous glass prism (if you recall your high-school physics
lab, you had to use a post-prism convex lens to focus the
spectrum and separate the individual colors (i.e., fre-quencies/energies)). We’ll give many examples of EELspectra in the subsequent chapters.
37.3.A Focusing the Spectrometer
Because the spectrometer is also a lens, you have toknow how to focus it, and how to minimize the aberra-tions and astigmatism that are inherent in any magneticlens. The latest spectrometers are fully corrected forthird-order aberrations and the alignment, compensa-tion for stray-AC fields, and focusing are all softwarecontrolled. So read the manual, because we will notreproduce it here, merely describe the principles.
The spectrometer has to focus the electrons because
off-axis electrons experience a different magnetic field toon-axis electrons. The spectrometer is an axially asym-
metric lens unlike the other TEM lenses. The path length
of off-axis electrons through the magnet also varies, andthe magnet has to be carefully constructed to ensurecorrect compensation for different electron paths sothat focusing occurs. This correction is achieved by
machining the entrance and exit faces of the spectrometer
so they are not normal to the axial rays, as shown in
(A)
(B)
(C)
On axis electrons
Off axis electronsProjector
crossoverMagnetically
isolated
drift-tube
Magnetic
prismEntrance
apertureProjector lens
crossover
Dispersed
spectrumGlass
prismWhite
(polychromatic)
light
Dispersion
plane
FIGURE 37.2. (A) Schematic diagram showing how a PEELS is inter-
faced below the viewing screen of a TEM and the position of the various
components. (B) Ray paths through a magnetic prism spectrometer show-ing the different dispersion and focusing of the no-loss and energy-loss
electrons in the image (dispersion) plane of the spectrometer. The inset
shows the analogy with the dispersion of white light by a glass prism.(C) The lens focusing action in the plane normal to the spectrometer.
FIGURE 37.3. A Gatan Tridiem PEELS which interfaces below the
viewing screen of an AEM.
NOTATION
Although we’ve consistently used the letter Efor
energy, energy-loss should, therefore, be denoted by
DEsince it’s a change in energy. However, it is a
convention in the EELS literature to use E inter-changeably for both an energy loss (e.g., the plasmonlossE
p) and a specific energy (e.g., the critical ioniza-
tion energy EC). So we will use E(note the different
font) but remember, it really means a change inE.
682 .................................................................................................................E LECTRON ENERGY -LOSSSPECTROMETERS AND FILTERS
www .Iran -mavad .com  
ﻣﺮﺟﻊ ﺩﺍﻧﺸﺠﻮﻳﺎﻥ ﻭ ﻣﻬﻨﺪﺳﻴﻦ ﻣﻮﺍﺩ
Figure 37.2B .These non-normal faces also act to ensure
that electrons traveling out of the plane of the paper in
Figure 37.2B are also focused in the dispersion plane, as
shown in Figure 37.2C (because it focuses in two planes
we call it ‘double focusing’). The faces of the prism are
curved to minimize aberrations and, like their counterparts
within the TEM column, the spectrometer lenses continue
to improve as higher-order aberrations are minimized. The
many quadrupoles, sextupoles, and other focusing
electronics and lenses are not shown, but the length of
the spectrometer in Figure 37.3 (and looking ahead to
Figure 37.15) gives you some idea of its complexity.
As with any lens, the spectrometer takes electrons ema-
nating from a point in an object plane and brings themback to a point in the image (dispersion) plane. Because the
spectrometer is an asymmetric lens, we have to fix both the
object distance and image distance if we want to keep the
spectrum in focus. The object plane of the spectrometer or
filter depends on the detail of the machine you are using
&In DSTEMs with no post-specimen lenses the object
plane for a post-column spectrometer is the plane ofthe specimen.
&In a TEM/STEM, or a DSTEM with post-specimenlenses, the object plane for a post-column spectrom-eter is the back-focal plane of the projector lens,which can contain either an image or a DP.
&In a TEM/STEM, or a DSTEM with post-specimenlenses, the object plane for an in-column filter is theback-focal plane of the first projector (or intermedi-ate) lens, which can contain either an image or a DP.
In a TEM, the projector-lens setting is usually fixed,
so the object plane is fixed and the manufacturer usually
sets this plane to coincide with the differential pumping
aperture separating the column from the viewing cham-
ber. In some DSTEMs there are no post-specimen lenses
so the object plane of the spectrometer is the plane of the
specimen. In this case, it is essential that you keep your
specimen height constant.
In practice, the back-focal plane of the projector may
move slightly as you change operating modes (for example,f r o mT E Mt oS T E M )a n ds oy o uh a v et ob ea b l et oa d j u s t
the spectrometer. You do this by looking at the electrons
that come through the specimen without losing any energy.
These electrons have a Gaussia n-shaped intensity distribu-
tion called the zero-loss peak (ZLP), which we’ll talk aboutmore in the next chapter. You can see the ZLP on the
computer display of the EELS system and the software
focuses it by adjusting a pair of pre-spectrometer quadru-
poles until it has a minimum width and maximum height.
The consistency of the information passed through
the spectrometer is described by the transmissivity, whichis the imaged area (object radius) as a function of the
solid scattering angle for a given energy resolution. A
perfect spectrometer would uniformly transmit electrons
of a specific energy loss over the whole spectrum or, moreimportantly, over the whole image. If the ZLP is scanned
across the spectrometer slit, then a uniform intensity
should fall on the detector. Deviations from uniformity
reflect the aberrations in the spectrometer; see the paperby Uhlemann and Rose for the details.
37.3.B Spectrometer Dispersion
We define the dispersion as the distance in the spectrum(dx) between electrons differing in energy by dE.I ti sa
function of the strength of the magnetic field (which isgoverned by the strength (i.e., size) of the spectrometer
magnet) and the energy of the incident beam E
0. For the
Gatan magnet, the radius of curvature ( R) of electrons
traveling on axis is about 200 mm, and for 100-keV
electrons dx/dEis/C242mm/eV. For PEELS this disper-
sion value is inadequate and typically electrons with anenergy range of about 15 eV would fall on each 25-m m
wide diode. Therefore, the dispersion plane has to bemagnified /C2415/C2before the spectrum can be detected
with resolution closer to 1 eV. This magnificationrequires post-spectrometer lenses and four quadrupolesare used. The dispersion should be linear across thePDA (photo-diode array); you can check this by mea-suring the separation of a known pair of spectral fea-tures (e.g., zero loss and C K edge) as you displace thespectrum across different parts of the PDA.
37.3.C Spectrometer Resolution
We define the energy resolution of the spectrometer asthe FWHM of the focused ZLP and, while it might seemtrivial, you should remember to focus the spectrometerevery time you acquire a spectrum or filtered image. Thetype of electron source determines the resolution. As wesaw back in Chapter 5 (Table 5.1), at /C24100 keV a W
source has the worst energy resolution ( /C243 eV), a LaB
6
is slightly better at /C241.5 eV, a Schottky field emitter can
give/C240.7 eV, and a cold FEG gives the best value of
/C240.3 eV. These values will all get slightly worse at higherkeV. Because of the high emission current from ther-mionic sources, the energy resolution is limited by elec-trostatic interactions between electrons at the filamentcrossover. This electron-electron interaction is calledthe Boersch effect. We can partially overcome thislimit by undersaturating the filament and using only
the electrons in the halo. Then a LaB
6source can attain
a resolution of /C241 eV but at the expense of a consider-
able loss of current, which we can compensate for by
increasing the beam size and/or the C2 aperture. Thereare other ways you can improve the energy resolution,for example, dropping the kV and the probe current.Figure 37.4A shows data from a cold FEG operated at200 keV delivering a FWHM of 370 meV (0.37 eV)
which is about the best that can be obtained under
standard operating conditions.
37.3 T HEMAGNETIC PRISM :ASPECTROMETER AND A LENS......................................................................................................... 683
www .Iran -mavad .com  
ﻣﺮﺟﻊ ﺩﺍﻧﺸﺠﻮﻳﺎﻥ ﻭ ﻣﻬﻨﺪﺳﻴﻦ ﻣﻮﺍﺩ
The energy resolution decreases slightly as the
energy loss increases, but it should be no worse than
/C241.5/C2the ZLP width up to 1000 eV energy loss.If you operate at a higher voltage you should also
expect a degradation of energy resolution as the kV
increases, approximately tripling from 100 to 400 kV.
Because the magnetic prism is so sensitive, external
magnetic fields in the microscope room may limit the
resolution. If you have an older PEELS, you may see a
disturbance to your spectrum if you sit in a metal chairand move around or if you open metal doors into theTEM room, so fine, hand-carved chairs are de rigeur for
old EELS operators.
The best energy resolution requires a small projector
crossover and a small (1 or 2 mm) entrance aperture giv-
ing a collection semi-angle of /C2410 mrads (see Section
37.4.B below). A larger entrance aperture degrades theresolution because the off-ax is beams suffer aberrations.
The resolution may change as you deflect the ZLP onto
different regions of the PDA, although this should not
happen if your spectrometer is properly aligned.
37.3.D Calibrating the Spectrometer
We can calibrate the spectrometer (in terms of eV/chan-nel, just like an XEDS) by placing an accurately known
voltage on the drift tube, or changing the accelerating
voltage slightly, both of which displace the spectrum bya known, fixed amount. Figure 37.4B shows images ofthe ZLP displaced by a known amount, thus definingboth the resolution and the dispersion of the spectrom-eter at the same time. Usually, calibration is automa-tically handled by the software but, if you have a reallyearly system, you can (as in XEDS) look for features in a
spectrum from a known specimen that occur at specific
energies, such as the ZLP at 0 eV and the Ni L
3ioniza-
tion edge at 855 eV. Modern electronics are reasonablystable and the calibration doesn’t shift substantially but,unless you have the PEELS, which automatically com-pensates for energy and current drift, you have to checkthese regularly throughout an operating session since, ifshifts of even a few eV occur, they are of the same order
as the energy resolution of the spectrometer.
37.4 ACQUIRING A SPECTRUM
To gather a spectrum, such as shown in Figure 37.1, we
need a recording device in the dispersion plane of thespectrometer. Historically this was photographic film
and early commercial PEELS had a semiconductor
PDA but now a CCD is used, in common with both
(A)
(B)
FIGURE 37.4. (A) The energy resolution (0.37 eV) of a cold FEG at
200 keV with 150 pA of current determined from the FWHM of the ZLP.
The peak is not symmetrical because of electrons tunneling out from the
tip with a slight ( <1 eV) loss of energy. (B) The intensity profile across the
ZLP exposed on a CCD camera, then displaced by 10 eV and re-exposed.The resolution, defined by the FWHM, in this case is 1.1 eV and if the
number of channels between the peak centroids is counted (e.g., 100
channels) then the dispersion (0.1 eV/channel) is easy to calculate.ENERGY RESOLUTION
For comparison: for XEDS it’s >100 eV; for EELS
it’s<1 eV.
684 .................................................................................................................E LECTRON ENERGY -LOSSSPECTROMETERS AND FILTERS
www .Iran -mavad .com  
ﻣﺮﺟﻊ ﺩﺍﻧﺸﺠﻮﻳﺎﻥ ﻭ ﻣﻬﻨﺪﺳﻴﻦ ﻣﻮﺍﺩ
GIFs and Ofilters (we talked about CCDs in Chapter 7).
CCDs show lower gain variation, /C2430/C2better sensitiv-
ity, higher dynamic range, and improved energy resolu-
tion compared with PDAs. It’s worth a brief aside tomention serial EELS or SEELS which was the first com-
mercial method of recording spectra around 1980. While
it offered some advantages, SEELS was slow and tedioussince each energy loss channel was recorded sequentiallyand it was rapidly superseded by PEELS which gathersthe whole energy range simultaneously. The GatanPEELS uses a YAG scintillator coupled via fiber optics
to a PDA or CCD in the dispersion plane of the spectrom-
eter, as shown in Figure 37.5. Since many PDA-PEELSsystems are still in use, it is worth describing its operationand limitations, The PDA consists of 1024 electricallyisolated and thermoelectrically cooled Si diodes, each
/C2425mm across. The integration time to gather a spectrum
can vary from a few msec to several hundred seconds
depending on the intensity of the signal. Because eachdiode saturates at /C2416,000 counts you have to select an
integration time that avoids saturation during any singleacquisition, and you can then sum as many individual
integration times as you need to give a spectrum of the
desired quality. The CCD detector is 100 /C21 3 4 0a r r a yo f
20mm pixels and does not saturate rapidly like the PDA
so acquisition is much more straightforward. Afterintegration, the whole spectrum is read out via an ampli-
