Repository: Ketankham/chatbot-meta-books

File: callister-book.txt (part 63 of 65)
MOSFET. Metal-oxide-semiconductor field-effect transistor, 
an integrated circuit element.
Nnanocarbon. A particle having a size of less than about 100 nm 
composed of carbon atoms that are bonded together with sp
2 hybridized electron orbitals. Three nanocarbon types are 
fullerenes, carbon nanotubes, and graphene.
nanocomposite. A composite composed of nanosize  particles 
(i.e., nanoparticles) embedded in matrix material. Nanoparticle 
types include nanocarbons, nanoclays, and  nanocrystals. The most common matrix materials are polymers.
natural aging. For precipitation hardening, aging at room tem-
perature.
network polymer. A polymer produced from multifunctional 
monomers having three or more active covalent bonds, result-ing in the formation of three-dimensional molecules.
nodular iron. See ductile iron.
noncrystalline. The solid state in which there is no long-range 
atomic order. Sometimes the terms amorphous, glassy, and vitreous are used synonymously.
nonferrous alloy. A metal alloy of which iron is not the prime 
constituent.
nonsteady-state diffusion. The diffusion condition for which 
there is some net accumulation or depletion of diffusing spe-cies. The diffusion flux is dependent on time.
normalizing. For ferrous alloys, austenitizing above the upper crit-
ical temperature, then cooling in air. The objective of this heat treatment is to enhance toughness by refining the grain size.
n-type semiconductor. A semiconductor for which the predomi-
nant charge carriers responsible for electrical conduction are electrons. Normally, donor impurity atoms give rise to the excess electrons.
nucleation. The initial stage in a phase transformation. It is evi-
denced by the formation of small particles (nuclei) of the new phase that are capable of growing.
Ooctahedral position. The void space among close-packed, hard-
sphere atoms or ions for which there are six nearest neigh-bors. An octahedron (double pyramid) is circumscribed by lines constructed from centers of adjacent spheres.
Ohm’s law. The applied voltage is equal to the product of the 
current and resistance; equivalently, the current density is equal to the product of the conductivity and electric field intensity.
opaque. Being impervious to the transmission of light as a result 
of absorption, reflection, and/or scattering of incident light.
optical fiber. A thin (5- to 100-μm diameter), ultra-high-purity 
silica fiber through which information may be transmitted via photonic (light radiation) signals.
overaging. During precipitation hardening, aging beyond the 
point at which strength and hardness are at their maxima.
oxidation. The removal of one or more electrons from an atom, 
ion, or molecule.
Glossary  •   G-9
prestressed concrete. Concrete into which compressive stresses 
have been introduced using steel wires or rods.
primary bonds. Interatomic bonds that are relatively strong and 
for which bonding energies are relatively large. Primary bond-
ing types are ionic, covalent, and metallic.
primary phase. A phase that exists in addition to the eutectic 
structure.
principle of combined action. The supposition, often valid, that 
new properties, better properties, better property combina-tions, and/or a higher level of properties can be fashioned by the judicious combination of two or more distinct materials.
process annealing. Annealing of previously cold-worked prod-
ucts (commonly steel alloys in sheet or wire form) below the lower critical (eutectoid) temperature.
proeutectoid cementite. Primary cementite that exists in addi-
tion to pearlite for hypereutectoid steels.
proeutectoid ferrite. Primary ferrite that exists in addition to 
pearlite for hypoeutectoid steels.
property. A material trait expressed in terms of the measured 
response to a specific imposed stimulus.
proportional limit. The point on a stress–strain curve at which 
the straight-line proportionality between stress and strain ceases.
p-type semiconductor. A semiconductor for which the predomi-
nant charge carriers responsible for electrical conduction are holes. Normally, acceptor impurity atoms give rise to the excess holes.
Qquantum mechanics. A branch of physics that deals with atomic 
and subatomic systems; it allows only discrete values of en-ergy. By contrast, for classical mechanics, continuous energy values are permissible.
quantum numbers. A set of four numbers, the values of which 
are used to label possible electron states. Three of the quan-tum numbers are integers that specify the size, shape, and spatial orientation of an electron’s probability density; the fourth number designates spin orientation.
Rrandom copolymer. A polymer in which two different repeat 
units are randomly distributed along the molecular chain.
recovery. The relief of some of the internal strain energy of a 
previously cold-worked metal, usually by heat treatment.
recrystallization. The formation of a new set of strain-free 
grains within a previously cold-worked material; normally, an annealing heat treatment is necessary.
recrystallization temperature. For a particular alloy, the mini-
mum temperature at which complete recrystallization occurs within approximately 1 h.
rectifying junction. A semiconductor p–n junction conductive 
for a current flow in one direction and highly resistive for the opposite direction.
reduction. The addition of one or more electrons to an atom, 
ion, or molecule.
reflection. Deflection of a light beam at the interface between 
two media.
refraction. Bending of a light beam upon passing from one me-
dium into another; the velocity of light differs in the two media.
refractory. A metal or ceramic that may be exposed to ex-
tremely high temperatures without deteriorating rapidly or without melting.in a direction perpendicular to both the stress axis and the direction of crack propagation; this condition is found in thick plates, and the zero-strain direction is perpendicular to the plate surface.
plane strain fracture toughness (K
Ic). For the condition of plane 
strain, the measure of a material’s resistance to fracture when a crack is present.
plastic. A solid organic polymer of high molecular weight that 
has some structural rigidity under load and is used in general-purpose applications. It may also contain additives such as fillers, plasticizers, and flame retardants.
plastic deformation. Deformation that is permanent or nonre-
coverable after release of the applied load. It is accompanied by permanent atomic displacements.
plasticizer. A low-molecular-weight polymer additive that en-
hances flexibility and workability and reduces stiffness and brittleness, resulting in a decrease in the glass transition temperature T
g.
point defect. A crystalline defect associated with one or, at 
most, several atomic sites.
Poisson’s ratio (𝝂 ). For elastic deformation, the negative ratio of 
lateral and axial strains that result from an applied axial stress.
polarization (P). The total electric dipole moment per unit 
volume of dielectric material. Also, a measure of the con-tribution to the total dielectric displacement by a dielectric material.
polarization (corrosion). The displacement of an electrode po-
tential from its equilibrium value as a result of current flow.
polarization (electronic). For an atom, the displacement of the 
center of the negatively charged electron cloud relative to the positive nucleus induced by an electric field.
polarization (ionic). Polarization as a result of the displacement 
of anions and cations in opposite directions.
polarization (orientation). Polarization resulting from the align-
ment (by rotation) of permanent electric dipole moments with an applied electric field.
polar molecule. A molecule in which there exists a permanent 
electric dipole moment by virtue of the asymmetrical distribu-tion of positively and negatively charged regions.
polycrystalline. Crystalline materials composed of more than 
one crystal or grain.
polymer. A compound of high molecular weight (normally or-
ganic), the structure of which is composed of chains of small repeat units.
polymer-matrix composite (PMC). A composite material for 
which the matrix is a polymer resin and fibers (normally glass, carbon, or aramid) are the dispersed phase.
polymorphism. The ability of a solid material to exist in more 
than one form or crystal structure.
powder metallurgy (P/M). The fabrication of metal pieces hav-
ing intricate and precise shapes by the compaction of metal powders, followed by a densification heat treatment.
precipitation hardening.  Hardening and strengthening of a 
metal alloy by extremely small and uniformly dispersed par-ticles that precipitate from a supersaturated solid solution; sometimes also called age hardening.
precipitation heat treatment. A heat treatment used to pre-
cipitate a new phase from a supersaturated solid solution. For precipitation hardening, it is termed artificial aging.
prepreg. Continuous fiber reinforcement preimpregnated with 
a polymer resin that is then partially cured.
G-10  •   Glossary
a topographical map of the specimen surface (on a nanometer 
scale) is produced.
Schottky defect. In an ionic solid, a defect consisting of a 
cation–vacancy and anion–vacancy pair.
scission. A polymer degradation process by which molecular 
chain bonds are ruptured by chemical reactions or by expo-sure to radiation or heat.
screw dislocation. A linear crystalline defect associated with the 
lattice distortion created when normally parallel planes are joined together to form a helical ramp. The Burgers vector is parallel to the dislocation line.
secondary bonds. Interatomic and intermolecular bonds that 
are relatively weak and for which bonding energies are relatively small. Normally, atomic or molecular dipoles are involved. Examples of secondary bonding types are van der Waals forces and hydrogen bonding.
selective leaching. A form of corrosion in which one element or 
constituent of an alloy is dissolved preferentially.
self-diffusion. Atomic migration in pure metals.self-interstitial. A host atom or ion positioned on an interstitial 
lattice site.
semiconductor. A nonmetallic material that has a filled valence 
band at 0 K and a relatively narrow energy band gap. The room-temperature electrical conductivity ranges between about 10
−6 and 104 (Ω·m)−1.
shear. A force applied so as to cause or tend to cause two adja-
cent parts of the same body to slide relative to each other in a direction parallel to their plane of contact.
shear strain (𝜸). The tangent of the shear angle that results from 
an applied shear load.
shear stress ( 𝜏). The instantaneous applied shear load divided 
by the original cross-sectional area across which it is applied.
single crystal. A crystalline solid for which the periodic and re-
peated atomic pattern extends throughout its entirety without interruption.
sintering. Particle coalescence of a powdered aggregate by 
diffusion that is accomplished by firing at an elevated tem-perature.
slip. Plastic deformation as the result of dislocation motion; 
also, the shear displacement of two adjacent planes of atoms.
slip casting. A forming technique used for some ceramic materi-
als. A slip, or suspension of solid particles in water, is poured into a porous mold. A solid layer forms on the inside wall as water is absorbed by the mold, leaving a shell (or ultimately a solid piece) having the shape of the mold.
slip system. The combination of a crystallographic plane and, 
within that plane, a crystallographic direction along which slip (i.e., dislocation motion) occurs.
softening point (glass). The maximum temperature at which a 
glass piece may be handled without permanent deformation; this corresponds to a viscosity of approximately 4 × 10
6 Pa·s 
(4 × 107 P).
soft magnetic material. A ferromagnetic or ferrimagnetic ma-
terial having a small B-versus-H hysteresis loop; it may be magnetized and demagnetized with relative ease.
soldering. A technique for joining metals using a filler metal 
alloy that has a melting temperature less than about 425°C (800°F).
solid solution. A homogeneous crystalline phase that contains 
two or more chemical species. Both substitutional and inter-stitial solid solutions are possible.reinforced concrete. Concrete that is reinforced (or strengthened 
in tension) by the incorporation of steel rods, wires, or mesh.
relative magnetic permeability (𝝁
r). The ratio of the magnetic 
permeability of some medium to that of a vacuum.
relaxation frequency. The reciprocal of the minimum reorienta-
tion time for an electric dipole within an alternating electric field.
relaxation modulus [E
r(t)]. For viscoelastic polymers, the time-
dependent modulus of elasticity. It is determined from stress relaxation measurements as the ratio of stress (taken at some time after the load application—normally 10 s) to strain.
remanence (remanent induction, B
r). For a ferromagnetic or 
ferrimagnetic material, the magnitude of residual flux density that remains when a magnetic field is removed.
repeat unit. The most fundamental structural unit in a polymer 
chain. A polymer molecule is composed of a large number of repeat units linked together.
residual stress. A stress that persists in a material free of exter-
nal forces or temperature gradients.
resilience. The capacity of a material to absorb energy when it 
is elastically deformed.
resistivity (𝝆). The reciprocal of electrical conductivity; a mea-
sure of a material’s resistance to the passage of electric current.
resolved shear stress. An applied tensile or compressive stress 
resolved into a shear component along a specific plane and direction within that plane.
reverse bias. The insulating bias for a p–n junction rectifier; 
electrons flow into the p side of the junction.
rolling. A metal-forming operation that reduces the thickness of 
sheet stock; elongated shapes may be fashioned using grooved circular rolls.
rule of mixtures. The properties of a multiphase alloy or com-
posite material are a weighted average (usually on the basis of volume) of the properties of the individual constituents.
rupture. Failure accompanied by significant plastic deforma-
tion; often associated with creep failure.
Ssacrificial anode. An active metal or alloy that preferentially 
corrodes and protects another metal or alloy to which it is electrically coupled.
safe stress (𝝈
w). A stress used for design purposes; for ductile 
metals, it is the yield strength divided by a factor of safety.
sandwich panel. A type of structural composite consisting of 
two stiff and strong outer faces that are separated by a light-weight core material.
saturated. A carbon atom that participates in only single cova-
lent bonds with four other atoms.
saturation magnetization, flux density (M
s, Bs). The maximum 
magnetization (or flux density) for a ferromagnetic or fer-rimagnetic material.
scanning electron microscope (SEM). A microscope that pro-
duces an image by using an electron beam that scans the surface of a specimen; an image is produced by reflected elec-tron beams. Examination of surface and/or microstructural features at high magnifications is possible.
scanning probe microscope (SPM). A microscope that does not 
produce an image using light radiation. Rather, a very small and sharp probe raster scans across the specimen surface; out-of-surface plane deflections in response to electronic or other interactions with the probe are monitored, from which 
Glossary  •   G-11
strain point (glass). The maximum temperature at which glass 
fractures without plastic deformation; this corresponds to a 
viscosity of about 3 × 1013 Pa·s (3 × 1014 P).
strain, true. See true strain (𝜺T).
stress concentration. The concentration or amplification of an 
applied stress at the tip of a notch or small crack.
stress corrosion (cracking). A form of failure that results from 
the combined action of a tensile stress and a corrosion en-vironment; it occurs at lower stress levels than are required when the corrosion environment is absent.
stress, engineering ( 𝝈). The instantaneous load applied to 
a specimen divided by its cross-sectional area before any  deformation.
stress raiser. A small flaw (internal or surface) or a structural 
discontinuity at which an applied tensile stress will be ampli-fied and from which cracks may propagate.
stress relief. A heat treatment for the removal of residual 
stresses.
stress, true. See true stress (𝝈
T).
structural clay products. Ceramic products made principally of 
clay and used in applications in which structural integrity is important (e.g., bricks, tiles, pipes).
structural composite. A composite whose properties depend on 
the geometrical design of the structural elements. Laminar composites and sandwich panels are two subclasses.
structure. The arrangement of the internal components of matter: 
electron structure (on a subatomic level), crystal structure (on an atomic level), and microstructure (on a microscopic level).
substitutional solid solution. A solid solution in which the solute 
atoms replace or substitute for the host atoms.
superconductivity. A phenomenon observed in some materials: 
the disappearance of the electrical resistivity at temperatures approaching 0 K.
supercooling. Cooling to below a phase transition temperature 
without the occurrence of the transformation.
superheating. Heating to above a phase transition temperature 
without the occurrence of the transformation.
syndiotactic. A type of polymer chain configuration (stereo-
isomer) in which side groups regularly alternate positions on opposite sides of the chain.
system. Two meanings are possible: (1) a specific body of 
material being considered, and (2) a series of possible alloys consisting of the same components.
Ttemper designation. A letter–digit code used to designate the 
mechanical and/or thermal treatment to which a metal alloy has been subjected.
tempered martensite.  The microstructural product resulting 
from a tempering heat treatment of a martensitic steel. The microstructure consists of extremely small and uniformly dispersed cementite particles embedded within a continuous 
𝛼-ferrite matrix. Toughness and ductility are enhanced signifi-
cantly by tempering.
tempering (glass). See thermal tempering.
tensile strength (TS). The maximum engineering stress, in ten-
sion, that may be sustained without fracture. Often termed ultimate ( tensile) strength.
terminal solid solution. A solid solution that exists over a com-
position range extending to either composition extreme of a binary phase diagram.solid-solution strengthening. Hardening and strengthening of 
metals that result from alloying in which a solid solution is formed. The presence of impurity atoms restricts dislocation mobility.
solidus line. On a phase diagram, the locus of points at which so-
lidification is complete upon equilibrium cooling, or at which melting begins upon equilibrium heating.
solubility limit. The maximum concentration of solute that may 
be added without forming a new phase.
solute. One component or element of a solution present in a 
minor concentration. It is dissolved in the solvent.
solution heat treatment. The process used to form a solid solu-
tion by dissolving precipitate particles. Often, the solid solu-tion is supersaturated and metastable at ambient conditions as a result of rapid cooling from an elevated temperature.
solvent. The component of a solution present in the greatest 
amount. It is the component that dissolves a solute.
solvus line. The locus of points on a phase diagram representing 
the limit of solid solubility as a function of temperature.
specific heat (c
p, cv). The heat capacity per unit mass of material.
specific modulus (specific stiffness). The ratio of elastic modu-
lus to specific gravity for a material.
specific strength. The ratio of tensile strength to specific gravity 
for a material.
spheroidite. Microstructure found in steel alloys consisting of 
spherelike cementite particles within an 𝛼-ferrite matrix. It is produced by an appropriate elevated-temperature heat treat-ment of pearlite, bainite, or martensite, and is relatively soft.
spheroidizing. For steels, a heat treatment normally carried out 
at a temperature just below the eutectoid in which the sphe-roidite microstructure is produced.
spherulite. An aggregate of ribbon-like polymer crystallites 
(lamellae) radiating from a common central nucleation site; the crystallites are separated by amorphous regions.
spinning. The process by which fibers are formed. A multitude 
of fibers are spun as molten or dissolved material is forced through many small orifices.
stabilizer. A polymer additive that counteracts deteriorative 
processes.
stainless steel. A steel alloy that is highly resistant to corrosion 
in a variety of environments. The predominant alloying ele-ment is chromium, which must be present in a concentration of at least 11 wt%; other alloy additions, including nickel and molybdenum, are also possible.
standard half-cell. An electrochemical cell consisting of a pure 
metal immersed in a 1 M aqueous solution of its ions, which is electrically coupled to the standard hydrogen electrode.
steady-state diffusion. The diffusion condition for which there 
is no net accumulation or depletion of diffusing species. The diffusion flux is independent of time.
stereoisomerism. Polymer isomerism in which side groups 
within repeat units are bonded along the molecular chain in the same order but in different spatial arrangements.
stoichiometry. For ionic compounds, the state of having exactly 
the ratio of cations to anions specified by the chemical formula.
strain, engineering (𝜺). The change in gauge length of a speci-
men (in the direction of an applied stress) divided by its original gauge length.
strain hardening. The increase in hardness and strength of a 
ductile metal as it is plastically deformed below its recrystal-lization temperature.
G-12  •   Glossary
transmission electron microscope (TEM). A microscope that 
produces an image by using electron beams that are transmit-
ted (pass through) the specimen. Examination of internal features at high magnifications is possible.
transparent. Having the property of transmitting light with 
relatively little absorption, reflection, and scattering, so that objects viewed through a transparent medium can be readily distinguished.
transverse direction. A direction that crosses (usually perpen-
dicularly) the longitudinal or lengthwise direction.
trifunctional. Designating monomers that may react to form 
three covalent bonds with other monomers.
true strain (𝜺
T). The natural logarithm of the ratio of instantane-
ous gauge length to original gauge length of a specimen being deformed by a uniaxial force.
true stress (𝝈
T). The instantaneous applied load divided by the 
instantaneous cross-sectional area of a specimen.
Uultimate (tensile) strength. See tensile strength (TS).
ultra-high-molecular-weight polyethylene (UHMWPE).  A 
polyethylene polymer that has an extremely high molecular weight (approximately 4 × 10
6 g/mol). Distinctive character-
istics of this material include high impact and abrasion resist-ance and low coefficient of friction.
unit cell. The basic structural unit of a crystal structure. It is 
generally defined in terms of atom (or ion) positions within a parallelepiped volume.
unsaturated. Describes carbon atoms that participate in double 
or triple covalent bonds and, therefore, do not bond to a maximum of four other atoms.
upper critical temperature. For a steel alloy, the minimum 
temperature above which, under equilibrium conditions, only austenite is present.
Vvacancy. A normally occupied lattice site from which an atom 
or ion is missing.
vacancy diffusion. The diffusion mechanism in which net atomic 
migration is from a lattice site to an adjacent vacancy.
valence band. For solid materials, the electron energy band that 
contains the valence electrons.
valence electrons. The electrons in the outermost occupied elec-
tron shell, which participate in interatomic bonding.
van der Waals bond. A secondary interatomic bond between 
adjacent molecular dipoles that may be permanent or induced.
viscoelasticity. A type of deformation exhibiting the me-
chanical characteristics of viscous flow and elastic defor-mation.
viscosity (𝜼). The ratio of the magnitude of an applied shear 
stress to the velocity gradient that it produces—that is, a measure of a noncrystalline material’s resistance to perma-nent deformation.
vitrification. During firing of a ceramic body, the formation of 
a liquid phase that, upon cooling, becomes a glass-bonding matrix.
vulcanization. A nonreversible chemical reaction involving sul-
fur or another suitable agent in which crosslinks are formed between molecular chains in rubber materials. The rubber’s modulus of elasticity and strength are enhanced.tetrahedral position. The void space among close-packed, hard-
sphere atoms or ions for which there are four nearest neigh-bors.
thermal conductivity (k). For steady-state heat flow, the pro-
portionality constant between the heat flux and the tempera-ture gradient. Also, a parameter characterizing the ability of a material to conduct heat.
thermal expansion coefficient, linear (𝜶
l). The fractional change 
in length divided by the change in temperature.
thermal fatigue. A type of fatigue failure in which the cyclic 
stresses are introduced by fluctuating thermal stresses.
thermally activated transformation. A reaction that depends 
on atomic thermal fluctuations; the atoms having energies greater than an activation energy spontaneously react or transform.
thermal shock. The fracture of a brittle material as a result of 
stresses introduced by a rapid temperature change.
thermal stress. A residual stress introduced within a body re-
sulting from a change in temperature.
thermal tempering. Increasing the strength of a glass piece by 
the introduction of residual compressive stresses within the outer surface using an appropriate heat treatment.
thermoplastic elastomer (TPE). A copolymeric material that 
exhibits elastomeric behavior yet is thermoplastic in nature. At the ambient temperature, domains of one repeat unit type form at molecular chain ends that crystallize to act as physical crosslinks.
thermoplastic (polymer). A semicrystalline polymeric material 
that softens when heated and hardens upon cooling. While in the softened state, articles may be formed by molding or extrusion.
thermosetting (polymer). A polymeric material that, once hav-
ing been cured (or hardened) by a chemical reaction, will not soften or melt when subsequently heated.
tie line. A horizontal line constructed across a two-phase region 
of a binary phase diagram; its intersections with the phase boundaries on either end represent the equilibrium composi-tions of the respective phases at the temperature in question.
time–temperature–transformation (T–T–T) diagram. See 
 isothermal transformation (T–T–T) diagram.
toughness. A mechanical characteristic that may be expressed 
in three contexts: (1) the measure of a material’s resistance to fracture when a crack (or other stress-concentrating defect) is present; (2) the ability of a material to absorb energy and plastically deform before fracturing; and (3) the total area under the material’s tensile engineering stress–strain curve taken to fracture.
trans. For polymers, a prefix denoting a type of molecular 
structure. For some unsaturated carbon chain atoms within a repeat unit, a single side atom or group may be situated on one side of the double bond, or directly opposite at a 180° rotation position. In a trans structure, two such side groups within the same repeat unit reside on opposite sides (e.g., trans-isoprene).
transformation rate. The reciprocal of the time necessary for a 
reaction to proceed halfway to its completion.
transgranular fracture. Fracture of polycrystalline materials by 
crack propagation through the grains.
translucent. Having the property of transmitting light only dif-
fusely; objects viewed through a translucent medium are not clearly distinguishable.
Glossary  •   G-13
whiteware. A clay-based ceramic product that becomes white 
after high-temperature firing; whitewares include porcelain, 
china, and plumbing sanitary ware.
working point (glass). The temperature at which a glass is easily 
deformed, which corresponds to a viscosity of 103 Pa·s (104 P).
wrought alloy. A metal alloy that is relatively ductile and ame-
nable to hot working or cold working during fabrication.
Yyielding. The onset of plastic deformation.yield strength (𝝈
y). The stress required to produce a very slight 
yet specified amount of plastic strain; a strain offset of 0.002 is commonly used.
Young’s modulus. See modulus of elasticity (E).Wwave mechanical model. An atomic model in which electrons 
are treated as being wavelike.
weight percent (wt%). A concentration specification on the 
basis of weight (or mass) of a particular element relative to the total alloy weight (or mass).
weld decay. Intergranular corrosion that occurs in some welded 
stainless steels at regions adjacent to the weld.
welding. A technique for joining metals in which actual melting 
of the pieces to be joined occurs in the vicinity of the bond. A filler metal may be used to facilitate the process.
whisker. A very thin, single crystal of high perfection that has an 
extremely large length-to-diameter ratio. Whiskers are used as the reinforcing phase in some composites.
white cast iron. A low-silicon and very brittle cast iron in which 
the carbon is in combined form as cementite; a fractured sur-face appears white.

A
Abrasive ceramics, 443, 449, 476
manufactured, 449
naturally occurring, 449
Abrasives, G-1Absorption coeffi  cient, 757 , 773
glass, 757optical fi  bers, P-90
Absorption of light:
in metals, 751–752in nonmetals, 752–753
Absorptivity, 750ABS polymer, 537A
mBnXp crystal structures, 411
Acceptors, 664, G-1Acetic acid, 482Acetylene, 481Acid rain, as corrosion environment, 633Acid refractories, 447Acids (organic), 482Acid slags, 447Acrylics, see Poly(methyl methacrylate)Acrylonitrile, see Polyacrylonitrile (PAN)Acrylonitrile-butadiene rubber, 540Acrylonitrile-butadiene-styrene 
(ABS), 537
Activation energy, G-1
for creep, 243, 249for diffusion, 130, 141, 309free, 307 , 311, 345, 346for viscous fl  ow, P-59
Activation polarization, 617-619, 
644, G-1
Actuator, 15, 456Addition polymerization, 549–550, G-1Additive manufacturing. See 
Three-dimensional printing.
Additives, polymer, 551–553, 562Adhesives, 542, 561, G-1
and secondary bonds, 41
Adhesive tape, 19Adipic acid (structure), 551Adsorption, 108Advanced ceramics, 443, 456–461, 477Advanced materials, 14–16Advanced polymers, 545–549, 561Age hardening, see Precipitation 
hardening
Air, as quenching medium, 389AISI/SAE steel designation scheme, 
351–352
Akermanite, 417Alcohols, 482Aldehydes, 482Alkali metals, 28, 45Alkaline earth metals, 29Allotropic transformation (tin), 58Allotropy, 57 , G-1Alloys, 7 , 349, G-1.  See also Solid 
solutions; specifi  c alloys
atomic weight equations, 100cast, 361composition specifi  cation, 98–99
compositions for various,
A-27–A-28
costs, A-32–A-34defi ned, 95
density equations, 100density values, A-3–A-5ductility values, A-11–A-14electrical resistivity values, A-27–A-28fracture toughness values, 220,
A-16–A-17
heat treatable, 361high-temperature, 245–246linear coeffi  cient of thermal 
expansion values, A-18–A-19
low expansion, 705modulus of elasticity values, A-6–A-8Poisson’s ratio values, A-10specifi  c heat values, A-24–A-25strengthening, see Strengthening of 
metals
tensile strength values, A-11–A-14thermal conductivity values, A-21–A-22wrought, 361yield strength values, A-11–A-14
Alloy steels, 325, 350, G-1. See also Steels
Alnico, 734, 735𝛼 Iron, see Ferrite (𝛼)Alternating copolymers, 497 , 498, G-1Alumina, 9. See also Aluminum oxideAluminosilicates, 467Aluminum:
atomic radius and crystal structure, 51bonding energy and melting 
temperature, 34
elastic and shear moduli, 148electrical conductivity, 656for integrated circuit interconnects, 
138–139
Poisson’s ratio, 148recrystallization temperature, 203slip systems, 186superconducting critical temperature, 
741
thermal properties, 702yield and tensile strengths, ductility, 159
Aluminum alloys, 364–365, 366
plane strain fracture toughness, 220precipitation hardening, 398–400properties and applications, 366temper designation scheme, 365
Aluminum antimonide, electrical 
characteristics, 660
Aluminum-copper alloys, phase 
diagram, 398
Aluminum-lithium alloys, 364, 366Aluminum oxide:
as biomaterial, 452electrical conductivity, 679fl  exural strength, 434hardness, 438index of refraction, 753modulus of elasticity, 434plane strain fracture toughness, 220Index
Note: Some index numbers are preceded by a letter prefix—viz., an A, G, or P.  These index entries appear near 
the back of the book and each prefix letter designates a specific section, as follows:
 A = Appendix
 G =  Glossary
 P = Questions and Problems
•I-1
I-2  •   Index
corrosion of, 775
diffusion rate of CO2 through, 
plastic, 506–507
stages of production, 347
Bifunctional repeat units, 485, 507 , G-2Billiard balls, 511, 539Bimetallic strips, 698, 705Binary eutectic alloys, 266–279, 299
tensile strength, P-42
Binary isomorphous alloys, 257–266, 299
mechanical properties, 266, 267microstructure development, 
equilibrium cooling, 263–264
microstructure development, 
nonequilibrium cooling, 264–266
Bioceramics. See Ceramic biomaterialsBiocompatability, 15Biodegradable beverage can, 775Biodegradable polymers/plastics, 775, 
781–782
Biomass, 785Biomaterials, 15
applications, 15ceramic, 443, 452–453polymeric, 543–545
Bioprinting, 382Biorenewable polymers/plastics, 
784–785
Bioresorbability, 785Block copolymers, 497 , 498, G-2Blowing, of glass, 463–464Blow molding, plastics, 555Body-centered cubic structure, 
52–53, G-2
Burgers vector for, 186interstitial sites, tetrahedral and 
octahedral, 96–97 , 288
slip systems, 186twinning in, 192
Boeing 787 (Dreamliner), case study, 
599–600
Bohr atomic model, 22, 24, G-2Bohr magneton, 719, G-2Boltzmann’s constant, 94, G-2Bonding:
carbon-carbon, 483–484cementitious, 451covalent, 35–37 , 406–407 , G-3hybrid sp, 27hybrid sp
2, 37–38
in graphite, 420
hybrid sp3, 36–37
in diamond, 419
hybridized in carbon, 36–38hydrogen, 39–40, 41, 42, G-6ionic, 31–32, 406, G-6metallic, 38–39, G-7van der Waals, see van der Waals 
bondingAtomic packing factor, 52, G-1Atomic point defects, 93, 420–423Atomic radii, of selected metals, 51Atomic structure, 20–29Atomic vibrations, 109, 700, G-1Atomic weight, 21, G-1
metal alloys, equations for, 100
Atom percent, 99, G-1Austenite, 287 , 300, G-1
shape-memory phase transformations, 
342
transformations, 317–331, 344summary, 338
Austenitic stainless steels, 353–355Austenitizing, 384, G-1Automobiles, rusted and stainless 
steel, 607
Automobile transmission, 121Auxetic materials, 152Average value, 171–172Avogadro’s number, 21Avrami equation, 315, 346, 531AX crystal structures, 410–411A
mXp crystal structures, 411
Azimuthal quantum number, 24
B
Bainite, 321–322, 329, 338, 344, G-1
ductility vs. transformation 
temperature, 334
hardness vs. transformation 
temperature, 334
mechanical properties, 334
Bakelite, see Phenol-formaldehyde 
(Bakelite)
Balsa wood, sandwich panels, 598Band gap, 653Band gap energy, G-1
determination, P-78selected semiconductors, 660
Bands, see Energy bandsBarcol hardness, 522Barium ferrite (as magnetic storage 
medium), 738
Barium titanate:
crystal structure, 411, 412, 689–690as dielectric, 689as ferroelectric, 689, 690as piezoelectric, 691
Base (transistor), 675–676Basic refractories, 448Basic slags, 447Bauxite ore, 447Beachmarks (fatigue), 236Bend strength, 433. See also Flexural 
strength
Beryllium-copper alloys, 362, 363Beverage containers, 1, 12, 180, 347 , 775, 
780Poisson’s ratio, A-11as a refractory, 447–448sintered microstructure, 472stress-strain behavior, 435thermal properties, 702translucency, 4, 760as whiskers and fi  bers, 582
Aluminum oxide-chromium oxide phase 
diagram, 425
Aluminum phosphide, electrical 
characteristics, 660
Ammonia, bonding energy and melting 
temperature, 34
Amorphous materials, 50, 87 , G-1Anelasticity, 151, G-1Angle computation between two 
crystallographic directions, 189
Angle-ply, laminar composite, 594, 596Anions, 407 , G-1Anisotropy, 81, 89, G-1
of elastic modulus, 81, 152, P-22magnetic, 81, 730, 732
Annealing, 329, 382–384, 402, G-1
ferrous alloys, 383–384, 402glass, 465
Annealing point, glass, 462, G-1Annealing twins, 109Anodes, 609, 644, G-1
area effect, galvanic corrosion, 626sacrifi  cial, 634, G-10
Antiferromagnetism, 722, 742, G-1
temperature dependence, 726
Aramid:
cost, as a fi  ber, A-36
fi ber-reinforced polymer-matrix 
composites, 585–586
melting and glass transition 
temperatures, A-41
properties as fi  ber, 582
repeat unit structure, 585, A-39
Argon, bonding energy and melting 
temperature, 34
Argon-ion lasers, 767Aromatic hydrocarbons (chain groups), 
482, 535
Arrhenius equation, 313Artifi  cial aging, 401, G-1Ashby chart. See Materials selection 
chart
Asphaltic concrete, 570ASTM standards, 144Atactic confi  guration, 494, G-1Athermal transformation, 324, G-1Atomic bonding, see BondingAtomic mass, 20–21Atomic mass unit (amu), 21, G-1Atomic models:
Bohr, 22, 24, G-2wave-mechanical, 22, 24, G-13
Atomic number, 20, G-1
Index  •   I-3
Cast irons, 290, 300, 349, 355–361
annealing, 384
compositions, mechanical properties, 
and applications, 358
graphite formation in, 355heat treatment effect on 
microstructure, 360
phase diagram, 356, 360stress-strain behavior (gray), P-22
Catalysts, 108Catalytic converters (automobiles), 
92, 108
Cathodes, 610, G-2Cathodic protection, 626, 634–635, 645Cations, 407 , G-2Cemented carbide, 568–569Cementite, 288, G-2
decomposition, 355, 359proeutectoid, 295–296in white iron, 357 , 359
Cementitious bond, 451–452Cements, 443, 451–452, G-2Ceramic biomaterials, 443, 452–453Ceramic jet printing, 474Ceramic-matrix composites, 590–592, 
G-2
Ceramics, 9–10, 406, G-2. See also Glass
advanced, 443, 456–461, 477application-classifi  cation scheme, 443brittle fracture, 429–433coeffi  cient of thermal expansion 
values, 702, A-19–A-20
color, 759corrosion, 639costs, A-34–A-35crystal structures, 406–414
summary, 412
defects, 420–424defi ned, 9–10
density computation, 414–415density values, A-5elastic modulus values, 434, A-8–A-9electrical conductivity values for
selected, 679
electrical resistivity values, A-28–A-29fabrication techniques classifi  cation, 
461
fl  exural strength values, 434,
A-14–A-15
fractography of, 430–433fracture toughness values, 220, A-17impurities in, 423–424indices of refraction, 753as electrical insulators, 679, 689magnetic, 722–725mechanical properties of, 428–436in MEMS, 457phase diagrams, 284, 425–428piezoelectric, 15, 690–691plastic deformation, 435–436Butadiene:
degradation resistance, 641melting and glass transition 
temperatures, A-41
repeat unit structure, 499, A-38
Butane, 481, P-65
C
Cadmium sulfi  de:
color, 759electrical characteristics, 660
Cadmium telluride, electrical 
characteristics, 660
Calcination, 451, G-2Calcite, 449Calcium fl  uoride, bonding energy and 
melting temperature, 34
Calendering, 556, 594Capacitance, 681–683, G-2Capacitors, 681–686Carbon:
vs. graphite, 455, 582graphitic, 455nano, 457–461polymorphism, 57 , 419–420pyrolytic, 455turbostractic, 455–456
Carbon black, as reinforcement in 
rubbers, 539, 569
Carbon-carbon composites, 592, G-2Carbon diffusion, in steels, 291, 
292, 336
Carbon dioxide (pressure-temperature 
phase diagram), 303
Carbon dioxide lasers, 767Carbon fi  ber-reinforced polymer-matrix 
composites, 584–585, 586
Carbon fi  bers:
in composites, 564, 584properties as fi  ber, 453, 582structure, 456
Carbon nanotubes, 16, 459–460
applications, 460in nanocomposites, 601properties, 459
