Repository: Ketankham/chatbot-meta-books

File: tem-book.txt (part 63 of 71)
 هب انم خدا 
fier through an A/D converter and into the computer
display system. The Gatan software offers a variety of
standard acquisition conditions suited to different typesof spectra.
37.4.A Image and Diffraction Modes
When using any spectrometer or filter in a TEM/STEM,we can operate in one of two modes, and the terminologyfor this is confusing. If we operate the TEM such that animage is present on the viewing screen then the back-focal
plane of the projector lens contains a DP, which the post-
column spectrometer uses as its object. From the spectro-scopist’s viewpoint, therefore, this is termed ‘diffractionmode’ or ‘diffraction coupling,’ but from the microscop-ist’s viewpoint, it is more natural to call this ‘imagemode’ since we are looking at an image on the screen.Conversely, if you adjust the microscope so a DP isprojected onto the screen (which includes STEM mode
in a TEM/STEM), then the (post-column) spectrometer/
GIF object plane contains an image, and the terminologyis reversed. Likewise, as we’ll see for an in-column filter,the back-focal plane of the intermediate lens on which thefilter is focused can contain either an image (diffractionmode; there’s a DP on the TEM screen) or a DP (imagemode; there’s an image on the TEM screen).
&The spectroscopist uses the term image coupling and
the microscopist says diffraction mode .
&In this text, image mode means an image is present on
the TEM screen; naturally, we use the microscopists’terminology. You should notuse this mode for any
spectroscopy, only for EFTEM imaging.
&You should use diffraction (or STEM) mode for all
spectroscopy and imaging, except for EFTEM imaging.
&Both sets of terms appear in the earlier literature,often without precise definition, so it can be ratherconfusing, but the microscopists have generally wonthis conflict.
37.4.B Spectrometer-Collection Angle
The collection angle (as before, we really mean semi-angle) of the spectrometer ( b) is a most important vari-
able in several aspects of EELS, so you should know b
for all your usual operating modes. If you do gatherspectra with different bit is difficult to make sensible
comparisons without considerable post-acquisition pro-cessing. Poor control of the collection angle is the mostcommon error in quantification, although it is lessimportant the higher the value of bthat you use. The
detailed intensity variations in the spectrum depend onthe range of electron-scattering angles gathered by the
spectrometer. Under certain circumstances, the effective
value of bcan be modified if the beam-convergence
FIGURE 37.5. Schematic diagram of parallel collection of the energy-
loss spectrum onto a YAG scintillator fiber-optically coupled to a semi-
conductor PDA.
37.4 A CQUIRING A SPECTRUM ................................................................................................................................................................ 685
www .Iran -mavad .com  
ﻣﺮﺟﻊ ﺩﺍﻧﺸﺠﻮﻳﺎﻥ ﻭ ﻣﻬﻨﺪﺳﻴﻦ ﻣﻮﺍﺩ
angleais>b, but we’ll discuss that when we talk about
quantification of ionization edges in Chapter 39. Like-
wise, we’ll see that there is a characteristic or most-probable scattering angle for specific loss processes
and typically, bshould be 2–3 /C2that angle. So, if in
doubt, make blarger. The value of bis affected by
your choice of operating mode, and so we will describehow to measure bunder different conditions that you
may encounter and, while the Gatan software can cal-
culate the value for you, it’s good to know the principlesbehind the black box. Let’s start by considering the most
simple definition for b, as illustrated in Figure 37.6.
Dedicated STEMs. In a basic DSTEM the situation is
straightforward if there are no post-specimen lensesbecause, as shown in Figure 37.6, bcan be calculated
from simple geometry. Depending on the diameter ( d)o f
the spectrometer entrance aperture and the distance from
t h es p e c i m e nt ot h ea p e r t u r e( h),b(in radians) is given by
b/C25
d
2h(37:1)This value is approximate and assumes bis small. Since
his not a variable, the range of bis controlled by the
number and size of the spectrometer apertures. There-
fore, if his/C24100 mm, then for a 1-mm diameter aper-
ture,bis 5 mrads. If there are post-specimen lenses and
apertures, the situation is similar to that in a TEM/
STEM, as we discuss below.
TEM-image mode . Remember that, in image mode, a
magnified image of the specimen is present on the view-
ing screen or detector. In contrast to what we justdescribed for a dedicated STEM, the angular distribu-
tion of electrons entering the spectrometer aperture
below the center of the TEM screen is independent of
the entrance-aperture size. This is because we controlthe angular distribution of electrons contributing to any
TEM image by the size of the objective aperture in the
back-focal plane of the objective lens. If we don’t use anobjective aperture then the collection angle is very large(>/C24100 mrads) and need not be calculated accurately
because we’ll see that small differences in a large bdo
not affect the spectrum or subsequent quantification.
If, for some reason, you do wish to calculate bin
image mode with no aperture inserted, you need toknow the magnification of the DP in the back-focalplane of the projector lens (which is the front-focal
plane of the spectrometer). As you will recall, this mag-
nification is controlled by the camera length Lof the
DP, and this is given by
L/C25
D
M(37:2)
where Dis the distance from the projector crossover to
the recording plane and Mis the magnification of the
image in that plane. So if Dis about 500 mm and the
screen magnification is 10,000/C2 then Lis 0.05 mm. Thus
we can show
b/C25r0
L(37:3)
where r0is the maximum radius of the DP in the focal
plane of the spectrometer. Typically, r0is/C245mm, and so
bis 0.1 rads or 100 mrad which, as we just said, is so large
that we rarely need to know it accurately. In fact, in
TEM-image mode without an objective aperture, if you
just assume b= 100 mrads, any calculation or quantifi-
cation you do will be effectively independent of b.
If you insert an objective aperture and you know its
size and the focal length of the objective lens then bcan
easily be calculated geometrically. To a first approxima-tion, in a similar manner to equation 37.1, bis the
objective-aperture diameter divided by twice the focallength of the objective lens, as shown in Figure 37.7. For
example, with a focal length of 3 mm and a 30 mm
diameter aperture, bis/C245 mrads, which is good if you
need high-energy resolution.αIncident
beamSpecimenhβdTo EELS
Spectrometer
entrance
aperture
FIGURE 37.6. Schematic diagram showing the definition of bin a
DSTEM in which no lenses exist between the specimen and the spectrom-
eter entrance aperture.SEMI-ANGLE b
bis the semi-angle subtended at the specimen by the
entrance aperture to the spectrometer or filter.
686 .................................................................................................................E LECTRON ENERGY -LOSSSPECTROMETERS AND FILTERS
www .Iran -mavad .com  
ﻣﺮﺟﻊ ﺩﺍﻧﺸﺠﻮﻳﺎﻥ ﻭ ﻣﻬﻨﺪﺳﻴﻦ ﻣﻮﺍﺩ
If you insert an objective aperture, a normal BF image
can be seen on the TEM screen and the information in the
spectrum is related to the area of the image that sits
directly above the spectrometer-entrance aperture. How-
ever, as we’ll see in Section 37.4.C, there is some consider-able error ( /C24100 nm) due to chromatic aberration. We
will return to this point in Section 39.10 when we discuss
the spatial resolution. Remember also that with the objec-
tive aperture inserted, you cannot do XEDS, so simulta-neous EELS and XEDS is not possible in this mode.
TEM/STEM diffraction mode. In diffraction (also
STEM) mode, the situation is a little more complicated.
We focus the spectrometer on an image of the specimen;
so we see a DP on the screen and also in the plane of thespectrometer-entrance aperture. Under these circum-stances, you control bby your choice of the spectrom-
eter-entrance aperture.
If a small objective aperture is inserted, it is possible
that it may limit b; the effective value of bat the back
focal plane of the projector lens is b/Mwhere Mis the
magnification of the image in the back focal plane of the
projector lens.
You have to calibrate bfrom the DP of a known
crystalline specimen, as shown in Figure 37.8. Knowing
the size of the spectrometer-entrance aperture, the valueofbcan be calibrated because the distance ( b) that
separates the 000 spot and a known hklmaximum is
twice the Bragg angle, 2 y
B. If the effective aperture
diameter in the recording plane (equivalent to theSTEM detector collection angle back in Section 22.6)
isdeffandb=2ythen
b¼deff
22yB
b(37:4)
The effective entrance aperture diameter deffat the
recording plane is related to the actual diameter dby
deff¼dD
DA(37:5)
where Dis the distance from the projector crossover to
the recording plane and DAis the distance between the
crossover and the entrance aperture. Alternatively, bcan
be determined directly if the camera length on therecording plane ( L) is known since
b¼D
DAd
L(37:6)
DAis typically 610 mm for Gatan PEELS systems but D
varies depending on the TEM; you have control over d
andL. For example, if Dis 500 mm and Lis 800 mm
then for a 5 mm diameter aperture, bis/C245 mrads.deffβf = 3mmThin specimen
Objective aperture
Intermediate lens(es)
Projector lens
Effective
spectrometer
entrance
apertureScreenImage plane
of projector
lensBFP of projector
lens and differential
pumping aperture
hkl 000CBED
disksdeff 2α
2βb
FIGURE 37.8. The value of bin TEM/STEM diffraction mode is deter-
mined by the dimensions of the spectrometer entrance aperture, projected
into the plane of the DP. The dimensions can be calibrated by reference to
a known DP.dα
Thin specimen
β
Objective
aperturef ~ 3mm
Intermediate
len(es)
Projector lens
Effective spectrometer
entrance aperture
in plane of screen
FIGURE 37.7. The value of bin TEM image mode is governed by the
dimensions of the objective aperture in the BFP of the objective lens.
37.4 A CQUIRING A SPECTRUM ................................................................................................................................................................ 687
www .Iran -mavad .com  
ﻣﺮﺟﻊ ﺩﺍﻧﺸﺠﻮﻳﺎﻥ ﻭ ﻣﻬﻨﺪﺳﻴﻦ ﻣﻮﺍﺩ
If we choose a camera length such that the image of
the specimen in the back focal plane of the spectrometer
is at a magnification of 1 /C2, then, in effect, we have
moved the specimen to the focal plane of the spectrom-
eter. This special value of Lis equal to D, which you
should know for your own microscope. Then bis simply
the entrance aperture diameter divided by DA(610 mm).
In summary, the collection angle is a crucial factor in
EELS and the spectrometer/filter software should cal-culate the values of bin the various operating conditions
that you’ll encounter.
&Generally, large collection angles will give highintensity but poor energy resolution.
&If you collect your spectrum in image mode withoutan objective aperture then you won’t compromiseyour energy resolution but spatial resolution ispoor, as we’ll see below.
&If you’re in diffraction mode and you control bwith
the entrance aperture, then a large aperture (highintensity, high b) will lower the resolution and vice
versa.
&Generally, smaller collection angles also give a highersignal-to-noise ratio in the spectrum.
37.4.C Spatial Selection
Depending on whether you’re operating in image ordiffraction mode, you obtain your spectrum from dif-ferent regions of the specimen. In TEM-image mode, weposition the area to be analyzed on the optic axis, above
the entrance aperture. The area selected is a function of
the aperture size demagnified back to the plane of thespecimen. For example, if the image magnification is100,000 /C2at the recording plane and the effective
entrance aperture size at the recording plane is 1 mm,then the area contributing to the spectrum is 10 nm. So,you might think that you can do high spatial resolutionanalysis without a probe-forming STEM. However, if
you’re analyzing electrons that have suffered a signifi-
cant energy loss, they may have come from areas of thespecimen well away from the area you selected, becauseof chromatic aberration. This displacement dis given by
d¼yDf (37:7)
where yis the angle of scatter, typically <10 mrads,
andDfis the defocus error due to chromatic aberration
given by
Df¼C
cE
E0(37:8)
where Ccis the chromatic-aberration coefficient. So if
we take a typical energy loss Eof 284 eV (the energy
required to eject a carbon K-shell electron) and we havea beam energy E
0of 100 keV, then the defocus due tochromatic aberration (with Cc= 3 mm) will be close to
10mm which gives an actual displacement, d,o f1 0–4mm
or 100 nm. This figure is very large compared to the
value of 10 nm, which we calculated without consideringchromatic-aberration effects.
In TEM diffraction mode, you select the area of the
specimen contributing to the DP in the usual way. Youcan use either the SAD aperture, which has a lower limitof about 5 mm, or you can form a fine beam as in STEM
so that a CBED pattern appears on the screen. In thelatter case, the area you select is a function of the beamsize and the beam spreading, but is generally </C2450 nm
wide. Therefore, this method is best for high spatialresolution EELS, just as for XEDS analysis. But ratherthan just selecting a single point, it is much better to keep
the beam scanning and gather a spectrum at every point
(i.e., spectrum imaging; see Section 37.8). This conclusionis true for both in-column and post-column filtering.
37.5 PROBLEMS WITH PEELS
There are several standard tests you need to perform to
determine that all is well with the PEELS PDA andelectronics, just as we described for XEDS back in
Chapters 32 and 33.
37.5.A Point-Spread Function
In a PEELS, you can reduce the magnification of your
spectrum so that the ZLP occupies a single PDA channel
or pixel on the CCD. Any intensity registered outside
that channel is an artifact of the system and is called thepoint-spread function (PSF). This function acts todegrade the inherent resolution of the magnetic spectrom-eter. The ZLP may spread on its way through the YAGscintillator and the fiber optics before hitting the PDA orCCD. Figure 37.9A shows the PSF of a PEELS andclearly there is intensity well outside a single channel,
although a CCD offers considerably better PSF perfor-
mance than the PDA. The PSF broadens features in yourspectrum such as ionization edges, but you need toremove its effect by deconvolution (see Section 39.6)thus restoring the resolution of the spectrum to thatinherent in the beam, in the same way we described forX-ray spectra in Section 34.4, except that the commercialsoftware is available and it makes sense to deconvolute
the PSF from any spectrum that you gather. The concept
is essentially the same as the point-spread function weTHE PRICE
While TEM-image mode might be good for gatheringspectra with a large band high-energy resolution, the
price you pay is much poorer spatial resolution, so wedon’t recommend it.
688 .................................................................................................................E LECTRON ENERGY -LOSSSPECTROMETERS AND FILTERS
www .Iran -mavad .com  
ﻣﺮﺟﻊ ﺩﺍﻧﺸﺠﻮﻳﺎﻥ ﻭ ﻣﻬﻨﺪﺳﻴﻦ ﻣﻮﺍﺩ
discussed for HRTEM. Figure 37.9B and C demon-
strates that such energy deconvolution can produce a
significant sharpening of the spectrum and, just as in
XEDS, there is no reason not to run a ZLP deconvolu-tion routinely to get the best resolution in your spectrum,so long as you are confident (e.g., by testing the softwareon spectra from known specimens (see Section 39.6)) thatsuch processing does not introduce its own artifacts;
which is a good segue into the next section.
37.5.B PEELS Artifacts
Almost all the artifacts in a PEELS system are a conse-
quence of the PDA, which is why CCD detectors havebeen introduced. If you have a PDA system, then theindividual diodes will differ slightly in their response tothe incident electron beam and therefore, there will be a
channel-to-channel gain variation in intensity. If you
spread the beam uniformly over the array using at leastthe 3 mm aperture and looking at the diode readouts, youcan see any variation, as shown in Figure 37.10 .You have
to divide your experimental spectrum by this responsespectrum to remove any gain variation. Alternatively,
and this is recommended, you can gather two spectra
with slight energy shifts ( /C241–2 eV) or spatial shifts between
them and superimpose them electronically. Using a 2-DCCD array, as in the GIF, also removes this problem.
If you gather many spectra and superimpose them to
avoid saturation of the PDA, you’ll generate readoutnoise. Random readout noise or shot noise from the
electronics chain is minimized by taking fewer readouts,
and by thermoelectric cooling of the PDA. Individualdiodes may fail and give high leakage currents whichappear as spikes in the spectrum. The fixed-patternnoise is a function of the three-phase readout circuitry.All these effects will appear when there is no current
falling on the diodes and together they constitute the
dark current (see Figure 37.11). The dark current is
(A)
(B)
(C)Channels from center0.4
0Fraction
of total
intensity
per
channel
10 0 –100.2
x10
–20 20x1
FIGURE 37.9. (A) The point-spread function showing the degradation
of the intense well-defined ZLP through spreading of the signal as it is
transferred from the scintillator via the fiber optic coupling to the PDA orCCD. The peak should occupy a single channel but is spread across
several channels. (B, C) The improvement in energy resolution in the
boron K edge from a BN nanotube as a result of ZLP deconvolution.The raw data (B) indicate a resolution of 0.68 eV for the B-K edge and thisis improved (C) to 0.36 eV after deconvoluting the point-spread function.
 FIGURE 37.10. The variation in the response of individual diodes in the
PEELS detection system to a constant incident electron intensity. The
channel-to-channel gain variation is clear and each detector array has its
own characteristic response function.
37.5 P ROBLEMS WITH PEELS ................................................................................................................................................................. 689
www .Iran -mavad .com  
ﻣﺮﺟﻊ ﺩﺍﻧﺸﺠﻮﻳﺎﻥ ﻭ ﻣﻬﻨﺪﺳﻴﻦ ﻣﻮﺍﺩ
small unless you have a bad diode and it is only a
problem when there are very few counts in your spec-
trum or you have added together multiple (e.g., 10 or
more) spectra. A CCD detector has a higher dark cur-
rent than a cooled PDA. Figure 37.12 shows some of
these effects and how to remove them.
When the diodes are cooled, only /C2495% of the signal
is read out in the first integration, /C244.5% on the second,
/C240.25% on the third, and so on. This incomplete readout
can introduce an artifact if you saturated the diodes with
an intense signal like the ZLP. This residual peak then
shows up as a ghost peak in the next readout and decays
slowly over several readouts. So, if a ghost peak appears,
just run several readouts and it will disappear; this way
you’ll never confuse a ghost with a genuine ionization
edge or other spectral feature. You can also get a ghost
peak on a CCD detector if you overexpose the scintillator.
Increasing the keV means more electrons are generated
in the scintillator and the sensitivity should be linearlyrelated to the electron energy. If you’re doing quantitative
analysis, check that the YAG responds linearly to differ-
ent intensities by comparing the zero-loss intensity mea-
sured in a single 1 s readout with that recorded say in
40 readouts each of 0.025 s. In each case, subtract the
dark current. Obviously the ratio of these two intensities
should be unity, for all levels of signal falling on the YAG.
If you’re more intent on low-loss spectrometry or fine-
structure studies, this non-linearity is not important.
We can summarize the PDA artifacts and how we
eliminate them in Table 37.1.37.6 IMAGING FILTERS
Energy-filtered TEM (EFTEM) is sometimes termed
energy-filtered imaging (EFI) or electron-spectroscopic
imaging (ESI) and is perhaps the most powerful AEM
technique, as will become apparent. To performEFTEM, you basically select (or filter out) electrons ofa specific energy coming through the spectrometer and
form either an image or a DP. Doing EFTEM is per-
fectly acceptable in TEM image mode (unlike spectro-scopy) so long as you keep the energy slit small tominimize chromatic aberration and, to select the
FIGURE 37.11. The intensity of the dark current which flows from the
PDA when no electron beam is present.
USING A CCD
If you use a PEELS, GIF, or another filter with a
CCD detector, all these artifacts are absent, exceptthe ghost peak and dark current.
(A)
(B)
(C)
(D)
FIGURE 37.12. (A) A Ca L 2,3edge spectrum showing both channel to
channel gain variation and a faulty diode with a high leakage current which
appears as a spike in the spectrum. The spike is referred to as the readout
pattern and is present in every recorded spectrum. Subtracting the darkcurrent (shown in (B)) removes the spike (C) and a difference spectrum (D)removes the gain variation, leaving the desired edge spectrum.
690 .................................................................................................................E LECTRON ENERGY -LOSSSPECTROMETERS AND FILTERS
www .Iran -mavad .com  
ﻣﺮﺟﻊ ﺩﺍﻧﺸﺠﻮﻳﺎﻥ ﻭ ﻣﻬﻨﺪﺳﻴﻦ ﻣﻮﺍﺩ
electrons with a specific energy, you change the gun
voltage slightly such that those electrons come on-axisand you don’t need to keep re-focusing the objective
lens.
A tt h es t a r to ft h ec h a p t e r ,w en o t e dt h a tt h e r ea r e
two types of energy filters: the in-column ( O) filter and
the post-column GIF and both produce EFTEMimages. In-column filters are placed in the heart of
the TEM imaging system, between the intermediateand projector lenses such that the recording CCD
detector only receives electrons that have come
through the filter. So all images/DPs consist of elec-trons of a specific selected energy. (You can, of course,
turn off the filter and use the microscope like a normal
TEM, but since there are so many advantages to filteredimaging, your reasons for doing this would be ques-tioned.) You can also record a spectrum as we’ll show,
but the in-column filters are primarily imaging tools and
it is both feasible and desirable to operate all the time infiltered mode.
The post-column GIF is added below the TEM
viewing screen, just like a PEELS and therefore youcan choose to use it or not. The GIF can be seen aseither a more flexible instrument or one that limits you
to having to decide whether or not to filter your
images. Such differences, while perhaps pedantic,have been known to lead to fights in bars at M&Mconferences. The best solution, of course, is to have one
of each type of filter in your laboratory, but this takes
some of the fun out of going to bars at M&M. Let’sexamine each type of filter in more detail.
37.6.A The Omega Filter
Zeiss first used a mirror-prism system originally devised
by Castaing and Henry in 1962. The drawback to the
mirror-prism is the need to split the high-voltage supplyand raise the mirror to the same voltage as the gun. So
Zeiss now uses a magnetic Ofilter, as does JEOL, cur-
rently the only other TEM manufacturer with an in-
column filter. The filter is placed in the TEM column
between the intermediate and projector lenses and con-
sists of a set of magnetic prisms arranged in an Oshape
which disperses the electrons off axis, as shown in Figure37.13A but, in the end, brings them back onto the optic
axis before entering the final projector lens. Although itis not shown, each of the four prisms is machined with
curved faces (like Figure 37.2B) to reduce aberrations.
There isn’t much to see externally on the TEM except anasymmetry on the side of the (somewhat taller) column,which you can also see if you go back and look at the
picture of the Zeiss UHRTEM in Figure 1.9.
The multiple steps necessary for ETEM imaging via
an in-column filter are shown in Figure 37.13B. As
shown in this figure, we usually project an image intothe prism which is focused on a DP in the back-focal
plane of the intermediate lens (i.e., image mode in our
terminology). Therefore, the entrance aperture to thespectrometer selects an area of the specimen and bis
governed by the objective aperture. Electrons follow-ing a particular path through the spectrometer (the redones in Figure 37.13B) can be selected by the post-spectrometer slit. Thus, only electrons of a given
energy range, determined by the slit width, are used
to form the image projected onto the TEM CCD.EFTEM has several advantages over conventionalTEM images; there’s much more about EFTEM in
the companion text.
If you change the focus of the projector lens onto
the dispersion plane of the filter (where the energy-
selecting slit is located in Figure 37.13B) and thenremove this slit, you’ll see a spectrum on the viewing
screen/CCD. The sp ectrum appears as a line of varying
intensity (see Figure 37.14A), which you can imagine
as looking down from above on a traditional spectrumdisplay such as Figure 37.1. Since the spectrum is
recorded digitally on the CCD, it is simple to select a
line through this spectrum and have the computer dis-play a traditional spectrum of counts versus energy
loss, as shown in Figure 37.14B.
As with PEELS, you can also change the TEM
optics and project a DP into the prism, thus producing
an energy-filtered DP on the CCD, as we’ve alreadydescribed back in Chapter 20. If you then use the slitto select a portion of the DP, you get an energy-loss
spectrum showing not only the intensity distribution as
a function of energy but also the angular distribution ofthe electrons. Such angular (or momentum)-resolvedTABLE 37.1 PEELS Artifacts and How to Eliminate Them
Artifact Source Elimination
High leakage current
(spike)Bad diodes Subtract dark current
Channel to channel gain
variationDifferent diode
responsesGather spectra on different portions of array and superimpose
Internal scanning noise Electronics readout Adjust the electronics and subtract the dark count
Ghost peak Saturation of diode Run several readouts
Non-linear response YAG scintillator is
damagedZero-loss intensity from different readout numbers with same total integrated time should be
identical; if not, replace scintillator
37.6 I MAGING FILTERS ............................................................................................................................................................................. 691
www .Iran -mavad .com  
ﻣﺮﺟﻊ ﺩﺍﻧﺸﺠﻮﻳﺎﻥ ﻭ ﻣﻬﻨﺪﺳﻴﻦ ﻣﻮﺍﺩ
EELS is a whole separate field of study which we’ll
discuss in Section 40.8.
37.6.B The GIF
The GIF is a Gatan PEELS with an energy-selecting
slit after the magnet and a 2D slow-scan CCD detec-tor, rather than a 1D PDA, as the detector. Figure37.15A shows a schematic diagram of a GIF interfacedto a TEM and Figure 37.15B shows an exploded view ofa GIF (which shows the internal parts of the spectrom-
eter shown back in Figure 37.3). Compared to a
standard spectrometer, there are many more quadru-poles and sextupoles in the optics of the GIF. The dis-persion of the spectrometer onto the slit has to bemagnified and the quadrupoles after the slit have twofunctions. Either we project an image of the spectrum inthe plane of the selecting slit onto the CCD or wecompensate for the energy dispersion of the magnet
and project a magnified image of the specimen onto
the CCD. In the first mode, the system is operating likea standard PEELS; in the second, it produces images(or DPs) containing electrons of a specific energyselected by the slit. While the spectrometer is doublefocusing as we saw, the aberration correction is goodonly for a single plane so astigmatism is introduced andthis has to be corrected by a further combination of
sextupoles and octupoles. Obviously, such a large num-
ber of variable sextupoles and quadrupoles could be anightmare to operate without appropriate computercontrol and this is built into the system software. Onepotential operational difficulty is that the magnifica-tion of the GIF system is such that the actual TEMscreen magnification needs to be rather small in orderto observe a filtered image with reasonable magnifica-
tion. More recent AEMs satisfactorily compensate for
this magnification differential, but others do not and
(A)
(B)
FIGURE 37.14. (A) Spectrum from an Ofilter. The axis of the line is
energy loss and the intensity varies along the line. (B) Conventional
spectrum of intensity versus energy-loss obtained from (A).(A)
(B)
FIGURE 37.13. (A) Schematic diagram of an in-column Ofilter inserted
in the imaging lens system of a TEM. (B) Schematic ray diagram of the
steps needed to create an EFTEM image.
692 .................................................................................................................E LECTRON ENERGY -LOSSSPECTROMETERS AND FILTERS
www .Iran -mavad .com  
ﻣﺮﺟﻊ ﺩﺍﻧﺸﺠﻮﻳﺎﻥ ﻭ ﻣﻬﻨﺪﺳﻴﻦ ﻣﻮﺍﺩ
then you have to move between TEM and GIF images
and it is not so easy to operate in filtered mode all thetime, which would be preferred.
37.7 MONOCHROMATORS
Energy resolution is obviously a key factor in EELS,much more so in fact than in XEDS where we still live
with the miserable resolution of the solid-state detector.
Resolution of a few eV is more than sufficient forionization-loss spectrometry, but as we use EELS more
to study such aspects as vibrational modes of atoms,
inter/intra band excitations, fine structure, and electronic
effects, sub-eV resolution is increasingly of interest. Forexample, Batson at IBM has pioneered high-resolution(HREELS) in a decades-long research project probingever deeper into the electronic structure of Si and the Si/SiO
2interface and other materials essential for modern
electronics.
If your spectrometer is not a limiting factor, then the
gun dictates the ultimate energy resolution. Thermionicsources with /C243e V( W )a n d1 . 5e V( L a B
6) resolution,
respectively, might be tolerable for ionization-lossspectrometry and basic low-energy plasmon studies.However, EELS really requires that you have a FEG.Either a cold FEG or a Schottky will give you sub-eVresolution, but this is still not sufficient in some cases. Socommercial monochromators have become availablewhich offer resolutions /C24100 meV although at very low
energy losses ( <50 eV) it is even possible to get resolutions
of/C2425 meV. Basically, a monochromator is an EELS
system fitted on the FEG source and the selecting slit refinesthe already narrow energy spread still further givingremarkably fine detail in the spectra. The monochromatoris usually a Wien filter which has perpendicular electrostaticand magnetic fields which permit the chosen electrons totravel in a straight line down the TEM column. (Again, if
y o uw a n tt ol e a r nm o r e ,g ob a c kt oM e t h e r e l l ’ se a r l yr e v i e w
which has it all.) Figure 37.16A shows the ZLP at 200 keVobtained with and without a monochromator showing thereduction in FWHM. From Figure 37.16A, you can seethat the FWHM of a commercial monochromated ZLP ismuch better than the 600 meV you can get with a Schottkygun and a little better than the /C243 0 0m e Vd e l i v e r e db ya
good cold FEG. The intensity of the beam tail is relatively
low in comparison with that of a standard cold FEG. This
low-intensity tail results in real improvements for low-lossspectrometry, as we’ll see in the next chapter.
Figure 37.16B compares the quality of different spectra
oftheCoL
2,3edgesobtainedon avarietyofinstruments and
calculated (see Chapter 40 and the companion text for moredetails on the calculation). Clearly the degree of fine detail inthe spectra improves as the energy range of the electronsources gets smaller. The monochromated FEG is similar
in quality to the spectrum from the synchrotron source, if a
little noisier. The degree of agreement between these lattertwo spectra and the calculated spectrum is encouraging.
The drawback to monochromation, of course, is that,
in filtering out the tails of the Gaussian energy distribu-tion to reduce the FWHM, we reduce the number ofelectrons significantly. So having spent serious dollarsto get the brightest possible electron source for our
AEM, we immediately throw away a large amount of
it in pursuit of the best energy resolution. This compro-mise is a real limiting factor and you should rarely con-template acquiring an AEM with a monochromator.(A)
(B)
FIGURE 37.15. (A) Schematic diagram of how a post-column imaging
filter is attached to the TEM column below the viewing chamber in the
same position as a PEELS. (B) Cross section showing the complex inner
workings of the Gatan (Tridiem) imaging filter (GIF).
37.7 M ONOCHROMATORS .......................................................................................................................................................................... 693
www .Iran -mavad .com  
ﻣﺮﺟﻊ ﺩﺍﻧﺸﺠﻮﻳﺎﻥ ﻭ ﻣﻬﻨﺪﺳﻴﻦ ﻣﻮﺍﺩ
The one thing that you get in EELS is lots of elec-
trons, particularly in the low-loss spectrum. In this case,
monochromation is truly an advantage. Of course, itwould also help if we could develop even brighter sources
than cold FEGs.
There are also software alternatives to physical mono-
chromation of the source and by various deconvolutionroutines it is possible to obtain spectra with a resolutionof about 200 meV (e.g., the papers by Kimoto et al. andGloter et al.). This approach is a very acceptable alter-native to using a monochromator, unless you need theabsolute best resolution for exploring the finest details ofthe electronic structure of nanomaterials (e.g., papers by
Kimoto et al. in 2005, and Spence in 2006) when you need
to lower both the keV and the beam current to producesub-100 meV resolution.
37.8 USING YOUR SPECTROMETER AND
FILTER
So now you’ve got a thin specimen in your microscope
(you’ll see later that for most EELS experiments, very
thin is much better than merely thin) and you want tostart acquiring spectra and filtered images. There areseveral ways to do this and basically they parallel what
we’ve already described for XEDS
1.Point analyses : stop the STEM probe from scanning
and position it on a selected point in the image over
the entrance aperture and record a spectrum (seeFigure 37.17A). This was the standard modus oper-andi for decades, but is (a) biased (because you pickwhat youthink ought to be analyzed), (b) statistically
poor (only one pixel selected out of a million or so ina typical STEM image), and (c) prone to damaging/contaminating the chosen area of interest by leavingthe intense probe on the same point for long periodsof time. So don’t do point analyses, unless you’re justlooking quickly around the specimen to see what youcan find. If you do, don’t necessarily believe thatwhat you find is significant!
2.Line analyses : take a series of spectra along a line that
traverses some feature of interest (such as a planarinterface or defect such as a grain boundary). Thisprocess is still biased by your choice of line but atleast has the advantage of focusing on something thatshould provide useful information about the spec-imen. You can either plot the information from thespectra (e.g., the composition or the dielectric
constant or whatever data you extract) or you can
display the data as a spectrum-line, as shown inFigure 37.17B which shows changes in chemistryacross a nanotube.
3.TEM filtered images: using a GIF or Ofilter, gather a
filtered image or DP by using the slit to select elec-trons of a specific energy thus allowing only thoseelectrons to fall on the viewing screen or CCD. If you
use this method to filter out all the energy-loss elec-
trons and produce a ZLP image, you can(A)
(B)
FIGURE 37.16. (A) Typical cold FEG ZLP with and without monochro-
mation. Note that the ordinate is logarithmic so the FWHM is close to the
top of the peak. (B) Comparison of Co L 2,3spectra from: a Philips CM20
thermionic source, an FEI Tecnai TF20 with a cold FEG, a TF20 with a
monochromator, a synchrotron (X-ray absorption spectrum), and a cal-
culated spectrum using crystal-field theory. The improvement in resolu-tion with monochromation is apparent.
WAIT BEFORE YOU MONOCHROMATE
If HREELS is the raison d’etre of the instrument remem-
ber that just about all other TEM/AEM operations will
be degraded if you switch on the monochromator.
694 .................................................................................................................E LECTRON ENERGY -LOSSSPECTROMETERS AND FILTERS
www .Iran -mavad .com  
ﻣﺮﺟﻊ ﺩﺍﻧﺸﺠﻮﻳﺎﻥ ﻭ ﻣﻬﻨﺪﺳﻴﻦ ﻣﻮﺍﺩ
(A)
FIGURE 37.17. (A) EELS spectra from individual point analyses from
CuCr oxide nanoparticles showing local differences in the three elemental
signals. (B) Spectrum-line analysis showing the change in spectral detailalong the line A-B across a nitrogen-doped carbon nanotube. The insetsshow a single spectrum indicating the C-K and N-K edges and a STEM
image with arrows indicating from where the spectrum-line profile was
taken. (C) Comparison of unfiltered (left) and EFTEM filtered (right) Si[111] CBED pattern. (D) STEM energy-filtered images of a SiC/Si
3N4
nanocomposite revealing the different elemental distributions and a
composite RGB color overlay; carbon (red), nitrogen (green), and oxygen
(blue).
(B)
(C)
(D)
FIGURE 37.17. (Continued).
37.8 U SING YOUR SPECTROMETER AND FILTER ................................................................................................................................. 695
www .Iran -mavad .com  
ﻣﺮﺟﻊ ﺩﺍﻧﺸﺠﻮﻳﺎﻥ ﻭ ﻣﻬﻨﺪﺳﻴﻦ ﻣﻮﺍﺩ
substantially enhance the quality of CBED patterns,
as shown in Figure 37.17C (and also back in Figure
20.10). Also, as we’ll see at various times, EFTEM
improves mass-thickness contrast, phase contrast,and diffraction contrast. So why wouldn’t you usethis technique if you have a filter on your AEM?
4.STEM filtered images: scan the beam over an area ofinterest using the slit to select electrons of a specificenergy thus allowing only those electrons to fall onthe viewing screen or CCD. If you select electrons of
a specific energy then you can produce composition
maps (Figure 37.17D) similar to many of the XEDScomposition maps we have already shown.
5.Spectrum-images : store a full spectrum at each pixel
(obviously, you need to be operating in STEM to dothis). It’s much easier to do this in STEM because ifyou try and do this in TEM mode, you’ll have torecord hundreds of images at different selected ener-
gies and comparing complete images is challenging
and time consuming, so not everyone does this; how-ever, this situation is changing. In a similar manner towhat we showed you for XEDS, after you’ve acquireda full spectrum image, you can go into the data cube
and select whatever information you want. For exam-
ple, you can view images at specific energies or spectrafrom specific points or lines in your specimen, thusremoving the bias that affects your choice of spot orline analyses. EELS spectrum imaging was more easilyimplemented than the XEDS version because of theease of acquiring large numbers of counts and thebroad array of possible images was demonstrated by
Hunt and Williams.
We’ll use examples of these various methods through-
out the next three chapters. Generally speaking, as we’ve
emphasized for X-rays, it makes sense for you to formimages of specific features in the spectrum rather thangather spectra from specific points, so that they can atleast be compared with your TEM images. Since counts
are not a problem in EELS (unlike for XEDS) imaging is
relatively straightforward and fast. If you really want tooptimize your information then acquire spectrum images.
CHAPTER SUMMARY
We use a magnetic-prism spectrometer fo r PEELS and a combination of one or more
