Repository: Ketankham/chatbot-meta-books

File: callister-book.txt (part 64 of 65)
Carborundum, 449. See also Silicon 
carbide
Carburizing, 128, G-2Case-hardened gear, 121Case hardening, 121, 239, G-2Case studies:
carbonated beverage containers, 12Liberty ship failures, 6–7
Cast alloys, 361Casting techniques:
metals, 375–376plastics, 555slip, 461, 468–469tape, 473Bonding energy, 31, G-2, P-2–P-3
and melting temperature for selected 
materials, 34
Bonding forces, 30–31Bonding tetrahedron, 43Bond rupture, in polymers, 
642–643
Bone, as composite, 566Borazon, 449Boron carbide:
hardness, 438
Boron:
boron-doped silicon semiconductors, 
664
fi  ber-reinforced composites, 590properties as a fi  ber, 582
Borosilicate glass:
composition, 444electrical conductivity, 679viscosity, 463
Borsic fi  ber-reinforced composites, 
590
Bosons, 20Bottom-up science, 16Bragg’s law, 83–84, G-2Branched polymers, 492, G-2Brass, 362, 363, G-2
annealing behavior, 202elastic and shear moduli, 148electrical conductivity, 656, P-77phase diagram, 280, 281Poisson’s ratio, 148recrystallization temperature, 203stress corrosion, 630stress-strain behavior, 157thermal properties, 702yield and tensile strengths, 
ductility, 159
Brazing, 377 , G-2Breakdown, dielectric, 674, 
675, 689
Bridge, suspension, 142Brinell hardness tests, 166–168, 
169, 170
Brittle fracture, 158–159, 209, 213–215, 
246, G-2
ceramics, 429–433vs. leak-before-break, 221–224
Brittle materials, thermal shock, 
710–711, 712
Bronze, 362, 363, G-2
photomicrograph, coring, 266
Bronze age, 2, 428Bubble chart. See Materials selection 
chart
Buckminsterfullerene, 458Buckyball, 458Burgers vector, 102, 103, 105, 186
for FCC, BCC, and HCP , 186magnitude computation, P-29
I-4  •   Index
Concentration profi  le, 125, G-2
Concrete, 569–571, G-2
electrical conductivity, 679plane strain fracture toughness, 220
Condensation polymerization, 
550–551, G-2
Conducting polymers, 680–681Conduction:
electronic, 651ionic, 651, 680
Conduction band, 653, G-3Conductivity. See Electrical 
conductivity; Thermal conductivity
Confi  guration, molecular, 493–495Conformation, molecular, 491Congruent phase transformations, 
283, G-3
Constitutional diagrams. See Phase 
diagrams
Continuous casting, 376Continuous-cooling transformation 
diagrams, 328–331, G-3
4340 steel, 3311.13 wt% C steel, P-480.76 wt% C steel, 328for glass-ceramic, 445
Continuous fi  bers, 572
Continuous liquid interface production, 
3D printing of polymers, 559
Conventional hard magnetic 
materials, 734
Conversion factors, magnetic units, 718Cooling rate, of cylindrical rounds, 390Coordinates, point, 61–63Coordination numbers, 52, 55, 407–409, 
G-3
Copolymers, 485, 497–498, G-3
styrenic block, 547–548
Copper:
atomic radius and crystal structure, 51diffraction pattern, P-10elastic and shear moduli, 148electrical conductivity, 656OFHC, 659Poisson’s ratio, 148recrystallization temperature, 203recrystallization kinetics, 315slip systems, 186thermal properties, 702yield and tensile strengths, 
ductility, 159
Copper alloys, 362–363
properties and applications of, 363
Copper-aluminum phase diagram, 397Copper-beryllium alloys, 362, 363
phase diagram, P-54
Copper-nickel alloys:
ductility vs. composition, 195, 267electrical conductivity, 658phase diagram, 257 , 258Cold working.  See Strain hardeningCollector, 675–676Color, G-2
metals, 752nonmetals, 758–759
Colorants, 552, G-2Compacted graphite iron, 349, 357 , 
359–360
Compact fl  uorescence lights, 761Compliance, creep, 519Component, 252, 285, G-2Composites:
aramid fi  ber-reinforced polymer, 
585–586
carbon-carbon, 592carbon fi  ber-reinforced polymer, 
584–585
ceramic-matrix, 590–592classifi  cation scheme, 567costs, A-36defi  nition, 12, 566dispersion-strengthened, 567 , 571elastic behavior:
longitudinal, 575–576transverse, 577–578
fi ber-reinforced. See Fiber-reinforced 
composites
glass fi  ber-reinforced polymer, 
583–584
hybrid, 592–593, G-6laminar, 581, 595–597large-particle, 567–571metal-matrix, 589–590particle-reinforced, 567–571production processes, 593–595properties, glass-, carbon-, aramid-
fi  ber reinforced, 586
recycling of, 782–783rule of mixtures expressions, 568, 578, 
580, P-44
strength:
longitudinal, 579transverse, 579
stress-strain behavior, 573–574structural, 567 , 595–598
Composition, G-2
conversion equations, 99–100specifi  cation of, 98–99
Compressibility, 713Compression molding, plastics, 553–554Compression tests, 147Compressive deformation, 145, 165Computers,
semiconductors in, 677magnetic drives in, 714, 736–738
Concentration, 98, G-2. See also 
Composition
Concentration cells, 627Concentration gradient, 125, G-2Concentration polarization, 
619–620, G-2Poisson’s ratio values, A-11porosity, 437–438, 472porosity, infl  uence on properties, 
437–438
silicates, 415–419specifi  c heat values, 702, A-26as superconductors, 741thermal conductivity values, 
702, A-23
thermal properties, 702, 704, 707 , 
708, 710
three-dimensional printing, 474–476traditional, 9traditional vs. new, 406translucency and opacity, 760
Cercor (glass-ceramic), 445Cermets, 568, G-2Cesium chloride structure, 410, 
411, 412
Chain-folded model, 502, G-2Chain-reaction polymerization. 
See Addition polymerization
Chain stiffening/stiffness, 491, 535Charge carriers:
majority vs. minority, 663temperature dependence, 665–666
Charpy impact test, 225, 226, G-2Chevron markings, 213, 214Chips, semiconductor, 678Chlorine, bonding energy and melting 
temperature, 34
Chloroprene, repeat unit structure, 
499, A-38
Chloroprene rubber:
characteristics and applications, 540melting and glass transition 
temperatures, A-41
cis, 495, G-2Clay, characteristics, 467Clay extrusion, 3D printing of 
ceramics, 476
Clay products, 443, 446
drying and fi  ring, 446, 469–470fabrication, 466–469particles, 442
Cleavage (brittle fracture), 214Clinker, 451Close-packed ceramic crystal structures, 
412–413
Close-packed metal crystal structures, 
77–79
Coarse pearlite, 319, 320, 329, G-2Coatings (polymer), 542Cobalt:
atomic radius and crystal structure, 51Curie temperature, 726as ferromagnetic material, 721magnetization curves 
(single crystal), 730
Coercivity (coercive force), 728, G-2Cold work, percent, 196
Index  •   I-5
Crystal symmetry, 59
Crystal systems, 59–60, G-3Cubic crystal system, 59, 60Cubic ferrites, 722–725Cunife, 734, 735Cup-and-cone fracture, 212Curie temperature, 726, G-3
ferroelectric, 690ferromagnetic, 702, 726
Curing, plastics, 553Current density, 650Cyclic stresses, 229–230
D
Damping capacity, steel vs. cast 
iron, 360
Data scatter, 171–172Debye temperature, 701Decarburization, P-17Defects, see also Dislocations
atomic vibrations and, 109dependence of properties on, 93in ceramics, 420–424interfacial, 105–109point, 93–102, 420–423, G-9in polymers, 504surface, 108volume, 109
Defect structure, 420, G-3Deformation:
elastic, see Elastic deformationelastomers, 528–529plastic, see Plastic deformation
Deformation mechanism maps (creep), 
244
Deformation mechanisms 
(semicrystalline polymers),
elastic deformation, 523plastic deformation, 523–524, 525
Degradation of polymers, 
639–643, G-3
Degree of polymerization, 489, G-3Degrees of freedom, 284–286Delayed fracture, 429Density:
computation for ceramics, 
414–415
computation for metal alloys, 100computation for metals, 57computation for polymers, 501of dislocations, 183linear atomic, 76planar atomic, 77polymers (values for), 514, A-5–A-6ranges for material types 
(bar chart), 8
relation to percent crystallinity for 
polymers, 500
values for various materials, 
A-3–A-6Creep rupture tests, 241
data extrapolation, 244–245
Crevice corrosion, 627–628, G-3Cristobalite, 416, 417 , 428Critical cooling rate:
ferrous alloys, 330glass-ceramics, 445
Critical crack length (equation) 
leak-before-break, 223
Critical fi  ber length, 572Critical resolved shear stress, 
188, G-3
as related to dislocation 
density, P-31
Critical stress (fracture), 218Critical temperature, superconductivity, 
739, 741
Critical velocity (crack), 431Crosslinking, 492, 493, G-3
elastomers, 528–529infl  uence on viscoelastic 
behavior, 518
thermosetting polymers, 497
Cross-ply, laminar composite, 596Crystalline materials, 49, 79, G-3
defects, 93–109single crystals, 79, G-10
Crystallinity, polymers, 498–503, G-3
infl  uence on mechanical 
properties, 526
Crystallites, 502, G-3Crystallization, polymers, 531–532Crystallographic directions, 64–69
easy and hard magnetization, 730families, 66–67hexagonal crystals, 67–69
Crystallographic planes, 70–75
atomic arrangements, 73–74close-packed, ceramics, 412–413close-packed, metals, 77–79diffraction by, 83–84families, 73–74hexagonal crystals, 74–75
Crystallographic point coordinates, 
61–63
Crystal structures, 49–57 , G-3. See also 
Body-centered cubic structure; Close-packed crystal structures; Face-centered cubic structure; Hexagonal close-packed structure
ceramics, 407–415close-packed, ceramics, 412–413close-packed, metals, 77–79determination by x-ray diffraction, 
82–86
selected metals, 51types, ceramics, 410–412types, metals, 51–56, 77–79
Crystallization (ceramics), 444, 
466, G-3tensile strength vs. composition, 
195, 267
yield strength vs. composition, 195
Copper-silver phase diagram, 266–268Copper-zinc alloys, 362
electrical resistivity vs. composition, 
P-77
Coring, 266CorningWare (glass-ceramic), 445Corrosion, G-3
of beverage cans, 775ceramic materials, 639electrochemistry of, 609–615environmental effects, 625environments, 633forms of, 625–632galvanic series, 615, 616overview of, 608passivity, 624–625rates, 615, 616–617
prediction of, 617–623
Corrosion fatigue, 240, G-3Corrosion inhibitors, 633–634Corrosion penetration rate, 616, G-3Corrosion prevention, 633–635Corundum, 449. See also 
Aluminum oxide
crystal structure, P-55
Cost of various materials, A-32–A-36Coulombic force, 32, G-3Covalency, degree of, 43Covalent bonding, 35–37 , 406, 
480–481, G-3
Crack confi  gurations, in ceramics, 431Crack critical velocity, 431Crack formation, 211
in ceramics, 431fatigue and, 235–237glass, 466
Crack propagation, 211. See also 
Fracture mechanics
in brittle fracture, 213–215in ceramics, 429–433in ductile fracture, 211–212fatigue and, 235–236
Cracks:
stable vs. unstable, 211
Crack surface displacement 
modes, 219
Crazing, 520Creep, 240–246, G-3
ceramics, 438infl  uence of temperature and 
stress on, 241–244
mechanisms, 244in polymers, 519stages of, 240–241steady-state rate, 241viscoelastic, 519
Creep compliance, 519Creep modulus, 519
I-6  •   Index
Dispersion (optical), 752–753
white light through a prism, 753
Dispersion-strengthened composites, 
571, G-3
Disposal of materials, 777–778
Domain growth, 727–728
iron single crystal, 728
Domains (magnetic), 721, 727–729, G-4
photograph of, 728
Domain walls, 727Donors, 662, G-4Doping, 665, 667 , 674, G-4Double bonds, 481Drain casting, 468Drawing:
glass, 463, 464infl  uence on polymer properties, 
526–527
metals, 373–374, G-4polymer fi  bers, 556, G-4
Dreamliner (Boeing 787), case study, 
599–600
Drift velocity, electron, 655Drive-in diffusion, 136Driving force, 126, G-4
electrochemical reactions, 612grain growth, 204recrystallization, 200sintering, 472steady-state diffusion, 126
Dry corrosion, 636Dry ice, 303Drying, clay products, 469Ductile fracture, 159, 211–212, G-4Ductile iron, 349, 357 , 359, G-4
compositions, mechanical properties, 
and applications, 358
Ductile-to-brittle transition, 225–228, 
G-4
failure of Liberty ships, 6polymers, 521and temper embrittlement, 338
Ductility, 158–159, G-4
bainite, pearlite vs. transformation 
temperature, 334
fi  ne and coarse pearlite, 333precipitation hardened aluminum 
alloy (2014), 400
selected materials, A-11–A-16selected metals, 159spheroidite, 333tempered martensite, 337
Durometer hardness, 169, 522
E
Economics, materials selection:
pressurized cylindrical tube, 
175–176
tubular composite shaft, 587–58  9
Eddy currents, 733nonsteady-state, 126–130, G-8in polymers, 505–507predeposition, semiconductors, 136in semiconductors, 135–138short-circuit, 139steady-state, 125, G-11vacancy, 123, 124, 424, G-12
Diffusion coeffi  cient, 125, G-3
data (tabulation), various metal 
systems, 131
relation to ionic mobility, 680temperature dependence, 130–135
Diffusion couples, 122, P-17Diffusion fl  ux, 124, G-3
for polymers, 505
Diffusivity, thermal, P-83Digital camera, 648Digitization of information/signals, 
737 , 768, 769
Dimethyl ether, 482Dimethylsiloxane, 499. See also 
Silicones; Silicone rubber
melting and glass transition 
temperatures, A-41
Dimethyl terephthalate (structure), 551Diode, 673, G-3Diode lasers, 767Dipole moment, 683Dipoles:
electric, 39, G-3induced, 40magnetic, 715–716permanent, 41
Direct energy deposition (3D printing 
of metals), 379–380
Directional solidifi  cation, 246
Directions, see Crystallographic 
directions
Discontinuous fi  bers, 572–573
Dislocation density, 183, G-3, P-29, P-31Dislocation line, 102, 103, 104, G-3Dislocation motion, 181, 182–183
caterpillar locomotion analogy, 183in ceramics, 435–436at grain boundaries, 193–195infl  uence on strength, 193–194recovery and, 199–200
Dislocations, 102–105, G-3
in ceramics, 105, 183characteristics of, 184–185interactions, 184multiplication, 184at phase boundaries, 333, 336pile-ups, 194plastic deformation and, 154, 
181–191
in polymers, 105, 504strain fi  elds, 184, 185
Dispersed phase, 566, G-3
defi nition, 566
geometry, 566Desiccants, 41Design examples:
cold work and recrystallization, 
203–204
conductivity of a p-type 
semiconductor, 670–671
cubic mixed-ferrite magnet, 725creep rupture lifetime for an S-590 
steel, 245
nonsteady-state diffusion, 134–135pressurized cylindrical tube, 
175–176
pressurized cylindrical tank, 
leak-before-break, 221–224
steel shaft, alloy/heat treatment of, 
393–394
tensile-testing apparatus, 174–175tubular composite shaft, 587–589
Design factor, 173Design stress, 173, G-3Dezincifi  cation, of brass, 629Diamagnetism, 719, G-3Diamond, 419, 420
as abrasive, 449bonding energy and melting 
temperature, 34
cost, A-34hardness, 438polycrystalline, 454properties and applications, 
453–454
thermal conductivity value, 
453, A-23
Diamond cubic structure, 419, 420Die casting, 375Dielectric breakdown, 674, 689Dielectric constant, 682, G-3
frequency dependence, 688relationship to refractive 
index, 753
selected ceramics and polymers, 
683
Dielectric displacement, 684, G-3Dielectric loss, 689Dielectric materials, 681, 689, G-3Dielectric strength, 689, G-3
selected ceramics and polymers, 683
Diffraction (x-ray), 48, 82–87 , G-3Diffraction angle, 85Diffractometers, 85Diffusion, 122–123, G-3
drive-in, 136grain growth and, 204, 205in ionic materials, 424–425in integrated circuit interconnects, 
138–139
in Si of Cu, Au, Ag, and Al, 139interstitial, 123–124, G-6mechanisms, 123–124and microstructure development, 
263–266, 275–276, 291–292
Index  •   I-7
Energy band gap, see Band gap
Energy bands, 651–653
structures for metals, insulators, 
and semiconductors, 653
Energy levels (states), 22–26, 
652–653
Energy and materials, 777–779Energy product, magnetic, 
733–736
Engineering stress/strain, 
146, G-11
Entropy, 254, 305, 528Environmental considerations and 
materials, 776–785
Epoxies:
degradation resistance, 641polymer-matrix composites, 586repeat unit structure, A-37trade names, characteristics, 
applications, 538
Equilibrium:
defi  nition of, 254phase, 254, G-4
Equilibrium diagrams, see Phase 
diagrams
Erosion-corrosion, 630, G-4Error bars, 172–173Error function, Gaussian, 127Etching, 111, 112Ethane, 481Ethers, 482Ethylene, 481
polymerization, 483–484
Ethylene glycol (structure), 551Euro coins, alloys used for, 372Eutectic isotherm, 268Eutectic phase, 277 , G-4Eutectic point, 268Eutectic reactions, 268, 275, G-4
iron-iron carbide system, 289
Eutectic solders, 273Eutectic structure, 275, G-4Eutectic systems:
binary, 266–272microstructure development, 
272–279
Eutectoid, shift of position, 298Eutectoid ferrite, 293Eutectoid reactions, 282, 289, G-4
iron-iron carbide system, 289kinetics, 318–319
Eutectoid steel, microstructure changes/
development, 290–292
Evans diagrams, 621Exchange current density, 618Excimer lasers, 767Excited states, 751, G-4Exhaustion, in extrinsic 
semiconductors, 666
Expansion, thermal, see Thermal 
expansionElectroneutrality, 420–421, G-4Electron gas, 654Electronic waste, 273, 783Electron orbital shapes, 24–25Electronic conduction, 651, 680Electronic polarization, 687 , 688, 750, G-9Electron microscopy, 112–113Electron mobility, 655–656
infl  uence of dopant content on, 
667 , 668
infl  uence of temperature on, 667 , 668selected semiconductors, 660
Electron orbitals, 22Electron probability distribution, 
22–23, 24
Electrons, 20
conduction process, 661, 674role, diffusion in ionic materials, 
424, 425
energy bands, see Energy bandsenergy levels, 22–23free, see Free electronsscattering, 655, 656, 700in semiconductors, 661–665
temperature variation of 
concentration, 665–666
spin, 25, 718, 719valence, 26
Electron states, G-4Electron transitions, 750–751
metals, 751–752nonmetals, 755–757
Electron volt, 33, G-4Electronic waste, 273, 783Electropositivity, 29, G-4Electrorheological fl  uids, 15
Elongation, percent, 158
selected materials, A-11–A-16selected metals, 159selected polymers, 514
Embrittlement:
hydrogen, 630–632temper, 338
Embryo, phase particle, 307Emery, 449Emf series, 612–613Emitter, 675–676Emulsifi  ers, 41
Endurance limit, 231. See also 
Fatigue limit
Energy:
activation, see Activation energybonding, 31, 32–34, G-2current concerns about, 17 , 777–779free, 254, 305–310, G-5grain boundary, 106to magnetize ferromagnetic material, 
P-87
photon, 749surface, 106vacancy formation, 94Edge dislocations, 102, 182–183, G-4. 
See also Dislocations
interactions, 184–185
EEPROM memory, 677E-glass, 582Elastic deformation, 148–153, G-4Elastic modulus, see Modulus of 
elasticity
Elastic (strain) recovery, 164, G-4Elastomers, 513, 528–530, 539–541, 
555, G-4
in composites, 569deformation, 528–530thermoplastic, 547–549trade names, properties, and 
applications, 540
Electrical conduction:
in insulators and semiconductors, 
654–655
in metals, 654
Electrical conductivity, 650–651, 
655–656, G-4
ranges for material types 
(bar chart), 10
selected ceramics and polymers, 679selected metals, 656selected semiconductors, 660temperature variation (Ge), P-79
Electrical resistivity, 650, G-10. See also 
Electrical conductivity
metals:
infl  uence of impurities, 658, P-77infl  uence of plastic deformation, 
658
infl  uence of temperature, 657–658
values for various materials, A-27–A-30
Electric dipole moment, 683Electric dipoles, see DipolesElectric fi  eld, 650, 655, G-4Electrochemical cells, 611–612Electrochemical reactions, 609–615Electrodeposition, 611Electrode potentials, 611–612
values of, 613
Electroluminescence, 762, G-4
in polymers, 681
Electrolytes, 611, G-4Electromagnetic radiation, 747–749
interactions with atoms/electrons, 
749–750
Electromagnetic spectrum, 747–748Electron band structu  re, see Energy 
bands
Electron cloud, 23, 38Electron confi  gurations, 26–27 , G-4
elements, 27periodic table and, 28stable, 26
Electronegativity, 29, 43, G-4
infl  uence on solid solubility, 96values for the elements, 29
I-8  •   Index
Fick’s fi  rst law, 124–125, 706, G-5
for polymers, 505
Fick’s second law, 127 , 136, G-5, P-83
solutions to, 127 , 136, P-17
Fictive temperature, 462
Filament winding, 594–595Fillers, 551–552, G-5Films:
polymer, 543shrink-wrap (polymer), 528
Fine pearlite, 319, 320, 329, 333, G-5Fireclay refractories, 447Firing, 446, 470–471, G-5Flame retardants, 553, G-5Flash memory, 648, 677Flash memory cards, 648Flexural defl  ection, equation for, 
588, P-57
Flexural strength, 433–434, G-5
infl  uence of porosity on, ceramics, 
437–438
values for selected ceramics, 434, 
A-14–A-15
Float process (sheet glass), 464Fluorescence, 761, G-5Fluorescent lights, compact, 761Fluorite structure, 411Fluorocarbons, 485
trade names, characteristics, 
applications, 537
Flux (clay products), 467Foams, 543, G-5Forces:
bonding, 30–32coulombic, 32, G-3
Forging, 374, G-5Formaldehyde, 482, 539Forming operations (metals), 373–374Forsterite, 417Forward bias, 674, G-5Fractographic investigations:
ceramics, 430–433metals, 213
Fractographs:
cup-and-cone fracture surfaces, 213fatigue striations, 236glass rod, 432intergranular fracture, 216transgranular fracture, 215
Fracture. See also Brittle fracture; 
Ductile fracture; Impact fracture testing
delayed, 429fundamentals of, 211of Liberty ships, 6polymers, 519–521types, 158, 211–215
Fracture mechanics, 215–224, G-5
applied to ceramics, 429polymers, 521use in design, 220–224Ferroelectric materials, 690Ferromagnetic domain walls, 109Ferromagnetism, 721, G-5
temperature dependence, 726
Ferrous alloys, G-5. See also Cast irons; 
Iron; Steels
annealing, 383–384classifi  cation, 289–290, 349continuous-cooling transformation 
diagrams, 328–331
costs, A-32–A-33hypereutectoid, 295–297 , G-6hypoeutectoid, 292–294, G-6isothermal transformation diagrams, 
317–328
microstructures, 290–297mechanical properties of, 331–335, 
A-11–A-12
Fiber effi  ciency parameter, 580Fiberglass, 444Fiberglass-reinforced composites, 583–584Fiber-reinforced composites, 572–595, 
G-5
continuous and aligned, 573–579discontinuous and aligned, 580discontinuous and randomly oriented, 
580–581
fi  ber length effect, 572–573fi  ber orientation/concentration effect, 
573–579
fi  ber phase, 581–583longitudinal loading, 573–577matrix phase, 583processing, 593–595reinforcement effi  ciency, 581
transverse loading, 577–578, 579
Fibers, 541, G-5
carbon:
graphitic, 455, 456structure, 456turbostratic, 455, 456
coeffi  cient of thermal expansion 
values, A-20
in composites, 567
continuous vs. discontinuous, 
572–573
fi  ber phase, 581–583length effect, 572–573orientation and concentration, 
573–581
costs, A-36density values, A-6elastic modulus values, 582, A-9electrical resistivity values, A-30optical, 768–770polymer, 541properties of selected, 582specifi  c heat values, A-26spinning of, 555–556tensile strength values, 582, A-15thermal conductivity values, A-24Extrinsic semiconductors, 662–665, G-4
electron concentration vs. 
temperature, 666
exhaustion, 666saturation, 666
Extrusion, G-4
clay products, 468clay, 3D printing, 476metals, 374polymers, 554–555
F
Fabrication:
ceramics, 461clay products, 466–470fi  ber-reinforced composites, 593–595metals, 373–382
Face-centered cubic structure, 51–52, G-4
Burgers vector for, 186close packed planes (metals), 77–79interstitial sites, tetrahedral and 
octahedral, 96–97
slip systems, 186
Factor of safety, 174, 223Failure, mechanical, see Creep; 
Fatigue; Fracture
Faraday constant, 614Fatigue, 229–240, G-4
corrosion, 240crack initiation and propagation, 
235–237
cyclic stresses, 229–230environmental effects, 239–240low- and high-cycle, 234polymers, 521–522probability curves, 233–234thermal, 240
Fatigue damage, commercial aircraft, 
209
Fatigue life, 232, G-4
factors that affect, 237–239
Fatigue limit, 231–232, G-4Fatigue S-N curves, 231–234
for metals, 233for polymers, 521
Fatigue strength, 232, G-4Fatigue testing, 231Feldspar, 442, 467 , 470Fermi energy, 653, 657 , 663, 665, 701, G-4Ferrimagnetism, 722–725, G-4
temperature dependence, 726
Ferrite (α), 287–288, G-5
eutectoid/proeutectoid, 293, G-9from decomposition of cementite, 355
Ferrites (magnetic ceramics), 
722–724, G-4
Curie temperature, 726as magnetic storage, 738–739
Ferritic stainless steels, 354, 355Ferroelectricity, 689–690, G-5
Index  •   I-9
Glass transition temperature, 462, 
532, G-5
factors that affect, polymers, 534, 535
values for selected polymers, 533, A-41
Gold, 371
atomic radius and crystal structure, 51electrical conductivity, 656slip systems, 186thermal properties, 702
Graft copolymers, 497 , 498, G-5Grain boundaries, 81, 106–107 , G-5Grain boundary energy, 107Grain growth, 204–205, G-5Grains, G-5
defi nition, 79
distortion during plastic deformation, 
180, 190–191
Grain size, G-5
dependence on time, 204–205determination of, 115–118linear intercept method for 
determination of, 115
mechanical properties and, 193–195, 
204–205
reduction, and strengthening of 
metals, 193–195
refi nement by annealing, 384
Grain size number (ASTM), 115Graphene, 460–461
applications, 461in nanocomposites, 601–602properties, 458
Graphite, 420
in cast irons, 355compared to carbon, 455, 582cost, A-35from decomposition of cementite, 355electrical conductivity, 679properties/applications, 453properties as whisker, 582as a refractory, 448structure of, 420
Gray cast iron, 356, 357 , G-5
compositions, mechanical properties, 
and applications, 358
Green ceramic bodies, 469, G-5Green design, 778Ground state, 26, 751, G-5Growth, phase particle, 305, 313–314, 
G-5
rate, 313temperature dependence of rate, 313
Gutta percha, 495
H
Hackle region, 432–433Half-cells, standard, 612–613Half-reactions, 610Hall coeffi  cient, 671
Hall effect, 671–673, G-5Gears, transmission, 121Gecko lizard, 19Geometric isomerism, 495, 496Germanium:
crystal structure, 419electrical characteristics, 660, 666, 
P-79
Gibbs phase rule, 284–286, G-5Gilding metal, 362Glass:
as amorphous material, 88annealing, 384, 465, G-1as biomaterial, 452blowing, 461, 463classifi  cation, 444
color, 759commercial, compositions and 
characteristics, 444
corrosion resistance, 639cost, A-34dielectric properties, 683electrical conductivity, 679fl  exural strength, 434forming techniques, 463–464fracture surface (photomicrograph), 
432
hardness, 438heat treatment, 465–466melting point, 463modulus of elasticity, 434optical fl  int, 444
plane strain fracture toughness, 220refractive index, 753sheet forming (fl  oat process), 464soda-lime, composition, 444softening point, 463strain point, 463stress-strain behavior, 435structure, 417surface crack propagation, 429tempering, 465–466, P-60thermal properties, 702viscous properties, 463working point, 463, G-13
Glass-ceramics, 444–445, G-5
as biomaterials, 452composition (Pyroceram), 444continuous-cooling transformation 
diagram, 445
fabricating and heat treating, 466fl  exural strength, 434modulus of elasticity, 434optical transparency, conditions for, 
760
properties and applications, 445
Glass fi  bers, 461
fi berglass-reinforced composites, 
583–584, 586
forming, 465properties as fi  ber, 582
Glass transition, polymers, 532Fracture profi  les, 212, 515Fracture strength, 156. See also 
Flexural strength
ceramics, 433distribution of, 429–430infl  uence of porosity, 437–438infl  uence of specimen size, 430, 581
Fracture surface, ceramics, 431–432Fracture toughness, 160, 218–220, G-5
ceramic-matrix composites, 590–592ranges for material types 
(bar chart), 9
testing, 224–228values for selected materials, 220, 
A-16–A-17
Free electrons, 654, G-5
contributions to heat capacity, 701role in heat conduction, 706
Free energy, 254, 305–311, G-5
activation, 307 , 310, 311volume, 306
Freeze-out region, 666Frenkel defects, 421, G-5
equilibrium number, 422
Full annealing, 329, 384, G-5Fullerenes, 458–459
applications, 458properties, 458
Functionality (polymers), 485, G-5Furnace heating elements, 659Fused deposition modeling, 3D printing 
of polymers, 557–558
Fused silica, 416
characteristics, 444, 463dielectric properties, 683electrical conductivity, 679fl  exural strength, 434index of refraction, 753modulus of elasticity, 434thermal properties, 702
G
Gadolinium, 721Gallium arsenide:
cost, A-34electrical characteristics, 660, 662for lasers, 767for light-emitting diodes, 762
Gallium phosphide:
electrical characteristics, 660
Galvanic corrosion, 625–626, G-5Galvanic couples, 611Galvanic series, 615, 616, G-5Galvanized steel, 371, 633Garnets, 724Gas constant, 94, G-5Gating system, 375Gauge length, 144Gauss (magnetic unit), 718Gaussian error function, 127
I-10  •   Index
Hysteresis (magnetic), 728–729, G-6
Hysteresis, ferromagnetic, G-6
soft and hard magnetic materials, 731, 
733–734
I
Ice, 42, 251, 256, 270, 303, P-43Iceberg, 251Impact energy, 225, G-6
fi  ne pearlite, 332temperature dependence:
high-strength materials, 228low-strength FCC and HCP 
metals, 228
low-strength steels, 228
Impact fracture testing, 225, 226Impact strength, polymers, 521Imperfections, see Defects; 
Dislocations
Impurities:
in ceramics, 423–424diffusion, 122electrical resistivity, 658in metals, 95–97thermal conductivity, 707
Incongruent phase transformation, 
283
Index of refraction, 752–753, G-6
selected materials, 753
Indices:
direction, 64–66Miller, 70–73point, 61–63
Indium antimonide,
bonding energy and melting 
temperature, 34
electrical characteristics, 660
Indium phosphide,
electrical characteristics, 660in light-emitting diodes, 762
Induced dipoles, 39–40Inert gases, 28Inhibitors, 633–634, G-6Initial permeability, 727–728Injection molding, 554Ink-jet printer heads, piezoelectric 
ceramics in, 691–692
Insulators (electrical), G-6. 
See also Dielectric materials
ceramics and polymers as, 
679–681, 689
color, 759defi ned, 651
electron band structure, 652–653, 
654–655
translucency and opacity, 760–761
Integrated circuits, 678–679, G-6
interconnects, 138–139scanning electron micrograph, 
648, 678Hexagonal crystal system, 59, 60
direction indices, 67–69planar indices, 74–75
Hexagonal ferrites, 724Hexamethylene diamine, 551Hexane, 481High-carbon steels, 349, 352, 353High-cycle fatigue, 234High polymers, 490, G-6High-strength, low-alloy (HSLA) steels, 
350–351, G-6
High-temperature superconductors, 741Holes, 654, 660–661, G-6
role, diffusion in ionic materials, 425mobility:
infl  uence of dopant concentration 
on, 667 , 668
infl  uence of temperature on, 
667–668
values for selected semiconductors, 
660
temperature dependence of 
concentration (Si, Ge), 666
Homogeneous nucleation, 305–311Homopolymers, 485, 497 , G-6Honeycomb structure, 598, 600
use in Boeing Dreamliner, 600
Hooke’s law, 148, 154, 515Hoop stress (equation for cylinder), 
222
Hot pressing, 471, 473Hot working, 202, 373, G-6. See also 
Heat treatments
HSLA (high-strength, low-alloy) steels, 
350–351, G-6
Hume-Rothery rules, 96, P-56Hund’s rule, P-86Hybrid composites, 592–593, G-6Hybridized bonding, in carbon, 
36–38
Hydration, of cement, 451–452Hydrocarbons, 480–483Hydrogen:
diffusive purifi  cation, 126, P-16, P-19reduction, 618
Hydrogen bonding, 34, 39–40, 41, G-6
water expansion upon freezing, 42
Hydrogen chloride, 40, 41Hydrogen electrode, 612Hydrogen embrittlement, 630–632, G-6Hydrogen fl  uoride, 41, P-3
bonding energy and melting 
temperature, 34
Hydrogen induced cracking, 631Hydrogen stress cracking, 631Hydroplastic forming, 467–468, G-6Hydroplasticity, 467Hydrostatic powder pressing, 471Hydroxyapatite, as biomaterial, 453Hypereutectoid alloys, 295–297 , G-6Hypoeutectoid alloys, 292–294, G-6Hall-Petch equation, 194Hall voltage, 671Halogens, 29Hard disk drives, 714, 736–738Hardenability, 385–389, G-5Hardenability band, 389Hardenability curves, 386–389Hard magnetic materials, 733–736, G-5
properties, 735
Hardness, G-5
bainite, pearlite vs. transformation 
temperature, 334
ceramics, 437–438comparison of scales, 169–170conversion diagram, 169correlation with tensile strength, 170fi ne and coarse pearlite, spheroidite, 333
pearlite, martensite, tempered 
martensite, 335
polymers, 522tempered martensite, 335–337
Hardness tests, 165–169
summary of tests, 167
Hard sphere model, 50Head-to-head confi  guration, 493
Head-to-tail confi  guration, 493
Heat affected zone, 377Heat capacity, 699–701, G-5
temperature dependence, 701vibrational contribution, 700
Heat fl  ux, 706
Heat of fusion, latent, 307Heat transfer:
mechanism, 700, 706nonsteady-state, P-83
Heat treatable, defi  nition of, 361Heat treatments, 122. See also 
Annealing; Phase transformations
dislocation density reduction, 183glass, 465–466hydrogen embrittlement, 632intergranular corrosion and, 628polymer morphology, 532polymer properties, 527for precipitation hardening, 
396–398
recovery, recrystallization, and grain 
growth during, 199–206
steel, 384–394
Henry (magnetic unit), 718Hertz, 749Heterogeneous nucleation, 311–312Hexagonal close-packed structure, 
53–55, G-5
anion stacking (ceramics), 412–413Burgers vector for, 186close-packed planes (metals), 78slip systems, 186twinning in, 192unit cell volume, 56
Index  •   I-11
L
Ladder polymer, 643
Lamellae (polymers), 503Laminar composites, 595–597 , G-6
angle-ply, 596carbon fi  ber-epoxy, Boeing 
Dreamliner, 599–600
cross-ply, 596multidirectional, 596unidirectional, 596
Large-particle composites, 567–571, G-7Larson-Miller parameter, 244
plots of, 245, P-38
Lasers, 764–767 , G-7
semiconductor, 765–767types, characteristics, and applications, 
767
Laser beam welding, 377Latent heat of fusion, 307Latex, 542Lattice parameters, 59, 60, G-7Lattice position coordinates, 61–63Lattices, 50, G-7Lattice strains, 184, 195–196, 401, G-7Lattice waves, 700Laue photograph, 48, 86Layered silicates, 418–419Lay-up, in prepreg processing, 594Lead, 371
atomic radius and crystal structure, 51diffraction pattern, 86recrystallization temperature, 203superconducting critical temperature, 
741
Lead-free solders, 273Lead-tin phase diagram, 269, 272–279Lead titanate, 688, 691Lead zirconate, 691Lead-zirconate-titanate, 691Leak-before-break design, 221–224Leathery region, polymers, 517–518LEDs, see Light-emitting diodesLever rule, 260, 261, G-7Liberty ship failures, 6Life cycle analysis/assessment, 778, 779Light:
absorption, 754–758refl ection, 754
refraction, 752–754scattering, 760transmission, 758
Light-emitting diodes: 
organic, 762–763polymer, 762–763semiconductor, 762
Lime, 451Linear atomic density, 76Linear coeffi  cient of thermal expansion, 
240, 703–704, 709, 710, G-7 , P-84
values for selected materials, 702, 
A-18–A-21rolling texture, 732slip systems, 186stress-strain behavior (at three 
temperatures), 160
thermal properties, 702yield and tensile strengths, ductility, 
159
Iron age, 2Iron-carbon alloys, see Ferrous alloysIron-iron carbide alloys, 287–290Iron pyrite single crystal, 80Iron-silicon alloy, magnetic properties, 
733
Material of Importance (use in 
transformer cores), 732
Isobutane, 482, P-65Isobutylene, 499Isomerism, 482, G-6
geometric, 495, 496stereoisomerism, 494, 496
Isomorphous systems, 257 , G-6
binary, see Binary isomorphous alloys
Isoprene, 495ISO (International Organization for 
Standardization), 778
Isostatic powder pressing, 471–472Isostrain, in fi  ber-reinforced composites, 
575
Isostress, in fi  ber-reinforced composites, 
577
Isotactic confi  guration, 494, 496, G-6Isothermal, G-6Isothermal transformation diagrams, 
317–328, 444, G-6
4340 steel alloy, 3260.45 wt% C steel, P-470.76 wt% C steel, 3251.13 wt% C steel, 321
Isotopes, 21, G-6Isotropic materials, 81, 581, G-6Izod impact test, 225, 226, G-6
J
Jominy end-quench test, 385–386, G-6Junction depth, diffusion, 137Junction transistors, 675–676, G-6
K
Kaolinite clay, 418, 419, 447 , 467Kevlar, see AramidKinetics, 314–315, G-6
crystallization of polymers, 531–532oxidation, 638–639phase transformations, 305–316
Knoop hardness, 167 , 168, 169, 438Kovar:
as low-expansion alloy, 705thermal properties, 702
Krypton, bonding energy and melting 
temperature, 34Interatomic bonding, 32–39Interatomic separation, 30, 31Interconnects, integrated circuits, 
138–139
Interdiffusion, 122, G-6Interfacial defects, 105–109Interfacial energies, 109
for heterogeneous nucleation, 311
Intergranular corrosion, 628–629, G-6Intergranular fracture, 215, G-6Intermediate solid solutions, 279, 282, 
G-6
Intermetallic compounds, 43, 44, 281, 
364, 399, G-6
International Organization for 
Standardization (ISO), 778
Interplanar spacing, cubic crystals, 84Interstitial diffusion, 123–124, G-6Interstitial impurity defects, 96Interstitials:
in ceramics, 420in polymers, 504self-, 94, G-10
Interstitial sites, FCC and BCC, 
96–97 , P-12
Interstitial solid solutions, 96, 423, G-6Intrinsic carrier concentration, 661
temperature dependence for Si and 
Ge, 666
Intrinsic conductivity, 661–662Intrinsic semiconductors, 
659–662, G-6
Invar, Material of Importance, 705
thermal properties, 702
Invariant point, 256Invariant reaction, 268Inverse lever rule, see Lever ruleInverse spinel structure, 722–723Ion cores, 38Ionic bonding, 32–33, G-6
in ceramics, 407forces and energies, 32–35
Ionic character (percent), 43, 407Ionic conduction, 425, 651, 680Ionic polarization, 687 , G-9Ionic radii, 409Iridium, 371Iron, see also Ferrous alloys; Steels
atomic radius and crystal structure, 51bonding energy and melting 
temperature, 34
Curie temperature, 726electrical conductivity, 656ferrite (α), 287 , 288, 293, G-5as ferromagnetic material, 721magnetic properties, 733magnetization curves (single 
crystal), 730
polymorphism, 57recrystallization temperature, 
202, 203
I-12  •   Index
classifi  cation of, 7–14
costs, 175–176, 587–589, A-32–A-36current and future needs, 17disposal of, 777–778engineered, 777of the future, 14historical development of, 2nanoengineered, 15–16nonrenewable sources of, 17 , 778smart, 15total cycle, 776–778
Materials engineering, 3, 144Materials of Importance:
aluminum for integrated circuit 
interconnects, 138–139
biodegradable and biorenewable 
polymers/plastics, 784–785
catalysts (and surface defects), 108Invar and other low-expansion alloys, 
705
an iron-silicon alloy used in 
transformer cores, 732
lead-free solders, 273light-emitting diodes, 762–763metal alloys used for euro coins, 372phenolic billiard balls, 539piezoelectric ceramics for ink-jet 
printer heads, 691–692
shape-memory alloys, 341–343shrink-wrap polymer fi  lms, 528
tin (its allotropic transformation), 58water (its volume expansion upon 
freezing), 42
Materials paradigm, 4–5Materials science, 3–4Materials selection chart, 13–14Material-type tetrahedron, 43, 44Matrix phase, G-7
defi nition, 566
fi  ber-reinforced composites, 583
Matthiessen’s rule, 657 , G-7Maxwell (magnetic unit), 718Mean stress (fatigue), 229, 238Mechanical properties, see also specifi  c 
mechanical properties
grain size and, 194, 204–205variability, 171–173
Mechanical twins, 109, 192. See also 
Twinning
Mechanics of materials, 148Medium carbon steels, 351–352Medium pearlite, 319Meissner effect, 740Melamine-formaldehyde, repeat unit 
structure, A-37
Melting (polymers), 532Melting point (temperature):
and bonding energy for selected 
materials, 34
ceramics, 462, 463factors that affect (polymers), 534Magnetic hard disk drives, 714, 736–738Magnetic hysteresis, 728–729
factors that affect, 730soft and hard magnetic materials, 731, 
733–734
Magnetic induction, see Magnetic fl  ux 
density
Magnetic materials:
hard, 733–736low thermal expansion characteristics, 
705
neodymium-iron-boron alloys, 
735–736
samarium-cobalt alloys, 735soft, 731–733
Magnetic moments, 716, 718–719
cations, 722–724
Magnetic permeability, 717 , 748, 753Magnetic recording, 736Magnetic storage, 714, 736–739
hard disk drives, 714, 736–738
Magnetic susceptibility, 717 , G-7
selected diamagnetic and 
paramagnetic materials, 720
various units for, 718, 745
Magnetic tapes, 738–739Magnetic texture, 81, 732Magnetic units, conversion factors, 718Magnetism: 
basic concepts, 715–719electron spin and, 718–719
Magnetite (lodestone), 715, 722
saturation magnetization 
computation, 724–725
Magnetization, 717 , G-7
easy and hard directions, 730, 732, 739saturation, 721, 724–725, G-10
Magnetocrystalline anisotropy, 730Magnetostrictive materials, 15Magnetorheological fl  uids, 15
Magnifi  cation, determination from 
photomicrographs, 116–118
Majority charge carriers, 663Malleability, see Ductility Malleable cast iron, 357 , 359, G-7
compositions, mechanical properties, 
and applications, 358
Manganese oxide, as antiferromagnetic 
material, 722
Martensite, 323–325, 329, 338, 339, G-7
alloying to favor formation of, 330crystal structure, 324hardness, 334hardness vs. carbon content, 335shape-memory phase transformations, 
342
tempering of, 336
Martensitic stainless steels, 353–355Materials: 
advanced, 14–16by design, 16Linear corrosion rate, 639Linear defects, 102–105Linear polymers, 492, G-7Liquid crystal polymers, 546–547 , G-7Liquidus line, 257 , 258, 267 , 268, G-7Liquidus temperatures:
solders, 273Ge-Si system, 302
