Repository: Ketankham/chatbot-meta-books

File: tem-book.txt (part 64 of 71)
 هب انم خدا 
prisms plus imaging lenses for GIF/EFTEM. The prism is a simple device and verysensitive but you have to understand how it functions in combination with different
TEM modes, You can operate with your TEM in imaging or diffraction (STEM) mode,or use a DSTEM. You have to know how the software focuses and calibrates the system
and how it determines the collection angle, b. Once you can understand this you’re in a
position to acquire and analyze EEL spectra. So in the next chapter we’ll tell you what
these spectra look like and what information they contain. If you have an Ofilter or GIF
you can routinely form images or DPs with electrons of specific E and it makes sense, ifyou can, to view all your images and DPs in filtered mode for reasons we’ve alreadymentioned in past chapters and that we’ll reit erate in the subsequent chapters. Energy
filtering is a rapidly evolving field and systems with reduced aberrations and better energyresolution such as the Mandoline filter on Zeiss’s Sub-eV-Sub-A ˚ngstrom Microscope
(SESAMe) and Nion’s UltraSTEM will offer far more exciting breakthroughs than wecan describe here and Egerton gave a brief synopsis of a range of hardware and softwareadvances in 2003.
THE INSTRUMENT
Brydson, R 2001 Electron Energy-Loss Spectroscopy 2001 Bios (Royal Microsc. Soc.) Oxford UK. Good
introductory text, similar in content and level to much of this chapter and the subsequent ones.
Castaing, R. and Henry, L 1962 Filtrage Magne ´tique des Vitesses en Microscopie Electronique C. R. Acad.
Sci. Paris B255 76–78. The original design for the mirror prism.
Egerton, RF 2003 New Techniques in Electron Energy-Loss Spectroscopy Micron 34127–139 A concise
review of recent advances in instrumentation.
Egerton, RF, Yang, YY and Cheng, SY 1993 Characterization and Use of the Gatan 666 Parallel-Recording
Electron Energy-Loss Spectrometer Ultramicrosc. 48239–250.
Hillier, J. and Baker, RF 1944 Microanalysis by Means of Electrons J. Appl. Phys. 15663–675. History – it’s
amazing to read that AEM was essentially all conceived more than 60 years ago.
Metherell, AJF 1971 Energy Analysing and Energy Selecting Electron Microscopes Adv. Opt. Elect. Microsc. 4
263–361 Eds. R Barer and VE Cosslett Academic Press New York. Still the best review of spectrometers.
Uhlemann, S and Rose, H 1996 Acceptance of Imaging Energy Filters Ultramicrosc. 63161–167.
696 .................................................................................................................E LECTRON ENERGY -LOSSSPECTROMETERS AND FILTERS
www .Iran -mavad .com  
ﻣﺮﺟﻊ ﺩﺍﻧﺸﺠﻮﻳﺎﻥ ﻭ ﻣﻬﻨﺪﺳﻴﻦ ﻣﻮﺍﺩ
BACKGROUND DATA
Ahn, CC Ed. 2004 Transmission Electron Energy Loss Spectrometry in Materials Science 2nd Ed.
Wiley-VCH Weinheim Germany. Updated version of the Disko et al. text (below).
Disko, MM, Ahn, CC and Fultz, B Eds. 1992 Transmission Electron Energy Loss Spectrometry in Materials
Science and the EELS Atlas TMS Warrendale PA. Multi-author, practical text.
Egerton, RF 1986 Electron Energy-Loss Spectroscopy in the Electron Plenum Press New York. The bible of
EELS; required reading for all serious spectroscopists.
Egerton, RF 1996 Electron Energy-Loss Spectroscopy in the Electron Microscope 2ndEd. Plenum Press
New York. Second edition of the EELS bible.
APPLICATIONS
Batson PE 2004 Electron Energy Loss Studies of Semiconductors inTransmission Electron Energy Loss
Spectrometry in Materials Science 2ndEd. 353–384 Ed. CC Ahn Wiley-VCH Weinheim Germany.
Gloter, A, Douiri, A, Tence ´, M and Colliex, C 2003 Improving Energy Resolution of EELS Spectra: an
Alternative to the Monochromator Solution Ultramicrosc. 96385–400.
Hunt, JA and Williams, DB Electron Energy-Loss Spectrum Imaging Ultramicrosc. 3847–73.
Kimoto, K, Kothleitner, G, Grogger, W, Masui, Y and Hofer, F 2005 Advantages of a Monochromator for
Bandgap Measurements Using Electron Energy-loss Spectroscopy Micron 36185–189.
Spence, JCH 2006 Absorption Spectroscopy with Sub-Angstrom Beams: ELS in STEM Rep. Prog. Phys. 69
725–758.
T H EE E L SW O R K S H O PR E P O R T S
The quadrennial EELS workshops (1990, 1994, 1998, 2002, and 2006) pioneered and often organized and
edited by Krivanek are a rich source of papers by the leading researchers in the field describing cutting-edgeaspects of EELS and related techniques. Often the proceedings are published separately and are dividedbetween methodology/instrumentation and practice. The respective journals (either complete volumes or
part thereof) and editors are listed below.
Krivanek, OL Ed. 1991 Microsc. Microanal. Microstruct. 2(# 2–3).
Krivanek, OL Ed. 1995a Microsc. Microanal. Microstruct. 61.
Krivanek, OL Ed. 1995b Ultramicrosc. 59(# 1–4).
Krivanek, OL Ed. 1999 Ultramicrosc. 78(# 1–4).
Krivanek, OL Ed. 1999 Micron 30(#2) 101.
Krivanek, OL Ed. 2003 Ultramicrosc. 96(#2–4) 229.
Krivanek, OL Ed. 2003 J. Microsc. 2101.
Browning, ND and Midgley, P Eds. 2006 Ultramicrosc. 106(#11–12).
Mayer, J Ed. 2006 Micron 37375.
URLs
1) http://www.energyloss.com/index.html
2) http://www.gatan.com / Gatan’s web site
SELF-ASSESSMENT QUESTIONS
Q37.1 What’s the difference between a GIF and a PEELS system?Q37.2 Why is it useful for the spectrometer to act as a lens also? Can we achieve the same combination when
dispersing visible light?
Q37.3 What is the dispersion plane of the spectrometer and what is a typical value of the dispersion?
Q37.4 How would you measure the energy resolution of the spectrometer?Q37.5 What’s a typical value of the energy resolution and what governs the minimum possible value?Q37.6 What factors can degrade (i.e., increase the value of) the energy resolution?
Q37.7 Why is the spectrometer collection angle ( b) so important?
Q37.8 What controls bin image mode?
Q37.9 What controls bin diffraction mode?
Q37.10 Why might you have to integrate several spectra in your PEELS rather than just acquire a single spectrum?
Q37.11 What controls the spatial resolution in image mode?Q37.12 What controls the spatial resolution in diffraction mode?
Q37.13 Why is diffraction mode in TEM equivalent to operating a dedicated STEM?
Q37.14 What is the point-spread function and why should you be concerned about it?Q37.15 How do you correct for this artifact?
Q37.16 Why do you need to calibrate the spectrometer?
Q37.17 How do you calibrate the spectrometer (if the software can’t do it for you)?Q37.18 Why is it necessary to cool the diode array in a PEELS?
CHAPTER SUMMARY .................................................................................................................................................................................... 697
www .Iran -mavad .com  
ﻣﺮﺟﻊ ﺩﺍﻧﺸﺠﻮﻳﺎﻥ ﻭ ﻣﻬﻨﺪﺳﻴﻦ ﻣﻮﺍﺩ
Q37.19 What’s the difference between a GIF and an Ofilter?
Q37.20 What are the pros and cons of these two types of filter?
Q37.21 Why would you want to form an image from specific electrons in an EELS spectrum rather than just
look at the spectrum?
Q37.22 Why is TEM image mode generally a bad choice for gathering spectra?
TEXT-SPECIFIC QUESTIONS
T37.1 Using Figure 37.1 and Figure 32.2A, contrast the principal characteristics of XEDS and EELS spectra,
indicating the relevance of your observations to interpreting/quantifying the spectra.
T37.2 Examine Figure 37.2B. Why is the back focal plane of the projector lens used as the object plane of the
spectrometer/lens?
T37.3 What is the object of the spectrometer/lens when an image is on the TEM screen?T37.4 Electrons that have lost energy can be both an advantage and a disadvantage. Explain how such
electrons are used to advantage in diffraction and in imaging, and likewise how they can degrade DPs
and images (find examples (especially figures where possible) throughout the book to support your
arguments).
T37.5 Using Figure 37.9 estimate what fraction of the single channel intensity is lost through the spreading of
the point-spread function. What instrument modification might help reduce the point-spread functionby keeping the probe more localized?
T37.6 Contrast the specific roles of the objective aperture and the selected area aperture in TEM and EELS.T37.7 Describe the steps you would take to gather a spectrum with b= 20 mrad in (a) DSTEM, (b) TEM image
mode, or (c) TEM diffraction mode.
T37.8 Can you think of circumstances in which you might get better energy resolution in a non-monochro-
mated spectrum than in a monochromated one?
T37.9 Examine Figure 37.1 and estimate the absolute intensities of the zero-loss peak, the plasmon peak and
the Ni L ionization edge above background. What does this tell you about the difficulties that we willencounter with processing EELS spectra? How does the P/Bratio compare with an XEDS spectrum?
T37.10 Although SEELS systems are no longer sold, can you think of an advantage to serial collection over
parallel collection?
T37.11 Why is the camera length an important variable if you are operating in diffraction mode (Figure 37.8)?
Choose two reasonable values of the camera length and calculate what effect this has on the operation of
the spectrometer.
T37.12 Explain under what circumstances the spectrometer entrance aperture, rather than the objective aper-
ture, might control the value of bin TEM mode (Figure 37.7).
T37.13 If the specimen is really thin so that the electrons suffer no significant energy losses while traversing the
thin foil, can we totally ignore chromatic-aberration effects?
T37.14 Explain why the specimen you are looking at can affect the spatial resolution of the EELS analysis (in
totally different ways to which the specimen controls the spatial resolution for XEDS).
T37.15 If your lab can’t afford a monochromator, list all the other ways that you can improve the resolution of
your spectra. Give the pros and cons of each method and list them according to their relative costs.
T37.16 What is a typical count rate in an EELS spectrum versus an XEDS spectrum? (If you can’t find these data
in the book, try a quick experiment on the AEM.)
T37.17 Would you expect a channel-to-channel gain variation in a scintillator-photomultiplier detector on an
old SEELS and in a CCD camera in a GIF?
T37.18 How can you minimize the dark current?
T37.19 List the other common artifact in EELS spectra and explain how you would (a) recognize and (b) correct
for each one.
T37.20 Why is it not a problem if one of the detectors in the PEELS diode array dies?T37.21 When might it be better to perform a spectrum–profile analysis rather than an EFTEM analysis?T37.22 Can you think of any circumstance when point analysis might be better than a line-profile or EFTEM
analysis?
698 .................................................................................................................E LECTRON ENERGY -LOSSSPECTROMETERS AND FILTERS
www .Iran -mavad .com  
ﻣﺮﺟﻊ ﺩﺍﻧﺸﺠﻮﻳﺎﻥ ﻭ ﻣﻬﻨﺪﺳﻴﻦ ﻣﻮﺍﺩ
38
Low-Loss and No-Loss Spectra
and Images
CHAPTER PREVIEW
The term ‘energy loss’ implies that we are interested only in inelastic interactions, but the
spectrum will also contain electrons which have not lost any discernible energy, so we need
to consider elastic scattering as well. In this chapter, we’ll focus on the low-energy portion ofthe EEL spectrum which comprises
&The zero-loss peak, which primarily contains elastic, forward-scattered electrons, but
also includes electrons that have suffered small energy losses. Forming images and DPswith the zero-loss electrons offers tremendous advantages over unfiltered images, partic-ularly from thicker specimens.
&The low-loss region up to an (arbitrary) energy loss of /C2450 eV contains electrons which
have interacted with the weakly bound, outer-shell electrons of the atoms. Thus, this partof the spectrum reflects the dielectric response of the specimen to high-energy electrons.We can also form images from these low-loss electrons that reveal information about theelectronic structure and other characteristics of the specimen.
The energy-loss spectrum is more useful than an X-ray spectrum which only contains
elemental information. However, this kind of spectrum is also far more complex. To under-
stand its content you need a greater understanding of the physics of beam-specimen interac-
tions, so we’ll give you some hints about where to get the necessary education.
38.1 A FEW BASIC CONCEPTS
Back in Chapters 2–4, we described the difference
between elastic and inelastic beam-specimen interac-tions and introduced the ideas of scattering cross sec-tions and the associated mean free path. Remember,the cross section is a measure of the probability of aspecific scattering event occurring and the mean freepath is the average distance between particular inter-
actions. It might be a good idea to re-read about those
ideas before starting on this chapter. Briefly, you
should recall that elastic scattering is an electron-nucleus interaction; the word elastic implies thatthere is no energy loss, although a change in direction,and hence in momentum, usually occurs. Elastic scat-tering occurs mainly as Bragg diffraction in crystallinespecimens. Inelastic scatte ring is primarily an elec-
tron-electron interaction and entails both a loss ofenergy and a change of momentum.We have to be concerned with both the amount of
energy lost and the direction of the electrons afterthey’ve come through the specimen.
This latter point is one reason why the collection
angle of the spectrometer, b, is so important.
Also you must remember to distinguish between the
definitions of scattering that will keep appearing.
&Single scattering occurs when each electron under-
goes at most one scattering event as it traverses thespecimen.
&Plural ( >1and<20) scattering implies that the
electron has undergone a combination of inter-
actions and lost energy from some or all of
them.
&Multiple ( >20) scattering only occurs in very thick
specimens or with very low energy electrons, so isirrelevant to TEM.
38.1 A F EWBASIC CONCEPTS ............................................................................................................................... .................................. 699
www .Iran -mavad .com  
ﻣﺮﺟﻊ ﺩﺍﻧﺸﺠﻮﻳﺎﻥ ﻭ ﻣﻬﻨﺪﺳﻴﻦ ﻣﻮﺍﺩ
We’ll see that the energy-loss spectrum is most
understandable and more easily modeled when we can
approximate everything to single scattering. This ideal isapproached when we have a combination of very thin
specimens and high accelerating voltages. In practice,
most specimens are thicker than ideal and so we usuallyacquire plural-scattering spectra and we may have to
remove the plural-scattering effects via deconvolution
routines which are available in commercial and freeEELS software packages (see URLs #1–3). We’lladdress the general topic of spectral simulation and
manipulation later and in more depth in the companion
text. We’ve already told you about deconvoluting outthe PSF in Chapter 37, we’ll see in Section 38.2.B, thatyou can do similar things if you want to remove the
ZLP, and removing plural-scattering effects in high-loss
spectra will be discussed in Section 39.6.
Typical energy losses: The principal inelastic interac-
tions in order of increasing energy are phonon excitations,
interband and intraband transitions, plasmon excitations,and inner-shell ionizations. We’ve already introduced
these processes back in Chapter 4. The energy loss Eof
the principal scattering processes that we study in EELS
are single-electron scattering (inter/intraband transitions),2–20 eV, plasmon interactions 5–30 eV, and inner-shellionizations, 50–2000 eV. Phonon excitations cause losses
of/C240.02 eV so, even with the best energy resolution in
monochromated AEMs, it’s not possible to separate these
from the ZLP, although the phonon-scattering angle can
be quite large and (particularly for heavier elements) theseelectrons can be seen as the background intensity betweenthe principal spots in an SAD pattern. But that’s about allwe’ll say about phonon scattering, except that you shouldbe able to work out why cooling your specimen will helpto reduce their presence. We’ll deal with the first three(low-loss) processes in this chapter and the ionization
(high-loss) process in the next chapter. There are also
ionization events with energy losses >2 keV but it is
difficult to detect these because the signal is relativelyweak and, at such energies, the X-ray signal is strong, sowe tend not to do much EELS >2k e V .Typical scattering angles : It’s a little difficult to be
specific about the values of scattering angle, y,b e c a u s e
the angle varies with beam energy and the energy-lossprocess. We always assume that the scattering is sym-
metrical around the direct beam and there are twoprincipal scattering angles that you should know.
You can find derivations of the equations in Egerton’s
text.
y
E/C25E
2E0(38:1)
If the beam energy is in eV the angle is in radians. This
equation is an approximation (good to about /C610%)
and it ignores relativistic effects and doesn’t work forphonons, so you should only use it for rough calcula-
tions and be particularly suspicious above /C24100 keV.
We can be more precise and define y
Eas
yE/C25E
ðgm0v2Þ(38:2)
Here we have the usual definitions: m 0is the rest mass of
the electron, vis the electron velocity and gis given by
the usual relativistic equation (where c is the velocity of
light)
g¼1/C0v2
c2/C18/C19 /C01
2
(38:3)
The other useful angle ycis the cut-off angle above
which the scattered intensity is zero
yc¼ð2yEÞ12(38:4)
Be careful to calculate ycin radians, not milliradians.
Knowing the characteristic scattering angle is obviously
important if you want to gather an intense spectrum
highlighting a particular energy loss. For example, a
plasmon interaction with 100-keV electrons, causing
a typical energy loss of 20 eV will have a characteristic
scattering angle of /C240.1 mrads. Using a smaller bwill
cut off intensity in the spectrum which is why wetold you in the last chapter to ensure that b>2–3y
E.
Knowing the cut-off angle (which is typically an orderof magnitude greater than the characteristic angle
at 100 keV) will give you a maximum useful value of b.
If you use too large a value of bthen there’s the chance
that you’ll get unwanted electrons in the spectrumDECONVOLUTION WARNING
Whenever we mention deconvolution (and we’ll do so
quite often), remember that there is the danger ofintroducing artifacts into the part of the spectrumthat you have just tried to simplify.THE MOST IMPORTANT ANGLE IS qE
The so-called characteristic or most-probable scatter-ing angle (for an energy loss E)—it depends on the
beam energy.
REMEMBER q
The symbol yin all cases refers to the scattering semi-
angle even if we just say angle.
700 ................................................................................................................................. L OW-LOSS AND NO-LOSSSPECTRA AND IMAGES
www .Iran -mavad .com  
ﻣﺮﺟﻊ ﺩﺍﻧﺸﺠﻮﻳﺎﻥ ﻭ ﻣﻬﻨﺪﺳﻴﻦ ﻣﻮﺍﺩ
(e.g., diffracted beams) but you’ve got to try really hard
to encounter this problem.
38.2 THE ZERO-LOSS PEAK (ZLP)
38.2.A Why the ZLP Really Isn’t
If your specimen is thin enough for EELS, the predomi-nant feature in the spectrum will be the ZLP, as shownin Figure 38.1. As the name implies, the ZLP consistsprimarily of electrons that have retained the incident-beam energy E
0. Such electrons may be forward scat-
tered in a relatively narrow cone within a few mrads ofthe optic axis and constitute the 000 spot in the DP, i.e.,
the direct beam. If you were to tilt the incident beam so a
diffracted beam entered the spectrometer then it, too,would give a ZLP.
Actually, we can also measure the intensity and
energy of electrons as a function of their angular dis-
tribution, and we’ll discuss angular- or momentum-resolved EELS later, in Section 40.8.
Now the term ZLP is really a misnomer for two
reasons. First, as we’ve seen, the spectrometer has a
finite energy resolution (at best /C240.3 eV without mono-
chromation) so the ZLP will also contain electrons thathave energy losses below the resolution limit, which are
mainly those that excited phonons. This is not a greatloss since phonon-scattered electrons don’t carry usefulinformation; they only cause the specimen to heat up.However, it does explain why we shouldn’t really callthis the ZLP. Second, we can’t produce a monochro-matic (single-color, i.e., single-wavelength/energy)beam of electrons; the beam has a finite energy rangeabout the nominal value E
0(at best 10–100 meV even
with a monochromator). Despite this imprecision, wewill continue to use the term zero loss.
From a spectroscopist’s point of view, the ZLP is
more of a problem than a useful feature in the spectrumbecause, as we mentioned in the previous chapter, it is sointense that it can saturate the PDA or the CCD detec-tor, creating a ghost peak. So if you don’t need to collectthe ZLP in the spectrum then deflect it off the detector(or use the attenuator in the Gatan system). Conversely,from the microscopist’s standpoint, as we’ll see, select-ing the ZLP to form an image or DP from which most ofthe energy-loss electrons have been excluded is a very
useful technique. Conversely (again) filtering out theZLP and forming images with selected energy-loss elec-trons is also extraordinarily useful.
38.2.B Removing the Tail of the ZLP
The intense ZLP has a tail, either side of it (go back andlook at Figure 37.4), ultimately limited by the energyresolution. On the low (negative) energy side of thepeak, the point-spread function accounts for the tailing,but on the high (positive) energy side there are contribu-tions from the low-loss (e.g., phonon) electrons we justdiscussed. It is sometimes necessary to remove this tailbefore studying the (very) low-loss spectrum, e.g., fordielectric-constant determination (see Section 38.3).There are various ways to remove this tail in Gatan’scommercial software (e.g., comparison with referencespectra, subtraction versus deconvolution) and the soft-ware continues to improve. You must make sure you aredisplaying the spectrum with a high dispersion anddeconvolute the point-spread function before doinganything else.
The best way to remove the tail, if you really need to
study the spectrum close to the ZLP, is to use a mono-chromator and cut off the tail of the peak at the source,so that any intensity outside the ZLP is a true low-losspart of the spectrum. In this particular case, since thelow-loss spectrum is relatively intense, the principalargument against monochromation (i.e., you throwaway a lot of expensive electrons) is seriously weakened.We’ve already mentioned this in Section 37.7 and Figure37.16 compares the energy spread in the ZLP before andafter monochromation.
If you don’t have a monochromator, removal of the
ZLP peak is challenging and prone to artifacts. The
FIGURE 38.1. The low-loss spectrum showing an intense ZLP. The next
most intense peak is a plasmon peak and the rest of the spectrum out to
the high-loss ( >50 eV) region is relatively low intensity.MAGNITUDE OF ANGLES
The scattering angles for diffraction (2 yB) are rela-
tively large ( /C2420 mrad) compared to the smaller
scattering angles in EELS. So the diffracted beams
will only enter the spectrometer if you select them.
38.2 T HEZERO-LOSSPEAK (ZLP) .......................................................................................................................... .............................. 701
www .Iran -mavad .com  
ﻣﺮﺟﻊ ﺩﺍﻧﺸﺠﻮﻳﺎﻥ ﻭ ﻣﻬﻨﺪﺳﻴﻦ ﻣﻮﺍﺩ
main problem is that the shape of the ZLP measured
with the beam on the specimen is not always the same as
the ZLP measured in the hole because of phonons and
elastic-scattering effects.
38.2.C Zero-Loss Images and Diffraction
Patterns
If we filter out all the electrons which have lost energy
greater than the resolution of the spectrometer (typically>/C241 eV) then basically we have an elastic image or DP. In
doing this we immediately remove chromatic-aberrationeffects from the image, since it is the imprecise focusing ofenergy-loss electrons that degrades the resolution of TEMi m a g e sf r o mt h i c ks p e c i m e n s .Y o us h o u l dg ob a c ka n dtake a look at Section 6.5.B and equation 6.16 and you’ll
see that, if many electrons suffer a typical (e.g., plasmon) E
of/C2415 eV, your image resolution degrades from a few A ˚
to several nanometers. For such Eto occur, the specimen
thickness has to be a goodly fraction of the plasmon mean
free path (see Table 38.1), but that is not unusual. Inaddition to degrading the resolution by adding a diffusecomponent to otherwise focused TEM images, the energy-loss electrons also account for the diffuse intensity
between spots in DPs. So filtering out these electrons
should both increase the im age contrast and improve the
quality of the DPs.
The positive effect of energy filtering on resolution
andallforms of TEM-image contrast has been known
for several decades (see Egerton’s early papers). Thistechnique is particularly useful for enhancing the qual-ity of images from thick biological (or polymeric) speci-
mens in which the inelastic scattering is stronger than
the elastic scattering (see Figure 38.2). However, diffrac-tion contrast can also be enhanced by filtering of imagesfrom thick specimens (see Figure 38.3) but also in thinspecimens because inelastically scattered electronsbroaden the excitation error, s, thus reducing diffraction
contrast. Sometimes enhancement of mass-thicknesscontrast images can be achieved by ‘tuning’ the spectrom-
eter to select a specific range of energies (Figure 38.4).
Contrast tuning (see Egerton’s text) involves selectingan energy-loss window and sliding it around the spec-trum while watching the image to find the best contrast.Tuning is useful in both the low and high-loss regions of
TABLE 38.1 Plasmon-Loss Data for 100-keV Electrons for
Several Elements (from Egerton, 1996)
MaterialEP
(calc)(eV)EP
(expt)(eV) yE(mrad) yC(mrad)lP(calc)
(nm)
Li 8.0 7.1 0.039 5.3 233
Be 18.4 18.7 0.102 7.1 102
Al 15.8 15.0 0.082 7.7 119
Si 16.6 16.5 0.090 6.5 115K 4.3 3.7 0.020 4.7 402
(A) (B)
FIGURE 38.2. Comparison of (A) unfiltered and (B) filtered image of a
thick biological section showing the enhanced contrast and resolution
when the energy-loss electrons are removed.
(A)
(B)
FIGURE 38.3. Comparison of (A) unfiltered and (B) filtered image of a
thick crystalline specimen showing enhanced diffraction contrast when
the energy-loss electrons are removed.
702 ................................................................................................................................. L OW-LOSS AND NO-LOSSSPECTRA AND IMAGES
www .Iran -mavad .com  
ﻣﺮﺟﻊ ﺩﺍﻧﺸﺠﻮﻳﺎﻥ ﻭ ﻣﻬﻨﺪﺳﻴﻦ ﻣﻮﺍﺩ
the spectrum and is typically done anywhere from 0 to
200 eV. As shown in Figure 38.4, there is significantpossibility for contrast improvement in the low-loss
region. In the high-loss region, selecting an energy win-
dow before an edge tends to reduce contrast from theedge electrons while windows after an edge tend toenhance contrast from the edge (see also jump-ratio
imaging in Section 39.9).
High-resolution phase-contrast images (from thin
specimens) should be more easily compared with theory
if they are filtered to remove the diffuse backgroundbecause we won’t need so many ‘fudge factors.’ (See
Chapter 28.) For a given thickness of specimen, the
only alternative to reducing chromatic aberration is togo to higher voltages and this is perhaps an even moreexpensive option than buying a filter!
As we discussed back in Sections 37.8 and 20.5, if the
energy-loss electrons are removed from SADPs andCBDPs it makes them much clearer (e.g., the paper byMidgley et al. and Reimer’s chapter in Ahn’s text), asshown back in Figures 20.10 and 37.17C. Energy filter-
ing can also reveal extra diffraction information, such as
the radial-distribution function for amorphous materi-als, which we’ll tell you about later in Section 40.7.If you’ve got a thick (several tens of nm) specimen
(which is sometimes all you can manage to create),filtering may give many improvements
&Filtering can improve the image resolution.
&Filtering can enhance the image contrast no matter
what mechanism is operating.
&Filtering can improve the contrast in diffractionpatterns.
&Filtering can reveal finer detail in images and DPs.
So it would be really great if we could leave the filter
switched on all the time, but this isn’t always practically
feasible.
Perhaps what is more surprising is why, given the
tremendous advantage of filtering, simple zero-loss fil-ters haven’t been commercially available for decades?One experimental problem is that the energy-loss spec-
trometer is susceptible to external fields and the ZLP
shifts over time, making continuous EFTEM imaging
difficult: you have to continually re-align and re-focus
the ZLP. Also, the best results, particularly for quanti-
tative imaging (see the next chapter), require that your
specimen has a similar thickness over the entire area ofthe image and that strong diffraction effects are mini-
mized. Another possible reason is that filtering works
best for thick specimens, which don’t permit the TEM to
perform at its (spherical-aberration) resolution limit of
a fraction of a nanometer. It is perhaps not advanta-geous to remind users that most of their specimens are
such that their TEM can’t deliver anything like its best
resolution, and that buying a ‘better’ TEM will have no
beneficial effect on image quality or resolution for the
great majority of (thick) specimens. But of course, this is
only speculation... !
38.3 THE LOW-LOSS SPECTRUM
Look again at Figure 38.1, which is a typical low-lossspectrum and several points are immediately obvious
&After the ZLP, the plasmon peak is the next major
peak.
&Apart from the plasmon, the spectrum is relatively
featureless (the intensity changes are small).
&Despite the lack of features, there’s still a lot ofcounts (check the units of the ordinate), so extractinguseful data is still feasible and imaging should berelatively straightforward.
The cut-off energy for the low-loss spectrum, as
we’ve already noted, is /C2450 eV and the reason for this
is that the other principal features of energy-loss spec-
tra, namely, the ionization edges, don’t appear (at least
for solids) until E>50 eV. In the low-loss spectrum, we
(A)
(B) (D)(C)
FIGURE 38.4. Contrast tuning of an image from a thick biological speci-
men to determine the region of the low-loss spectrum that gives the
optimum contrast. (A) Unstained mouse epidermis (thickness = 0.1
mm, 100 keV). (B) Unfiltered image, digitally scaled to show the best
contrast. (C) Filtered, contrast-tuned at 60 /C65 eV; the image has much
better contrast than (B). (D) Filtered, contrast-tuned at 0 /C65 eV; the image
has improved resolution and better contrast (B), but not as strong con-trast as (C). Full width=1 mm.
38.3 T HELOW-LOSSSPECTRUM ............................................................................................................................... .............................. 703
www .Iran -mavad .com  
ﻣﺮﺟﻊ ﺩﺍﻧﺸﺠﻮﻳﺎﻥ ﻭ ﻣﻬﻨﺪﺳﻴﻦ ﻣﻮﺍﺩ
are detecting beam electrons that have interacted with
conduction and/or valence bands (hence another com-
mon term for the low-loss spectrum is ‘valence spec-
trum’). These weakly bound electrons control manyelectronic properties of the specimen. In general, thelow-loss spectrum is not as well understood as thehigh-loss spectrum and there has not been the sameeffort put into modeling low-loss spectra, as we’lldescribe for the higher-loss spectra in Chapters 39 and40. However, things are beginning to change, as you’ll
see later in this chapter.
While we have just shown you the tremendous
advantages of filtering out the plasmon peak in order
to enhance contrast and resolution in TEM images andDPs, there is also much to be gained by imaging theplasmon peak and filtering out the ZLP and high-losselectrons. This approach was pioneered by Batson.Because of the strength of the signal, plasmon imaging
is becoming a much more popular technique, particu-
larly for mapping out low-loss properties of nanomater-ials (e.g., see the papers by Eggeman et al. and by Dingand Wang).
38.3.A Chemical Fingerprinting
So what can we do with the low-loss spectrum? Becausethere are a lot of counts, we can use the shape of the
spectrum to help identify specific phases or features in
the TEM image with some degree of statistical certainty.The low-loss spectrum all the way up to /C2450 eV, includ-
ing any plasmon peaks (see Section 38.3.C), should beused for fingerprinting.
So you overlay your unknown spectrum on one or
more stored library-standard spectra. Figure 38.5 shows
how low-loss spectra vary (A) for aluminum and various
compounds and (B) for the main constituents of biolog-ical specimens. A collection of low-loss spectra from
many elements and common compounds (mainly
oxides) has been compiled in various databases, such asthe EELS Atlas or on the Web at URL #4. Such sourcescan help considerably with fingerprinting unknown
features in your image. As with any fingerprinting tech-
nique, including the forensic variety, you must be carefulto decide when a ‘match’ is satisfactory. There is no‘black and white’ here, only shades of gray, so don’t
convict unless the statistics are with you and there is
strong supporting evidence from other techniques.FINGERPRINTING
The low-loss spectrum can only be used for phase
identification through a ‘fingerprinting’ process.You store the spectra of known specimens in a libraryin the computer.
(A)
(B)
FIGURE 38.5. (A) The low-loss spectrum from specimens of Al and
various compounds, showing differences in the intensity variations that
arise from differences between the Al-Al, Al-O, and Al-N bonding.
(B) Low-loss spectra from the principal components of cellular tissue.
704 ................................................................................................................................. L OW-LOSS AND NO-LOSSSPECTRA AND IMAGES
www .Iran -mavad .com  
ﻣﺮﺟﻊ ﺩﺍﻧﺸﺠﻮﻳﺎﻥ ﻭ ﻣﻬﻨﺪﺳﻴﻦ ﻣﻮﺍﺩ
38.3.B Dielectric-Constant Determination
We can view the energy-loss process as the dielectric
response of the specimen to the passage of a fast elec-
tron. As a result, the very low energy spectrum (up to E
/C2420 eV) contains information about the dielectric con-
stant or permittivity ( e). Localized dielectric-constant
measurements are of great interest as the semiconductorindustry explores high-dielectric materials, such as
HfO
2, for the next generation of nanometer-scale gate
oxides.
Assuming a free-electron model, the single-scatter-
ing spectrum intensity I(E) is related to the imaginary
(Im) part of the dielectric constant eby the expression
(modified from Egerton)
IEðÞ ¼ I0t
kIm/C01
e/C18/C19
ln 1þb
yE/C18/C192"#
(38:5)
where I0is the intensity in the ZLP, tis the specimen
thickness, kis a constant incorporating the electron
momentum and the Bohr radius, bis the collection
angle (again note its importance), and yEis the charac-
teristic-scattering angle. You can use a Kramers-Kroniganalysis to analyze the energy spectrum in order to
extract the real part of the dielectric constant from the
imaginary part in equation 38.5 and details are given in
Egerton’s text. As usual, the advantage to doing this
kind of measurement in the TEM is the high spatial
resolution and the advantages of this are exemplified
by the use of low-loss spectroscopy to determine optical
gaps on BN nanotubes (Arenal et al.). Since you need a
single-scattering spectrum, removing the plural scatter-
ing intensity by Fourier-logarithmic deconvolution is
the first step (see Section 39.6) when determining thedielectric constant. The Gatan software package has the
appropriate programs and public-domain software is
also available, e.g., URLs #1, 5, and 6.
The alternatives to EELS for this kind of work are
various kinds of optical and other electromagnetic-radiation techniques. The part of the low-loss spectrumfrom/C241.5 to 3 eV is of great interest and corresponds to
optical analysis of the dielectric response from the infra-red (/C24800 nm) through the ultra-violet ( /C24400 nm)
wavelength range. (This correspondence betweenEELS and optical spectroscopy only holds for smallangles of scattering so the value of byou choose must
be small ( </C2410 mrads) thus lowering the intensity inthe spectrum.) Higher energies correspond to various
electronic transitions. Thus, in a single EELS experi-ment you can, in theory, substitute for a whole batteryof optical-spectroscopy instrumentation (although opti-
cal spectroscopy techniques do offer even better energy
resolution than EELS). Remember that EELS alwaysoffers better spatial resolution.
There is a tremendous similarity between the TEM-
EELS approach and the valence (surface) EELS
approach, including the need for Kramers-Kronig and
deconvolution software. TEM-based EELS is in theextremely low-energy (i.e., low-frequency) range around
1 eV and below and corresponds to far infra-red spec-
troscopy which is well into the energy range of studies ofbond vibrations. Higher up the energy-loss range corre-sponds to the visible and ultra-violet ranges.
If you don’t have access to a monochromator, you can
use software to remove the contribution of the tail of the
ZLP but, as we mentioned above, be careful, because this
process may introduce its own artifacts. An example ofthe correspondence between EELS and optical valence
spectra is shown in Figure 38.6. In Figure 38.6A, the
importance of initial deconvolution is demonstrated andthe deconvoluted valence spectra are compared with ultra-violet spectra in Figure 38.6B. It is straightforward to
assign the various peaks in the low-loss spectra to specific
interband transitions and also to compare the data withband-structure calculations (e.g., van Bentham et al.).Thus, the electronic and optical properties can be
obtained and you can, of course, select any of the features
in the low-loss spectrum and form images with thoseelectrons. So dielectric-cons tant imaging is feasible, as is
imaging the various other low-loss signals which we’ll nowdiscuss.
38.3.C Plasmons
Plasmons are longitudinal wave-like oscillations that
occur when a beam electron interacts with the weakly
bound electrons in the conductance or valence band.You can think of plasmons as being like the ripplesthat spread out from where a pebble is dropped into a
pond. But, unlike in a pond, the oscillations are rapidly
damped, typically having a lifetime of about 10
/C015s and
so are quite localized to <10 nm. The plasmon peak is
the second most dominant feature of the energy-loss
spectrum after the ZLP. The small peak beside the
ZLP in Figure 38.1 is a plasmon peak.KRAMERS-KRONIG ANALYSIS
This analysis gives the energy-dependence of the
dielectric constant and other information, which weusually obtain by optical spectroscopy.FOR THE BEST LOW-LOSS SPECTROSCOPY
You need an FEG, a high-resolution, high-dispersion
spectrometer and if you’re really going to do it prop-
erly, a monochromator, so the tail of the ZLP doesnot mask the low-energy intensity.
38.3 T HELOW-LOSSSPECTRUM ............................................................................................................................... .............................. 705
www .Iran -mavad .com  
ﻣﺮﺟﻊ ﺩﺍﻧﺸﺠﻮﻳﺎﻥ ﻭ ﻣﻬﻨﺪﺳﻴﻦ ﻣﻮﺍﺩ
If we assume the electrons are free (i.e., not bound to
any specific atom or ion), then the energy EPlost by the
beam electron when it generates a plasmon of frequency
opis given by a simple expression
EP¼h
2pop¼h
2pne2
e0m/C18/C19 1
2
(38:6)
where h is Planck’s constant, e and mare the electron
charge and mass, e0is the permittivity of free space
(remember the dielectric constant is the relative permit-
tivity of a polarizable medium), and nis the free-electron
density. Typical values of EPare in the range 5–25 eVand a summary of plasmon-loss characteristics is given
in Table 38.1
&Plasmon losses dominate in materials with free-electron
structures, such as Li, Na, Mg, and Al.
