Repository: Ketankham/chatbot-meta-books

File: callister-book.txt (part 65 of 65)
Lithium fl  uoride, bonding energy and 
melting temperature, 34
Lodestone (magnetite), 715, 722Logarithmic corrosion rate, 639Longitudinal direction, 573, G-7Longitudinal loading, composites, 
573–577 , 578–579
Lost foam casting, 373, 375–376Lost-wax casting, 375Low-angle grain boundaries, see 
Small-angle grain boundaries
Low-carbon steels, 350–351Low-cycle fatigue, 234Lower critical temperature (ferrous 
alloys), 383, G-7
Lower yield point, 154, 155Low-expansion alloys, 705Luminescence, 761, G-7
M
Macromolecules, 483, G-7Macrostructure, 3Magnesia, see Magnesium oxideMagnesium: 
automobile wheel, 48diffraction pattern, 48elastic and shear moduli, 148Poisson’s ratio, 148single crystal, cleaved, 48slip systems, 186
Magnesium alloys, 365, 367Magnesium fl  uoride, optical properties, 
754
Magnesium-lead phase diagram, 281Magnesium oxide:
bonding energy and melting 
temperature, 34
fl  exural strength, 434index of refraction, 753modulus of elasticity, 434thermal properties, 702
Magnesium oxide-aluminum oxide 
phase diagram, 426
Magnetic anisotropy, 730–731, 732Magnetic ceramics, 722–725Magnetic dipoles, 715–716Magnetic domains, see DomainsMagnetic energy product, 733–734Magnetic fi  eld strength, 716, 718, G-7Magnetic fi  eld vectors, 716–718Magnetic fl  ux density, 716–717 , 718, G-7
critical values for superconductors, 
741
Index  •   I-13
TEM (high resolution)—single 
crystals of (Ce0.5Zr0.5)O2, 
92, 108
tempered martensite, 336
Microvoids, 213, 520
Miller-Bravais index system, 67Miller indices, 70–73, G-7Minority charge carriers, 663Mirror region (ceramics), 431, 432Mist region (ceramics), 432Mixed bonding, 43–44
tetrahedron, 43
Mixed dislocations, 104, 182, G-7 . 
See also Dislocations
Mobility, of charge carriers, 655, G-7
infl  uence of dopant content, 667 , 668infl  uence of temperature, 668ionic, 680values for selected semiconductors, 
660
Modulus of elasticity, 148, G-7
anisotropy, 81, P-22atomic bonding and, 149–150, P-22carbon nanotubes, 458copper reinforced with tungsten, 568directionality dependence for cubic 
crystals, P-22
graphene, 458infl  uence of porosity on, in ceramics, 
437-438
ranges for material types 
(bar chart), 8
relation to shear modulus, 152selected ceramics, 434, A-8–A-9selected fi  ber-reinforcement 
materials, 582, A-9
selected metals, 148, A-6–A-8selected polymers, 514, A-9temperature dependence:
elastomers, 528metals, 150
and thermal fatigue, 240and thermal stresses, 709, 710, P-84values for various materials, 
A-6–A-10
Modulus of resilience, 159–160Modulus of rupture, 433. See also 
Flexural strength
Mohs hardness scale, 165, 169Molarity, 611, G-7Molding, plastics, 553, G-7Mole, 21, G-7Molecular chemistry, polymers, 
483–487 , G-7
Molecular confi  gurations, polymers, 
493–496
Molecular mass, 487Molecular materials, 44Molecular shape, polymers, 490–491Molecular structure, polymers, 492–493, 
G-8Microcracks, 216
in ceramics, 429, 440
Microelectromechanical systems 
(MEMS), 15, 456–457 , G-7
Microelectronics, 678–679Microindentation hardness tests, 168Micron, 110Microscopic techniques, useful 
resolutions ranges, 114
Microscopy, 110–116, G-7Microstructure, 3, 110, G-7
austenite, 288bainite, 321bonded ceramic abrasive, 450brass during recrystallization and 
grain growth, 201
carbon-black-reinforced rubber, 569cast irons, 357 , 360cemented carbide, 569coarse and fi  ne pearlite, 320compacted graphite iron, 357cored structure, brass, 266craze in poly(phenylene oxide), 520development in eutectic alloys, 
272–278
development in iron-carbon alloys, 
290–297
development in isomorphous alloys:
equilibrium cooling, 263–264nonequilibrium cooling, 264–266
eutectic (lead-tin), 276ferrite (α), 288glass-ceramic, 446glass fracture surface, 432gray cast iron, 357hard disk drive, 714, 738hypereutectoid steel alloy, 296hypoeutectoid steel alloy, 293infl  uence of cooling rate, 387integrated circuit, 138, 648, 678magnetic tape storage, 738martensite, 324metastable, 255microscopic examination, 110–115pearlite, 291, 320
pearlite partially transformed to 
spheroidite, 323
polycrystalline metal before and after 
deformation, 180, 191
porcelain, 442, 470precipitation-hardened aluminum 
alloy, 399
reversible-matrix, Al-Cu eutectic, 277single-phase iron-chromium 
alloy, 112
sintered ceramic, 472size ranges, various structural 
features, 114
spheroidite, 323spherulite (natural rubber), 479, 503stress corrosion in brass, 632glasses, 462, 463, G-7polymers, 532, 533, A-41
Melt spinning, 555Memory, fl  ash, 648, 677Mercury: 
bonding energy and melting 
temperature, 34
superconducting critical temperature, 
741
Mer unit, 483Metal alloys, see Alloys Metallic bonding, 38–39, G-7Metallic glasses, 454, 656Metallographic examination, 111Metalloids, 43Metal-matrix composites, 589–590, G-7Metals, see also Alloys; Crystalline 
materials
corrosion, see Corrosion costs, A-32–A-34crystal structures, see Crystal 
structures 
defi  ned, 7 , G-7density values, A-3–A-5elastic modulus values, 148, A-6–A-8as electrical conductors, 653electrical resistivity values, 
A-27–A-28
electron band structures, 653fabrication, 373–377fracture toughness for selected, 220, 
A-16–A-17
linear coeffi  cient of thermal 
expansion values, 702, A-18–A-19
optical properties, 751–752oxidation, 636–639Poisson’s ratio for selected, 148, 
A-10–A-11
shear moduli, 148specifi  c heat values, 702, A-24–A-25strengthening, see Strengthening of 
metals 
thermal conductivity values, 702, 
A-21–A-22
three-dimensional printing, 378–382
Metastability, G-7
of microstructures, 317
Metastable states, 255Methane, 36, 37 , 481, 500
bonding energy and melting 
temperature, 34
Methyl alcohol, 482, 551Methyl group, 483Mica, 419, 689
dielectric constant and dielectric 
strength, 683
Microconstituents, see also specifi  c 
microconstituent phases: 
defi  nition, 278, G-7in eutectic alloys, 278in steel alloys, 290–296
I-14  •   Index
Nonvolatile memory, 677
Normalizing, 329, 383–384, G-8Notches, effect of, 217 , 519Notch toughness, 160, 225n–p-n Junction transistors, 675n-Type semiconductors, 662–663, G-8Nucleation, 305–312, G-8
heterogeneous, 311–312homogeneous, 305–311
Nucleation rate, 309
temperature dependence, 309
homogeneous vs. heterogeneous, 
312
Nucleus, phase particle, 305–306Number-average molecular weight, 488, 
489
Nylon, fatigue behavior, 521Nylon 6,6:
degradation resistance, 641density, 514, A-6, P-63dielectric constant and dielectric 
strength, 683
electrical conductivity, 679mechanical properties, 514, A-9, A-11, 
A-15, A-17
melting and glass transition 
temperatures, 533, A-41
repeat unit structure, 487 , A-38thermal properties, 702
Nylons, trade names, characteristics, 
and applications, 537
O
Octahedral position, 96–97 , 412, 
723, G-8
in FCC and BCC, 96–97
Oersted (magnetic unit), 718Ohm’s law, 649–650, G-8Oil, as quenching medium, 389, 390Opacity, 750, G-8
in insulators, 760–761in semiconductors, 756
Optical dispersion, white light, 753Optical fi  bers, 769–770
in communications, 768–770
Optical fl  int glass, composition and 
properties, 444, 753
Optical microscopy, 111–112, 114Optical properties, 747
of metals, 751–752of nonmetals, 752–761
Ordered solid solution, 279, 362Organic light-emitting diodes, 762–763Orientation polarization, 687 , G-9Orthorhombic crystal system, 59, 60Osmium, 371Overaging, 398, G-8Overvoltage, 617 , 618, 620Oxidation, 609, 636–639, G-8
kinetics, 638–639melting and glass transition 
temperatures, A-41
stress-strain behavior, 530thermal properties, 702
NBR, see Nitrile rubber (NBR)Necking, 155–156
complex stress state in, 162criterion for, P-26in ductile fracture, 211, 212polymers, 515
Néel temperature, 726Neodymium-iron-boron magnets, 
735–736
Neodymium-YAG lasers, 767Neoprene rubber, 540, 641Nernst equation, 614Network formers (glass), 416Network modifi  ers (glass), 416Network polymers, 492, 493, G-8Neutrinos, 20Neutrons, 20Nichrome, 659Nickel, 370, 371
atomic radius and crystal structure, 51Curie temperature, 726elastic and shear moduli, 148as ferromagnetic material, 721magnetization curves (single crystal), 
730
Poisson’s ratio, 148recrystallization temperature, 203saturation magnetization, 721–722slip systems, 186thermal properties, 702thoria-dispersed (TD), 571yield and tensile strengths, ductility, 
159
Nickel ferrite, 724Niobium, 368Niobium alloys, as superconductors, 741Nitinol, 341–343Nitrile rubber (NBR), 498
characteristics and applications, 539, 
540
degradation resistance, 641
Noble metals, 371Nodular iron, see Ductile ironNoncrystalline materials, 50, 87 , G-8Nondestructive evaluation, see 
Nondestructive testing 
Nondestructive inspection, see 
Nondestructive testing 
Nondestructive testing, 221Nonequilibrium cooling, 297Nonequilibrium phases, 314Nonequilibrium solidifi  cation, 264–266
Nonferrous alloys, 361–372, G-8. See 
also specifi  c nonferrous alloys
 classifi  cation of, 362
Nonsteady-state diffusion, 126–130, G-8Nonstoichiometry, 421–422Molecular weight, G-8
infl  uence on polymer melting/glass 
transition temperatures, 534–535
infl  uence on mechanical behavior, 
polymers, 526
number-average, 488, 489weight-average, 488, 490
Molecular weight distribution, 487–489Molecules, polar, 40, G-9Molybdenum, 368, 370
atomic radius and crystal structure, 51density, A-4modulus of elasticity, A-8Poisson’s ratio, A-10properties as wire, 582slip systems, 186thermal properties, A-19, A-22, A-25yield strength, tensile strength, 
ductility, 159, A-14
Moment of inertia, 433, 434, 588, P-57Monel, 371Monoclinic crystal system, 59, 60Monomers, 483, G-8Montmorillonite clay, as nanoparticle, 
601
MOSFET transistors, 675, 676–677 , G-8Mullite, 428
fl  exural strength, 434modulus of elasticity, 434
Multidirectional laminar composite, 596Multiphase transformations, see Phase 
transformations
Muntz metal, 362Muscovite (mica), 419
N
Nanocarbons, 457–461, G-8
properties, 458
Nanoclays, 601Nanocomposites, 600–602, G-8
applications, 601–602for dental restorations, 602for electrostatic dissipation, 602for energy storage, 601–602as fl  ame-barrier coatings, 602as gas-barrier coatings, 601for mechanical strength 
enhancement, 602
Nanocrystals, 601Nanomaterials, 15–16Nanoparticle, 600
size effect, 16, 600
Nanostructure, 3Nanotechnology, 16Nanotubes, carbon, 16, 459–460
in nanocomposites, 601
Natural aging, 401, G-8Natural rubber (polyisoprene), 
495, 539, 540
degradation resistance, 641
Index  •   I-15
Photovoltaic solar cell, 746
Pickling of steels, 632Piezoelectricity, 690–691, G-8Piezoelectric ceramics, 691
as Materials of Importance, ink-jet 
printer heads, 691–692
properties and applications, 691–692in smart materials, 15
Pilling-Bedworth ratio, 637 , G-8
selected metals, 638
Pitting corrosion, 628, G-8Plain carbon steels, 325, 349, 350, G-8Planar atomic density, 77Planck’s constant, 749, G-8Planes, see Crystallographic planesPlane strain, 219, G-8Plane strain fracture toughness, 219, G-9
ceramic-matrix composites, 591–592selected materials, 220, A-16–A-17
Plaster of Paris, 375, 451, 468Plastic deformation, 154–171, G-9
ceramics, 435–436dislocation motion and, 181–191in fracture, 217infl  uence on electrical conductivity, 
658
polycrystalline materials, 190–191semicrystalline polymers, 523–524, 525twinning, 192, 193
Plasticizers, 552, G-9Plastics, 536–539, G-9
characteristics and applications, 
537–538
in composites, 569forming techniques, 553–555
Platinum, 371
atomic radius and crystal structure, 51electrical conductivity, 656
Plexiglass. See Poly(methyl 
methacrylate)
Plywood, 597p-n-p Junction transistors, 675–676p-n Junctions:
for light-emitting diodes, 762for rectifi  cation, 673–675
Point indices, 61 -63Point defects, 93–102, 420–423, G-9Poise, 436Poisson’s ratio, 151, G-9
selected metals, 148values for various materials, 
A-10–A-11
Polarization, 683, G-9. See also 
Electronic polarization; Ionic polarization; Orientation polarization
Polarization (corrosion), 617–620, G-9
corrosion rates from, 621–623
Polar molecules, 39–40, G-9Polyacetylene, repeat unit 
structure, 680specifi  c:
aluminum-copper, 398aluminum-neodymium, P-42aluminum oxide-chromium 
oxide, 425
carbon dioxide (pressure-
temperature), 303
cast iron, 360copper-beryllium, P-54copper-nickel, 258copper-silver, 267 , 286copper-zinc, 280, 282halfnium-vanadium, 284iron-carbon (graphite), 356iron-iron carbide, 287lead-tin, 269, 274–279magnesium-lead, 281magnesium oxide-aluminum 
oxide, 426
nickel-titanium, 283silica-alumina, 428silver-tin, 273sugar-water, 253titanium-copper, P-42water (pressure-temperature), 
251, 256, P-43
water-sodium chloride, 270zirconia-calcia, 427
ternary, 284
Phase equilibria, 254–255, G-8Phases, 254, G-8Phase transformation diagrams:
continuous-cooling, G-3
metals, 328–331, P-48glass-ceramics, 445
isothermal, 317–328, G-6
Phase transformation rate, 315
martensitic transformation, 324temperature dependence, 313
Phase transformations, G-8
athermal, 324classifi  cation, 304–305
shape-memory effect, 341–342
Phenol, 482Phenol-formaldehyde (Bakelite):
in billiard balls, 511, 539dielectric constant and dielectric 
strength, 683
electrical conductivity, 679mechanical properties, 514repeat unit structure, 487 , A-37thermal properties, 702
Phenolics, trade names, characteristics, 
applications, 538
Phenyl group, 483, 485Phonons, 700, 706, 707 , G-8Phosphorescence, 761, G-8Photoconductivity, 761, G-8Photomicrographs, 110, G-8Photonic signal, 768Photons, 700, 749, G-8metals, 636–639
Ozone, degradation of polymers, 641, 
642–643
P
Palladium, 126, 371, P-16Parabolic corrosion rate, 638Paradigm, of materials science and 
engineering, 4–5
Paraffi  ns, 481
Paramagnetism, 719–720, 728–729, G-8Parisons, 463, 555Particle-reinforced composites, 
567–571, G-8
Pascal-second, 436Passivity, 624–625, G-8Pauli exclusion principle, 26, G-8Pearlite, 291, G-8
coarse, 319, 320, G-2colonies, 291as composite, 566ductility vs. transformation 
temperature, 334
fi  ne, 319, 320, 332, G-5formation of, 292, 317–321, 329, 338hardness vs. transformation 
temperature, 334
mechanical properties, 331–333, 339medium, 319
Pentane, 481Performance (materials), 4–5Periclase as a refractory, 447 , 448. 
See also Magnesium oxide
Periodic table, 28–29, G-8
and properties of elements, 29
Peritectic reaction, 282, G-8Permalloy (45), magnetic properties, 733Permanent dipoles, 39, 687Permeability (in polymers), 505Permeability coeffi  cient, 505, 506Permeability, magnetic, 717 , 718, 748, 
753, G-8
Permittivity, 33, 682, 748, 753, G-8Perovskite structure, 411, 412, 690, 741Perpendicular magnetic recording 
media, 737–738
PET, see Polyester(s)Phase boundaries, 107Phase diagrams, 255–256, 256–263, G-8
binary eutectic systems, 266–279binary isomorphous systems, 257–266ceramic systems, 284, 425–428congruent phase transformations, 
283, G-3
defi  nitions/basic concepts, 252–256eutectoid and peritectic reactions, 282intermediate phases in, 279–281interpretation of, 259–263pressure-temperature (unary), 
255–256
I-16  •   Index
elastic, 523
plastic, 523–524, 525
degradation of, 639–643density, 500density values, 514, A-5–A-6diffusion in, 505–507ductility values, 514, A-15elastic modulus values, 514, A-9elastomers, 528–530, 539–541electrical properties, 679, 680–681, 
683, A-29
fi bers, 541
fracture mechanics, 521fracture toughness values, 220, A-17glass transition, 532glass transition temperatures, 533, 
A-41
as insulators, 680, 689ladder, 643as light-emitting diodes, 762–763liquid crystal, 546–547mechanical properties, 512–522
factors that affect, 524, 526–527values of, 514, A-9, A-11, A-15, 
A-17
melting of, 532melting temperatures, 533, A-41miscellaneous applications, 542–543miscellaneous mechanical 
characteristics, 521–522
molecular chemistry, 483–487molecular confi  guration, 493–496
molecular shape, 490–491molecular structure, 492–493molecular weight, 487–490natural, 480opacity and translucency, 760–761Poisson’s ratio values, A-11radiation effects, 642refraction indices, 753semicrystalline, 500, 502, 522–527specifi  c heat values, 702, A-26spherulites in, 479, 502–503, 
522–524
stereoisomerism, 494–495stress-strain behavior, 512–515swelling and dissolution, 640–641three-dimensional printing of, 
557–559
tensile strength values, 514, A-15thermal conductivity values, 702, 
A-23–A-24
thermal properties, 704, 708thermoplastic, see Thermoplastic 
polymers
thermosetting, see Thermosetting 
polymers
types of, 480viscoelasticity, 515–519weathering, 643yield strength values, 514, A-15density, 501, 514, A-6dielectric constant and dielectric 
strength, 683
electrical conductivity, 679fatigue behavior, 521index of refraction, 753mechanical properties, 514melting and glass transition 
temperatures, 533, A-41
recycle codes and products, 781single crystals, 502thermal properties, 702trade names, characteristics, and 
applications, 537
ultra-high-molecular-weight, see 
Ultra-high-molecular-weight polyethylene
Poly(ethylene naphthalate), as magnetic 
storage tape, 739
Poly(ethylene terephthalate) (PET), see 
Polyester(s)
Poly(hexamethylene adipamide), see 
Nylon 6,6
Polyimides:
glass transition temperature, A-41polymer-matrix composites, 586repeat unit structure, A-39
Polyisobutylene:
melting and glass transition 
temperatures, A-41
relaxation modulus, P-65repeat unit structure, 499, A-39
Polyisoprene, see Natural rubber 
(polyisoprene)
Polyjet printing, 3D printing of 
polymers, 557–559
Poly(lactic acid), 775, 785Polymer-matrix composites, 
583–589, G-9
Polymeric biomaterials, 543–545Polymerization, 483–484, 549–551
degree of, 489
Polymer light-emitting diodes, 762–763Polymer nanocomposites, 601Polymers, 10–11, 483, G-9. See also 
Plastics
additives, 551–553as biomaterials, 543–545classifi  cation (molecular 
characteristics), 496
coeffi  cient of thermal expansion 
values, 702, A-20
conducting, 680–681costs, A-35–A-36crosslinking, see Crosslinkingcrystallinity, 498–500, G-3crystallization, 531–532crystals, 502–504defi  ned, 10, 483defects in, 504–505deformation (semicrystalline):Polyacrylonitrile (PAN):
carbon fi  bers, 585
melting and glass transition 
temperatures, A-41
repeat unit structure, 499, A-37
Poly(alkylene glycol), as a quenching 
agent, 389
Poly(amide-imide) (PAI),
repeat unit structure, A-37glass transition temperature, A-41
Polybutadiene, see ButadienePoly(butylene terephthalate) (PBT),
repeat unit structure, A-38melting temperature, A-41
Polycarbonate:
density, 514degradation resistance, 641mechanical properties, 514melting and glass transition 
temperatures, 533, A-41
plane strain fracture toughness, 220, A-17reinforced vs. unreinforced 
properties, 580
repeat unit structure, 487 , A-38trade names, characteristics, and 
applications, 537
Polychloroprene, see Chloroprene; 
Chloroprene rubber
Polychlorotrifl  uoroethylene, repeat unit 
structure, A-38
Polycrystalline diamond, 454Polycrystalline materials, 79–81, G-9
plastic deformation, 190–191
Poly(dimethyl siloxane), 541
degradation resistance, 641melting and glass transition 
temperatures, A-41
repeat unit structure, 541, A-38
Polyester(s):
as biomaterials (PET), 545degradation resistance (PET), 641density (PET), 514fatigue behavior (PET), 521magnetic storage tape, 739mechanical properties (PET), 514melting and glass transition 
temperatures (PET), 533, A-41
in polymer-matrix composites, 586recycle code and products (PET), 781repeat unit structure (PET), 487 , A-38trade names, characteristics, and 
applications, 538
Polyetheretherketone (PEEK), 586
degradation resistance, 641melting and glass transition 
temperatures, A-41
repeat unit structure, A-38
Polyetherimide (PEI), 586Polyethylene, 483–484, 486
crystal structure of, 499degradation resistance, 641
Index  •   I-17
Powder x-ray diffraction techniques, 
85–86
Precipitation-hardenable stainless steels, 
354, 355
Precipitation hardening, 394, 396–401, 
G-9
heat treatments, 396–398
mechanism, 398–401
Predeposition step (diffusion in 
semiconductors), 136
Prepreg production processes, 
594, G-9
Pressing:
ceramics, powdered, 471–473glass, 463
Prestressed concrete, 571, G-9Primary bonds, 32–39, G-9Primary creep, 241, 242Primary phase, 277 , G-9Principal quantum number, 23, 26Principle of combined action, 
566, G-9
Process annealing, 382–383, G-9Processing, materials, 4–5Proeutectoid cementite, 295, G-9Proeutectoid ferrite, 293, G-9Propane, 481Properties, G-9
categories of, 3–4
Proportional limit, 155, G-9Protons, 20–21PTFE, see Polytetrafl  uoroethylene
p-Type semiconductors, 664–665, G-9Pultrusion, 593–594Pumice, 449Pyrex glass:
composition, 444density, A-5electrical resistivity, A-29fracture of soda-lime imitation, 
711
index of refraction, 753mechanical properties, A-8, 
A-11, A-14
plane strain fracture toughness, 
A-17
thermal properties, 702, A-19, 
A-23, A-26
thermal shock, 710
Pyroceram:
composition, 444density, A-5electrical resistivity, A-29fl  exural strength, 434, A-17modulus of elasticity, 434, A-8plane strain fracture toughness, 
A-17
Poisson’s ratio, A-11thermal properties, A-19, 
A-23, A-26
Pyrolytic carbon, 455Polytetrafl  uoroethylene, 485, 486
degradation resistance, 641density, A-6, P-63dielectric constant and dielectric 
strength, 683
electrical conductivity, 679fatigue behavior, 521index of refraction, 753mechanical properties, 514melting and glass transition 
temperatures, 533, A-41
repeat unit structure, 485, 486, A-40thermal properties, 702
Polyurethanes, 538Poly(vinyl acetate), repeat unit 
structure, A-40
Poly(vinyl alcohol), repeat unit 
structure, A-40
Poly(vinyl chloride):
density, 514, A-6mechanical properties, 514melting and glass transition 
temperatures, 533, A-41
recycle code and products, 781repeat unit structure, 485, 486, A-40
Poly(vinyl fl  uoride):
melting and glass transition 
temperatures, A-41
repeat unit structure, A-40
Poly(vinylidene chloride):
melting and glass transition 
temperatures, A-41
repeat unit structure, A-40
Poly(vinylidene fl  uoride):
glass transition temperature, A-41repeat unit structure, A-40
Porcelain, 442, 467 , 470
dielectric constant and dielectric 
strength, 683
electrical conductivity, 679microstructure, 442, 470
Porosity:
ceramics, 437formation during sintering, 472infl  uence on fl  exural strength, 
ceramics, 437 , 438
infl  uence on modulus of elasticity, 
ceramics, 437
infl  uence on thermal conductivity, 
708
optical translucency and opacity, 760
Portland cement, 451–452Portland cement concrete, 570Posttensioned concrete, 571Potassium chloride, bonding energy, 
determination of, P-2
Potassium niobate, 691Powder bed fusion (3D printing of 
metals), 380
Powder metallurgy, 376, G-9Powder pressing, ceramics, 471–473Poly(methyl methacrylate):
as biomaterial, 544density, A-6electrical conductivity, 679fatigue behavior, 521index of refraction, 753mechanical properties, 514melting and glass transition 
temperatures, A-41
plane strain fracture toughness, 
220, A-17
repeat unit structure, 487 , A-39stress-strain behavior as function of 
temperature, 682
trade names, characteristics, and 
applications, 537
Polymorphic transformations, in iron, 
287–288
Polymorphism, 57 , G-9Poly(paraphenylene terephthalamide), 
see Aramid
Poly(phenylene oxide) (PPO), repeat 
unit structure, A-39
Poly(phenylene sulfi  de) (PPS), 586
melting and glass transition 
temperatures, A-41
repeat unit structure, A-39
Polypropylene, 485, 486
as biomaterial, 545degradation resistance, 641density, 514, A-6, P-63fatigue behavior, 521index of refraction, 753kinetics of crystallization, 532mechanical properties, 514melting and glass transition 
temperatures, 533, A-41
plane strain fracture toughness, 
A-17
recycle code and products, 781repeat unit structure, 486, A-39thermal properties, 702trade names, characteristics, and 
applications, 537
Polystyrene:
degradation resistance, 641density, 514, A-6dielectric properties, 683electrical conductivity, 679fatigue behavior, 521index of refraction, 753mechanical properties, 514melting and glass transition 
temperatures, 533, A-41
plane strain fracture toughness, 
220, A-17
repeat unit structure, A-40thermal properties, 702trade names, characteristics, and 
applications, 537
viscoelastic behavior, 517–518
I-18  •   Index
Sandwich panels, 597–598, G-10
applications, 598
use in Boeing 787 Dreamliner, 600
Sapphire. See also Aluminum oxide
optical transmittance, 759
Saturated hydrocarbons, 481, G-10Saturation, extrinsic semiconductors, 
666
Saturation magnetization, 721, 724–725, 
728, 729, G-10
iron ferrite (magnetite), 722nickel, 721–722temperature dependence, 726
SBR, see Styrene-butadiene rubberScale bar, on photomicrographs, 116Scaling, 636Scanning electron microscopy, 113, G-10Scanning probe microscopy, 16, 
113–114, G-10
Schmid factor, P-29Schottky defect, 421, 424, G-10
equilibrium number, 422
Scission, 642, G-10Scleroscope hardness, 169Screw dislocations, 102, 103, 104, 182, 
183, G-10. See also Dislocations
in polymers, 504
Seawater, as corrosion environment, 633Secant modulus, 149Secondary bonds, 39–41, G-10
phenomena and applications, 41
Secondary creep, 241, 242Segregation, 266Selective laser sintering (3D printing of 
metals), 380
Selective leaching, 629–630, G-10Self-diffusion, 122, G-10Self-interstitials, 94, G-10SEM, see Scanning electron microscopySemiconductor devices, 673–677Semiconductor lasers, 765–767Semiconductors:
band structure, 653carbon nanotubes as, 459in computers, 677costs, A-34–A-35defi  ned, 14, 651, G-10diffusion in, 135–139extrinsic, 662–665, G-4intrinsic, 659–662, G-6intrinsic carrier concentration, 661, 
666
light absorption, 754–757n-type, 662–663, G-8p-type, 664–665, G-9temperature dependence:
electron concentration, n-type 
Si, 666
electron mobility, Si, 668hole mobility, Si, 668Relative permittivity, see Dielectric 
constant
Relaxation frequency, 688, G-10Relaxation modulus, 516–518, G-10, 
P-64–P-65
Relaxation time, P-64Remanence (remanent induction), 
728, G-10
Repeated stress cycle, 229, 230Repeat units, 483
bifunctional and trifunctional, 485table of, 486–487 , A-37–A-40
Residual stresses, 383, G-10. See also 
Thermal stresses
glass, 465martensitic steels, 335
Resilience, 159–160, G-10Resin, polymer, 583Resistance (electrical), 649–650Resistivity, see Electrical resistivityResolved shear stresses, 187 , G-10Retained austenite, 324Reverse bias, 674, 675, G-10Reversed stress cycle, 229, 230Rhodium, 371Rhombohedral crystal system, 59, 60Rochelle salt, 690Rock salt structure, 410, 411, 412Rockwell hardness tests, 165–166Rolling, of metals, 373, 374, G-10Rolling texture, 732Rouge, 449Rovings, 593Rubbers, 491, 498
natural, see Natural rubber 
(polyisoprene)
recycling of, 782synthetic, 498, 539–541trade names, characteristics, and 
applications, 540
Rubbery region, polymers, 517 , 518Ruby. See also Aluminum oxide
lasers, 764–766optical characteristics, 759
Rule of mixtures, G-10
composites, 568, 578, 579, 580, 588electrical resistivity, 658multiphase alloys, P-44
Rupture, 241, 242, G-10Rupture lifetime, 241, 242
extrapolation of, 244–245
Rust, 607 , 610Ruthenium, 371
S
Sacrifi  cial anodes, 634, G-10Safe stress, 174, G-10Safety factors, 174, 175, 223Samarium-cobalt magnets, 735Sand casting, 375Q
Quantum mechanics, 22, G-9Quantum numbers, 23–26, G-9
azimuthal, 24magnetic, 25, 719
Quarks, 20Quartz, 405, 416, 442, 467 , 470
grains, 442index of refraction, 753single crystal, 405structure of, 405unit cell, 405
Quenching media, 389–390
R
Radiation effects, polymers, 642Random copolymers, 497 , 498, G-9Range of stress, 229, 230Recombination, electron-hole, 674, 756
in light-emitting diodes, 762
Recovery, 199–200, G-9Recrystallization, 200–203, G-9
effect on properties, 202kinetics for copper, 315rate, 200
Recrystallization temperature, 200, 
202, G-9
dependence on alloy content, 200dependence on percent cold work, 
200, 202
selected metals and alloys, 203
Rectifi  cation, 673–675
Rectifying junctions, 673–675, G-9Recycling:
issues in materials science and 
engineering, 779–783
of beverage cans, 775of composite materials, 782–783of electronic waste, 783of glass, 780of metals, 780of thermoplastics, 781of rubbers, 782separation techniques, 779
Recycling codes and products, 781Reduction (electrochemical), 609, G-9Reduction in area, percent, 158Refl ection, 754, G-9
Refl ectivity, 750, 754
Refraction, 752–753, G-9
index of, 752–753, G-6
Refractories (ceramics), 443, 
446–448, G-9
clay vs. nonclay, 446
corrosion, 639
Refractory metals, 362, 368, 370Reinforced concrete, 570–571, G-10Reinforcement effi  ciency, table of, 581Relative permeability, 717 , 718, G-10
Index  •   I-19
thermal shock, 710
viscosity, 463
Sodium chloride:
bonding energy and melting 
temperature, 34
ionic bonding, 32–33structure, 410, 411
Sodium-silicate glass, 416–417Softening point (glass), 462, G-10Soft magnetic materials, 731–733, G-10
properties, 733
Soils, as corrosion environments, 633Solar panels, 746Soldering, 273, 377 , G-10Solders, lead-free, 273Solid-solution strengthening, 195–196, 
266, 267 , G-11
Solid solutions, G-10
in ceramics, 423intermediate, 279, 283, G-6interstitial, 96, 423, G-6in metals, 95–98ordered, 279, 362terminal, 279, G-11
Solidus line, 257 , 258, 264, 267 , 268, G-11Solubility limit, 253, G-8
factors that infl  uence for solid 
phases, 96
Solutes, G-11
defi ned, 95
Solution heat treatment, 397 , G-11Solvents, G-11
defi ned, 95
Solvus line, 268, G-11Sonar, use of piezoelectric ceramics in, 
690–691
sp hybrid bonds, 27
in polymers, 481
sp
2 hybrid bonds, 37–38
in graphite, 420in nanocarbons, 457in polymers, 481
sp
3 hybrid bonds, 36–37
in diamond, 419, 420in polymers, 481
Specifi  c heat, 699, G-11
values for selected materials, 702, 
A-24–A-27
Specifi  c modulus, 364, 572, G-11
selected fi  ber-reinforcement 
materials, 582
Specifi  c strength, 364, 572, G-11
selected fi  ber-reinforcement 
materials, 582
Sphalerite structure, 410, 411, 412Spheroidite, 322–323, G-11
hardness and ductility, 333
Spheroidization, 384, G-11Spherulites, in polymers, 479, 502–504, 
G-11in MEMS, 457vacancy (surface), 94
Silicon carbide:
as abrasive, 449bonding energy and melting 
temperature, 34
fl  exural strength, 434hardness, 438modulus of elasticity, 434properties as whiskers and fi  bers, 582
as refractory, 448
Silicon dioxide, see also Silica
layer formation in integrated circuits, 
P-81
Silicone rubber, 540–541
as biomaterial, 544–545characteristics and applications, 540degradation resistance, 641
Silicon nitride:
fl  exural strength, 434fracture strength distribution, 430hardness, 438modulus of elasticity, 434properties as a whisker, 582
Silly putty, 516Silver, 371
atomic radius and crystal structure, 51bonding energy and melting 
temperature, 34
electrical conductivity, 139, 656slip systems, 186thermal properties, 702
Simple cubic crystal structure, 53, 54Single crystals, 79, G-10
slip in, 187–189
Sintered aluminum powder (SAP), 
571
Sintering, 472, G-10SI units, A-1–A-2Ski, cross-section, 564Slip, 154, 182, G-10
compared to twinning, 192, 193polycrystalline metals, 190–191single crystals, 187–190
Slip casting, 468–469, G-10Slip direction, 185Slip lines, 188, 190, 191Slip plane, 182, 184, 185Slip systems, 185–187 , G-10
selected metals, 186
Small-angle grain boundaries, 106, 195Smart materials, 14, 15Societal considerations, materials 
science, 776–777
Soda-lime glasses:
composition, 444dielectric properties, 683electrical conductivity, 679hardness, 438thermal properties, 702intrinsic carrier concentration of 
Ge, 666
intrinsic carrier concentration of 
Si, 666
Semicrystalline polymers, 500
deformation mechanisms:
elastic, 523plastic, 523–524, 525
Semi-metals, 43Sensors, 15Severity of quench, 389Shape memory:
alloys, 15, 341–343phase transformations, 341–342thermoelastic behavior, 343
Shear deformation, 145, 165Shear modulus, 150
relationship to elastic modulus, 152selected metals, 148
Shear strain, 145, 147 , G-10Shear stress, 147 , G-10
resolved, 187resolved from tensile stress, 
147–148
Shear tests, 147Sheet glass forming (fl  oat process), 464Shot peening, 239Shrinkage, clay products, 469Shrink-wrap polymer fi  lms, 528
Siemens (electrical unit), 650Silica, 9, 416
crystalline and noncrystalline 
structures, 88
fi  bers for optical communications, 
768–770
fused, see Fused silicaas refractory, 447
Silica-alumina phase diagram, 428Silica glasses, 416
viscosity, 463
Silicates:
glasses, 416layered, 418, 419tetrahedral structure, 405, 415types and structures, 416–419
Silicon:
bonding energy and melting 
temperature, 34
conduction in, 663cost, A-35electrical characteristics, 660electron concentration vs. 
temperature, n-type, 666
electron/hole mobility vs. impurity 
concentration, 667
electron/hole mobility vs. 
temperature, 668
fracture toughness, 457intrinsic carrier concentration vs. 
temperature, 666
I-20  •   Index
Stress raisers, 216, 238, G-11
in ceramics, 429–430, 437
Stress ratio, 229
Stress relaxation measurements, 516Stress relief annealing, 383, G-11Stress state, geometric considerations, 
147–148
Stress-strain behavior:
brass, 157cast iron, gray, P-22ceramics, 433–435composite, fi  brous (longitudinal), 574elastic deformation, 148–150natural rubber, vulcanized and 
unvulcanized, 530
nonlinear (elastic), 149plain-carbon steel, P-28plastic deformation, 155–159polymers, 512–515shape-memory alloys, 343for steel, variation with percent cold 
work, 198
steel alloy, P-21true, 162
Striations (fatigue), 236Structural clay products, 443, 446, 466, 
476, G-11
Structural composites, 595–598, G-11Structure, 3,
atomic, 20–28defi nition, G-11
macrostructure, 3microstructure, 3nanostructure, 3subatomic, 3
Structures, crystal, see Crystal structuresStyrene, 499Styrene-butadiene rubber (SBR), 498
characteristics and applications, 540degradation resistance, 641
Styrenic block copolymers, 547Subatomic structure, 3Substitutional impurity defects, 96Substitutional solid solutions, 96, 
423–424, G-11
Superabrasives, 449Superalloys, 370
compositions of selected, 370creep resistance, 246fi  ber reinforcement, 590
Superconductivity, 739–742, G-11
applications, 741–742
Superconductors, 739
ceramic, 741critical properties, 741high-temperature, 741types I and II, 740
Supercooling, 309, 317 , G-11
degrees for homogeneous nucleation, 
310Step reaction polymerization. See 
Condensation polymerization
Stereoisomerism, G-11
polymers, 494–495
Stereolithography,
3D printing of ceramics, 4753D printing of polymers, 558
Sterling silver, 95, 371Stiffness, see Modulus of elasticityStoichiometry, 421, G-11Stone age, 2Strain, 146. See also Stress-strain 
behavior
engineering, 146, G-11lattice, 184, 195–196, 401, G-7shear, 145, 147 , G-10true, 162, G-12
Strain hardening, 164, 196–199, 373, 
G-11
corrosion and, 625infl  uence on electrical resistivity, 658infl  uence on mechanical properties, 
198
recrystallization after, 200–203
Strain-hardening exponent, 162, 198
determination of, P-26selected metal alloys, 163
Strain point (glass), 462, 463, G-11Strength, 155
fl  exural, 433–435, G-5fracture, 156ranges for material types (bar chart), 9
Strengthening of metals:
grain size reduction, 193–195mechanism, 193solid-solution strengthening, 195–196strain hardening, see Strain hardening
Stress, see also Stress-strain behavior
critical (for fracture), 218effect on creep, 242–244engineering, 146, G-11mean (fatigue), 229, 230, 238normal (resolved from pure tensile), 
147–148
range (fatigue), 229, 230residual, see Residual stressessafe, 174, G-10shear, 147 , 188, G-10shear (resolved from pure tensile), 
147–148
thermal, see Thermal stressestrue, 161, G-12working, 174
Stress amplitude, 229, 230Stress concentration, 216–218, 225, 
238, G-11
polymers, 519
Stress concentration factor, 217Stress corrosion cracking, 630, G-11
in ceramics, 429alteration during deformation, 524photomicrograph of polyethylene, 504transmission electron micrograph, 
479, 503
Spinel, 412, 413, 426, 724
fl  exural strength, 434index of refraction, 753modulus of elasticity, 434structure, 413thermal properties, 702
Spin magnetic moments, 25, 719
values for cations, 724
Spinnerets, 556Spinning, polymer fi  bers, 555–556, G-11Stabilized zirconia, 427 , 591
as biomaterial, 452
Stabilizers, 552, G-11Stacking faults, 105, 109Stainless steels, 353–355, G-11. See also 
Ferrous alloys; specifi  c steels
biomedical applications, 355compositions, properties, and 
applications for selected, 354
creep resistance, 246electrical conductivity, 656passivity, 624thermal properties, 702weld decay, 628–629
Stainless steel automobile, 607Standard deviation, 172–173Standard emf series, 612–613Standard half-cells, 612, G-11Static fatigue, 429Steady-state creep rate, 241Steady-state diffusion, 125, G-11Steatite, dielectric properties, 683Steels, 290. See also Alloy steels; 
Stainless steels
AISI/SAE designation scheme, 
351–352
classifi  cation, 325, 349costs, A-32–A-33elastic and shear moduli, 148electrical conductivity, 656fatigue behavior (1045), 233heat treatments, 383–394impact energy, 228magnetic properties, 735overview of types, 350–355plane strain fracture toughness, 220, 
A-16
Poisson’s ratio, 148properties as wires (fi  ber 
reinforcement), 582
summary of types, heat treatments, 
microstructures, and properties, 396
thermal properties, 702yield and tensile strengths, ductility 
(1020), 159
Index  •   I-21
Three-dimensional (3D) printing, 
378–379
applications, 380–382
bioprinting, 382ceramics, 474–476metals, 379–380polymers, 557–559polymer-derived ceramics, 475–476
Tie lines, 259, G-12Tilt boundaries, 106, 107Time-temperature-transformation 
diagrams. See Isothermal 
transformation diagrams
Tin, 371
allotropic transformation for, 58crystal structures, 58density, A-5electrical resistivity, A-28mechanical properties, A-8, A-11, A-14recrystallization temperature, 203superconducting critical temperature, 
741
thermal properties, A-19, A-22, A-25
Tin cans, 636Titanium:
atomic radius and crystal structure, 51density, A-4elastic and shear moduli, 148electrical resistivity, A-28Poisson’s ratio, 148slip systems, 186superconducting critical temperature, 
741
thermal properties, A-18, A-22, A-25yield and tensile strengths, ductility, 
159
Titanium alloys, 368, 369
biomedical applications, 368compositions, 369, A-31densities, A-4electrical resistivities, A-28mechanical properties, A-7 , A-10, A-13plane strain fracture toughness, 220, 
A-17
properties and applications of, 369thermal properties, A-18, A-22, A-25
Titanium dioxide, crystal structure, P-55Tool steels, 349, 352, 353Top-down science, 16Torque, 145Torsion, 147Torsional deformation, 145, 165Torsional tests, 147Toughness, 143, 160–161, 173, G-12Tows, 593Trade names:
selected elastomers, 540selected plastics, 537–538
Trans, 495, G-12Transducers, 690Tensile test apparatus, 142, 144–146Tensile tests, 144–146. See also Stress-
strain behavior
Terminal solid solutions, 279, G-11Ternary phase diagrams, 284Tertiary creep, 241, 242Tesla (magnetic unit), 717 , 718, A-2Tetragonal crystal system, 59, 60Tetrahedral position, 96–97 , 412, 413, 
723, G-12
FCC and BCC, 96–97 , 289
Tetrahedron:
bonding, 43material types, 43
Textile fi  bers, 541
Texture:
magnetic, 81, 732rolling (sheet, BCC iron), 732
Thermal conduction, 706Thermal conductivity, 706–709, G-12
infl  uence of impurities, 707selected materials, 702, A-21–A-24
Thermal diffusivity, P-83Thermal expansion, 703–705
linear coeffi  cient of, 240, 703, 709–710, 
G-12, P-84
relation to bonding, 703–704selected materials, 702, A-18–A-21volume coeffi  cient of, 703, 713
Thermal fatigue, 240, G-12Thermally activated transformations, 
313, G-12
Thermal properties, 699. See also specifi  c 
thermal properties
selected materials, 702, A-18–A-27
Thermal shock, 465, 704, G-12
brittle materials, 710–711maximum temperature change 
without, P-84
Thermal shock resistance, 710Thermal stresses, 240, 709–711, G-12
glass, 465
Thermal tempering (glass), 465–466, 
G-12
Thermoelastic phenomenon, 343Thermoplastic elastomers, 547–548, 
G-12
Thermoplastic polymers, 496–497 , G-12
characteristics and applications, 
537–538
degradation resistance, 641forming techniques, 553–555recycling of, 781 -782
Thermosetting polymers, 497 , G-12
characteristics and applications, 538degradation resistance, 641forming techniques, 553–555
Thermostat (operation of), 698
mechanical vs. electronic, 698
Thoria-dispersed (TD) nickel, 571Superfi  cial Rockwell hardness tests, 166Superheating, 317 , G-11Super Invar, 702
as low-expansion alloy, 705
Supermalloy, magnetic properties, 733Superparamagnetism, 600Surface energy, 106, 306, 311Surfactants, and secondary bonds, 41Susceptibility, magnetic, 717Sustainability, 778Symmetry, crystal, 59Syndiotactic confi  guration, 494, G-11Synthetic rubbers, 498, 539–541, 641Systems:
defi  nition, 253, G-11homogeneous vs. heterogeneous, 254
T
Talc, 419Tangent modulus, 149Tantalum, 368, 370Tape casting, 473Tarnishing, 636Tear strength, polymers, 522Tefl on, see Polytetrafl  uoroethylene
TEM, see Transmission electron 
microscopy
Temperature gradient, 706
thermal stresses, 710
Temper designation, 364, 365, G-11
table for aluminum alloys, 365
Tempered martensite, 335–337 , G-11
hardness vs. carbon content, 335mechanical properties:
vs. tempering temperature, 336, 339dependence on cylinder diameter, 
393–394, 395
Temper embrittlement, 338Tempering:
glass, 430, 465–466
chemical, P-60
steels, 335–338
Tensile strength, 155–156, G-11
carbon nanotubes, 458correlation with hardness, 170fi  brous composites, 578–579fi  ne pearlite, 332infl  uence of recrystallization on, 202precipitation hardened aluminium 
alloy, 400
ranges for material types 
(bar chart), 9
selected fi  ber-reinforcement 
materials, 582
selected metals, 159, A-11–A-14selected polymers, 514, A-15tempered martensite, 337values for various materials, 
A-11–A-16
I-22  •   Index
Volume defects, 109
Volume expansion coeffi  cient, 703, 713Volume fraction (phase), 262Vulcanization, 493, 529, G-12Vycor, 444
W
Wallner line, 433Water:
as corrosion environment, 633bonding energy and melting 
temperature, 34
desalination of, 506hydrogen bonding in, 41, 42phase diagram (pressure-
temperature), 251, 256, 303, P-43
as quenching medium, 389, 390volume expansion upon freezing, 42
Wave-mechanical atomic model, 22, 
G-13
Weathering, of polymers, 643Weber (magnetic unit), 718, A-2Weight-average molecular weight, 488Weight percent, 98–99, G-13Weld decay, 628–629, G-13Welding, 376–377 , G-13Wetting, 311Whiskers, 218, 582, G-13White cast iron, 357 , 359, G-13Whitewares, 443, 446, 467 , G-13Wiedemann-Franz constant, 706–707 , 
P-83
values of, for metals, 702
Wiedemann-Franz law, 706Wires, 582Wood:
as composite, 566cost, A-36density, A-6electrical resistivity, A-30modulus of elasticity, A-10specifi  c heat, A-27
tensile strength, A-16thermal conductivity, A-24thermal expansion coeffi  cient, 
A-21
Work hardening. See Strain hardening
Working point (glass), 462, 463, 
G-13
Working range (glass), 463Working stress, 174Wrought alloys, 361, G-13Wüstite, 422, P-79, P-81
X
X-ray diffraction, 48, 82–86
refl ection rules, 84
X-rays, 747 , 748U
Undercooling. See SupercoolingUHMWPE (Ultra-high-molecular-
weight polyethylene), 545, G-12
as biomaterial, 544properties as a fi  ber, 582
Unary phase diagrams, 255–256Uniaxial powder pressing, 461, 471Unidirectional, laminar composite, 596Unidirectional solidifi  cation, 246
Uniform corrosion, 625Unit cells, 50–51, G-12. See also Crystal 
structures
crystal systems, 59, 60
Units:
electrical and dielectric parameters, 685magnetic parameters, 718SI, A-1–A-2
Unsaturated hydrocarbons, 481, G-12UNS designation scheme, 352Upper critical temperature, 383, G-12Upper yield point, 154, 155
V
Vacancies, 93–95, G-12
in ceramics, 420diffusion, 123, 124, 424, G-12equilibrium number, 94in polymers, 504
Valence band, 653, G-12Valence electrons, 26, G-12van der Waals bonding, 39–41, G-12
in clays, 418gecko lizards, 19hydrocarbons, 481in polymers, 492, 524
Vermiculite, 601Vibrational heat capacity, 700Vibrations, atomic, 109, 700Vickers hardness tests, 167 , 168, 437–438Vinyl esters, polymer-matrix 
composites, 586
Vinyls, 538Viscoelastic creep, 519Viscoelasticity, 151, 515–519, G-12Viscoelastic relaxation modulus, 
516–519, G-10
Viscosity, 436, G-12, P-59
temperature dependence for glasses, 
463
Viscous fl  ow, 154
in ceramics, 436in polymers, 517 , 518
Visible spectrum, 748Vision (glass-ceramic), 445Vitreous silica. See Fused silica
Vitrifi  cation, 470, G-12Volatile organic compound (VOC) 
emissions, 542Transfer molding, plastics, 553Transformation rate, 315, G-12
temperature dependence, 313
Transformation toughening, 452, 591Transformer cores, 81, 732Transgranular fracture, 214–215, G-12Transient creep, 241Transistors, 675–677Transition metals, 29Transition temperature, ductile-brittle.  
See Ductile-to-brittle transition
Translucency, 750, G-12
insulators, 760–761
Transmission (of light), 758Transmission electron microscopy, 105, 
108, 113, G-12
Transmissivity, 750Transparency, 750, G-12Transverse bending test, 433–434
equation for maximum defl  ection, 
588, P-57
Transverse direction, 574, G-12Transverse loading, composites, 
577–578, 579
Tricalcium phosphate, as biomaterial, 
453
Triclinic crystal system, 59, 60
anisotropy in, 81
Tridymite, 416Trifunctional (polymers), 485, G-12Trigonal crystal system, see 
Rhombohedral crystal system
Triple point, 256True stress/strain, 161–162, G-12T-T-T diagrams. See Isothermal 
transformation diagrams
Tungsten, 368, 370
atomic radius and crystal structure, 51bonding energy and melting 
temperature, 34
density, A-4elastic and shear moduli, 148electrical resistivity, A-28Poisson’s ratio, 148properties as wire, 582recrystallization temperature, 203slip systems, 186superconducting critical temperature, 
741
thermal properties, 702yield and tensile strengths, ductility, 
A-14
Tungsten carbide:
hardness, 438
Turbine blades, 246Turbostratic carbon, 455–456Twin boundaries, 107 , 109Twinning, 192–193
compared to slip, 193role in shape-memory effect, 341–342
Twins, 109
Index  •   I-23
Zirconium:
alloys, 371
density, A-5electrical resistivity, A-28mechanical properties, A-8, A-11, 
A-14
slip systems, 186thermal properties, A-19, A-22, A-25mechanical properties, A-8, A-11, A-14recrystallization temperature, 203slip systems, 186thermal properties, A-19, A-22, A-25
Zinc alloys, 371Zinc blende structure, 410, 411, 412Zinc sulfi  de, electrical characteristics, 
660
Zinc telluride, electrical characteristics, 
660
Zircon, 448Zirconia:
density, A-5electrical resistivity, A-29fl  exural strength, 434hardness, 438modulus of elasticity, 434plane strain fracture toughness, A-17Poisson’s ratio, A-11stabilized, 427transformation toughening, 591
Zirconia-calcia phase diagram, 427Y
Yielding, 154, G-13Yield point phenomenon, 155Yield strength, 155, 513, G-13
dependence on grain size (brass), 194fi  ne pearlite, 332selected metals, 159selected polymers, 514tempered martensite, 337values for various materials, 220, 
A-11–A-15
Young’s modulus. See Modulus of 
elasticity
Yttrium barium copper oxide, 741Yttrium iron garnet (YIG), 724, P-86
Z
Zinc:
atomic radius and crystal structure, 51density, A-5electrical resistivity, A-28
WILEY END USER LICENSE AGREEMENT
Go to www.wiley.com/go/eula to access Wiley’s ebook EULA.
