Repository: Ketankham/chatbot-meta-books

File: tem-book.txt (part 65 of 71)
 هب انم خدا 
&Plasmon-like peaks occur to a greater or lesser extent
in the low-energy spectra from all materials, includ-ing insulators, such as polymers and biological tissue.
So the ‘free-electron’ assumption is clearly not rig-
orous and we don’t know everything about how this
feature arises.
From equation 38.6, you can see that E
Pis affected by
n, the free-electron density. Interestingly, nmay change
with the chemistry of the specimen. Thus, measurementof the plasmon-energy loss can give indirect analyticalinformation (see the next section).
The characteristic plasmon-scattering angle y
Eis very
small, being typically <0.1 mrads (as listed in Table
38.1), which means that the plasmon-loss electrons arestrongly forward scattered. Their cut-off angle y
ci smuch
greater than yEso if you use a collection angle bof only
10 mrads, you will easily gather almost all the plasmon-loss electrons (again note the importance of knowing bin
your system). Conversely, this means that even a smallobjective aperture will not stop plasmon-loss electronsentering the TEM imaging system. Plasmon-loss elec-trons also carry contrast information and, because they
are the most intense energy-loss signal, they are the pri-
mary contribution to chromatic aberration in TEMimages, which is why it is often a good move to filterthem out. As we’ve already seen, Figure 38.2 shows theimprovement in image contrast and resolution when thelow-loss (primarily plasmon) spectrum is filtered out ofthe image of a specimen showing predominantly mass-thickness contrast. Likewise, Figure 38.3 shows a thick
foil exhibiting primarily diffraction contrast. A similar
improvement in resolution occurs when the many plas-mon peaks are filtered out.
A typical value of the plasmon mean free path l
Pat
AEM voltages is about 100 nm and so it is reasonable toexpect at least one strong plasmon peak in all but thethinnest specimens. Likewise, the number of individuallosses should increase with the thickness of your specimenand we can use the plasmon-peak intensity to estimate thespecimen thickness. If indeed your specimen is so thin thatonly single scattering occurred, and the only significant
scattering was a single plasmon event, then you should be
very pleased because it’s a great specimen for ionization-loss EELS (see the next chapter). Conversely, if yourspectrum shows several plasmon peaks then it is toothick for ionization-loss studies. Under single-scatteringcircumstances we can assume
t¼l
pIp
I0(38:7)
(A)
(B)
FIGURE 38.6. (A) Low-loss (valence) spectrum from SrTiO 3before
(black) and after (red) Fourier-log deconvolution. The extracted ZLP is
shown in green. (B) Comparison of the change in the imaginary part of the
complex dielectric function obtained from pairs of valence EELS(VEELS) spectra and valence ultra-violet (VUV) spectra from two differ-ent regions of SrTiO
3. The spectra show similar features but the VUV
spectrum cannot be measured beyond /C2445 eV.
706 ................................................................................................................................. L OW-LOSS AND NO-LOSSSPECTRA AND IMAGES
www .Iran -mavad .com  
ﻣﺮﺟﻊ ﺩﺍﻧﺸﺠﻮﻳﺎﻥ ﻭ ﻣﻬﻨﺪﺳﻴﻦ ﻣﻮﺍﺩ
where lPis the plasmon mean free path, IP(see Figure
38.1) is the intensity in the first (and only) plasmon
peak, and I0is the intensity in the zero-loss peak.
The method has advantages over other thickness
measurement techniques in that you can apply it toany specimen, amorphous or crystalline, over a widerange of thicknesses. We’ll tell you more about EELS
thickness measurements and their role in ionization-loss
spectrometry in Section 39.5.
If plural scattering is significant, then the spectrum
becomes more difficult to interpret and other problemsarise; e.g., your ionization-loss quantification results
(next chapter) become unreliable.
Of course, one way around this problem is to use
very thin foils, but often you can’t produce thin-enough
specimens. Murphy’s law says that the area you’re inter-ested in will usually be too thick. Then you have to
deconvolute the spectra, again using the Fourier-log
approach (Section 39.6) to make the single-scatteringassumption valid. As we’ve already noted, deconvolu-tion brings its own problems.
Figure 38.7 shows the plasmon-loss spectra from (A)
thin and (B) thick foils of pure Al and (B) also indicates
how the Gatan software uses this information to come
up with a measure of the local foil thickness. Since Al isa good approximation to a free-electron metal, the plas-
mon-loss process is the dominant energy-loss event.
Plural-plasmon scattering in thicker foils is of concernbecause it limits the interpretation of high energy-lossspectra containing chemical information from ioniza-
tion losses in which we are really interested (see Section
39.4).
The plasmon losses which we’ve just described all
arise from interactions with the electrons in the interiorof your specimen, but the incident electrons can also set
up plasmon oscillations on the specimen surface. We
can envisage these surface plasmons as transversecharge waves. Surface plasmons have about half theenergy of volume plasmons (because the surface atoms
are not so strongly bound). Generally, however, the
surface plasmon peak is much less intense than thevolume plasmon peak(s), even in the thinnest specimens,but you can still use them for imaging, as shown by
Batson. With monochromators and aberration correc-
tors, studies of surface plasmons, along with other low-loss features, will assume more importance in the TEM.38.3.D Plasmon-Loss Analysis
As we just mentioned, the plasmon peaks contain chem-
ical information, because the composition of the spec-imen may affect the free-electron density, n, which in
turn changes the plasmon-loss peak position. Histori-cally, this technique was the first aspect of EELS toproduce quantitative analysis data, and it was used ina limited number of systems, mainly aluminum and
magnesium alloys in which the plasmon-loss spectrum
is dominant and consists of sharp Gaussian peaks(Williams and Edington). The lack of a more recentreview gives some indication of the limitations of this
approach (see below)!
The principle of plasmon-loss analysis is based on
empirical observation of the shift in the plasmon-peak
position ( E
P) with composition ( C), giving an expression
of the form
EPCðÞ ¼ EP0ðÞ /C6 CdEp
dC/C18/C19
(38:8)
where EP(0) is the plasmon loss for the pure compo-
nent. By creating a series of binary alloys of knowncomposition we can develop a working curve which
we can then use to calibrate measurements of E
Pin
unknown alloys.
Since plasmon-loss analysis demands the measure-
ment of peak shifts rather than peak positions, you need
an energy spectrum of the highest resolution and suffi-cient dispersion to measure the peak centroid accu-
rately. The early plasmon-loss studies did not haveBALLPARK CALCULATION
A typical ballpark figure: if the intensity in the first
plasmon peak is greater than one tenth the zero-lossintensity then your specimen is too thick for EELS
quantification.
(A)
FIGURE 38.7. (A) The low-loss spectrum from a very thin specimen of
pure Al showing the intense ZLP ( I0) and a small plasmon peak ( IP)a t
about 15 eV. (B) The low-loss spectrum from a thick specimen of pure Al
showing several plasmon peaks, the first of which is almost as intense asthe ZLP. The inset shows the calculation of the thickness from the Gatansoftware.
38.3 T HELOW-LOSSSPECTRUM ............................................................................................................................... .............................. 707
www .Iran -mavad .com  
ﻣﺮﺟﻊ ﺩﺍﻧﺸﺠﻮﻳﺎﻥ ﻭ ﻣﻬﻨﺪﺳﻴﻦ ﻣﻮﺍﺩ
access to FEGs and so the resolution of the thermionic
source was a limiting factor. Figure 38.8 illustrates some
early plasmon-loss concentration data and the visible
peak shifts that occur and also shows how we can use theplasmon peak shifts in Al-Li alloys and convert them
into Li concentration data and also create Li composi-
tions maps, which, given its low Z, is rather difficult to
do with other analytical techniques.
Plasmon-loss spectrometry has reasonable spatial
resolution and is relatively insensitive to specimen
thickness and surface deposits. The spatial resolution
is controlled by the localization of the plasmon oscilla-tion which is only a few nm, since the plasmon distur-bance is rapidly damped by the free electrons. The
specimen thickness only affects the number and inten-
sity of the plasmon peaks, not their position, as you cansee in Figure 38.7. In fact you get the best results fromplasmon-loss spectrometry when your specimen is
about 1–2 mean free paths ( l
P) thick so that several,
intense, Gaussian peaks are observable. There are,
unfortunately, strong practical disadvantages, whichaccount for the almost complete absence of plasmon-loss data since the advent of ionization-loss techniques
in the mid-1970s
&We are limited to specimens showing well-defined
peaks, and only binary specimens can be sensibly
analyzed.
&The alloying element must produce a detectable changeinE
Pand this is not always the case. For example, the
addition of 30 at.% Zn to Al scarcely changes EP.
It is possible that application of modern detection
and data processing techniques may improve the quality
and ease of analyzing plasmon-loss spectra. While plas-mon peak-shift analysis is limited, we can at least use the
low-loss plasmon spectra for chemical fingerprinting, as
we’ve already described, and we’ll discuss the prospectsfor more quantitative interpretation of low-loss spectra
via modeling in Section 38.4.
With increasing interest in the mechanical properties
of nanoscale materials, the fact that strong scaling(B)
FIGURE 38.7. (Continued).
708 ................................................................................................................................. L OW-LOSS AND NO-LOSSSPECTRA AND IMAGES
www .Iran -mavad .com  
ﻣﺮﺟﻊ ﺩﺍﻧﺸﺠﻮﻳﺎﻥ ﻭ ﻣﻬﻨﺪﺳﻴﻦ ﻣﻮﺍﺩ
correlations exist between the plasmon energy and elas-
tic properties, hardness, valence-electron density, andcohesive energy is leading to a resurgence of interest in
this part of the spectrum (e.g., Oleshko and Howe).38.3.E Single-Electron Excitations
A high-energy beam electron may transfer sufficient
energy to a single electron in the valence band to changeits orbital state, perhaps moving it to an unoccupied statein the conduction band. We call these events single-elec-
tron interactions and they result in inter/intraband tran-
sitions for the valence electrons, with energy losses of upto/C2425 eV. An example of an interband transition is given
in the spectra from different polymers which can be dis-tinguished solely by their electronic differences (Huntet al.), as shown in Figure 38.9A. Interactions with molec-ular orbitals, such as the porbitals produce characteristic
peaks in this low-energy region of the spectrum, some-
times causing shifts in the plasmon peak (either up or
down depending on the relative energy of the interbandtransition and the plasmon loss), and that is why it ispossible to use the intensity variation in this part of thespectrum to fingerprint a particular phase. A more chal-lenging example is given in Figure 38.9B, which showswhat can be done with a combination of cryo- and low-dose STEM to image a polymer nano-emulsion in an
aqueous medium. The low-loss spectra reveal the electron-
ic differences between the phases (including amorphousice!) and the filtered images show the lobed shape of theemulsified particles. There is probably no other techni-que that could image such beam-sensitive material atsuch high resolution (Kim et al.).
If a beam electron gives a weakly bound, valence-
band electron sufficient energy to escape the attractive
field of the nucleus, then a secondary electron (SE) is
created, of the sort used to give topographic images inthe SEM and STEM. Typically, a SE requires <20 eV
to escape the surface and therefore the electrons causingSE emission appear in the same low-energy region of thespectrum as the inter- and intraband transitions.
38.3.F The Band Gap
In the region of the spectrum immediately after the ZLP,and before the rise in intensity preceding the plasmonpeak, you can see a region of low intensity. If there are nointerband transitions occurring, the intensity in this por-tion of the spectrum approaches the dark-current (noise)level of the detector. This low intensity implies that thereis a forbidden-transition region, which is simply the bandgap, between the valence and conduction bands in semi-
conductors and insulators. To determine the band gap,
you need to strip off the tail of the ZLP (with all theconsequent difficulties) and measure the energy range ofthe gap out to the rise in the initial low-loss spectrum.Figure 38.10A illustrates the variable band gap in spectrafrom specimens of Si, and its oxide and nitride. Mappingthis change in the energy range in which no transitionsoccur gives band-gap images (Figure 38.10B) and several
examples of this are given by Kimoto et al. As sub-
nanometer-scale semiconductor technology advances,
(A)
(B)
(C)
FIGURE 38.8. (A) A discontinuous precipitation reaction front in an
Al-11 at.% Li specimen. (B) Experimental plasmon-loss measurements of
the Li composition variation across the interface. (C) The shift in the
plasmon peak for the matrix (5 at.% Li) and the precipitate (25 at.% Li) isclear in the two spectra.
38.3 T HELOW-LOSSSPECTRUM ............................................................................................................................... .............................. 709
www .Iran -mavad .com  
ﻣﺮﺟﻊ ﺩﺍﻧﺸﺠﻮﻳﺎﻥ ﻭ ﻣﻬﻨﺪﺳﻴﻦ ﻣﻮﺍﺩ
the need for sub-nanometer resolution imaging of the
band gap will increase and low-loss EEL images are theonly way to visualize this electronic property.
38.4 MODELING THE LOW-LOSS
SPECTRUM
As you now know, the low-loss spectrum has the advan-
tage of significant intensity (so counting statistics are not a
problem) and it contains useful data about your speci-men, such as composition, bonding, the dielectric con-
stant, the band gap, the free-electron density, and optical
properties. With all this information you might have
thought that we understood the spectrum very well and
FIGURE 38.9. (A) The interband transition characteristic of polystyrene,
clearly visible on the rise of the plasmon peak, compared with the absence
of such a transition in polyethylene. (B) (top) A low-dose cryo-HAADFimage of a two-phase polymer nano-emulsion in water; (bottom) low-loss
spectra from amorphous ice (blue) polydimethyl siloxane (PDMS) (green)
and a multi-phase co-polymer (red), together with the correspondingcomposition maps based on the differences in their low-loss spectra.
(A)
(B)
FIGURE 38.10. (A) Band-gap differences evident in the low-loss spectra
of a Si semiconductor, SiO 2, and Si nitride (almost Si 3N4) ceramic insu-
lators and (B) the corresponding band-gap image (with scale on right;
recorded at 90 K using 1024 channels and 150 ms dwell time). Note the Siislands in the oxide layer which were not visible in the TEM image.
710 ................................................................................................................................. L OW-LOSS AND NO-LOSSSPECTRA AND IMAGES
www .Iran -mavad .com  
ﻣﺮﺟﻊ ﺩﺍﻧﺸﺠﻮﻳﺎﻥ ﻭ ﻣﻬﻨﺪﺳﻴﻦ ﻣﻮﺍﺩ
were able to model it with some degree of precision and
could use the modeling to predict spectra from different
materials. Perversely, we are better able to do this for the
much lower intensity, high-loss spectrum, as we’ll describein Chapters 39 and 40. However, significant progress isbeing made in calculating the plasmon-loss energies andinterband transitions. As we’ve seen, the plasmon peak isbasically an oscillation of the free electrons, so equation38.6 has been used over several decades to calculate theplasmon-loss energy, but this approach can’t handle the
effects of other low-loss features like interband transi-
tions. French has developed software for low-loss model-ing, called Electronic Structure Tools (see URL #1),which consists of a number of programs for the quantita-tive analysis of optical, VUV, and EELS spectra. Keasthas shown good agreement between experimental andcalculated low-loss spectra for a range of metals andceramics, as shown in Figure 38.11, using abinitio meth-
ods, which we’ll describe in some more detail in Chapter
40, and this topic is dealt with extensively in the compa-nion text. Modeling of such spectra requires carefulexperimental control and for the data of Figure 38.11the convergence angle of the (100-kV) beam was 8.3mrad, the Gatan spectrometer collection angle was 5.8mrad, 100 spectra (0.05 s per acquisition) were aligned,corrected for dark current and gain variations, and
summed. The density-functional theory (see Section40.5.A) calculations (using the random-phase approxima-
tion and neglecting local-field effects) were performed
using the WIEN2k code. Exchange and correlation effects
were treated using the generalized gradient approxima-
tion. The final spectrum was averaged over the differentorientation components. So you get the idea that this isnot straightforward!
Software for all aspects of low-loss analysis can be
found at URLs #1 and 6.
CHAPTER SUMMARY
The low-loss (valence/plasmon) portion of the spectrum from 0 to 50 eV contains a wealth
of useful information about the specimen.
&The ZLP is the most intense signal. If you filter out all the low-loss electrons apart from theZLP, you get images and DPs which generally show higher resolution and better contrastthan unfiltered ones because they are free of chromatic aberration and diffuse-scatteringeffects.
&The low-loss spectrum reflects beam interactions with loosely bound conduction andvalence-band electrons.
&From different portions of the low-loss spectrum, you can measure the local dielectricconstant of your specimen, the free-electron density, the thickness, the band gap, andobserve inter/intraband transitions. You can also form images using energy-loss elec-trons which map out all these phenomena, generally with sub-nanometer resolution.
&The low-loss spectrum can be used to fingerprint (identify) specific elements, compounds,and biological tissue by comparison with the characteristics of standard spectra in databases.
&In some binary alloy systems of light elements, you can determine composition bymeasuring shifts in the plasmon-peak centroid. Plasmon imaging also has the potentialfor mapping nanoscale mechanical properties.
&We are getting much better at simulating the low-loss spectrum and understanding the variousbeam-specimen interactions that contribute to this high-intensity portion of the spectrum.
THE EELS ATLAS
Ahn, CC Ed. 2004 Transmission Electron Energy-Loss Spectrometry in Materials Science and the EELS
Atlas 2nd Ed. Wiley-VCH Weinheim Germany. Buy this.
0 10 20 30Im(-1/ε)Experimental
Calculated
Energy loss (eV)
FIGURE 38.11. A comparison between the calculated (dashed) and
experimental (full) low-loss spectrum from commercial MgB 2particles.
CHAPTER SUMMARY .................................................................................................................................................................................... 711
www .Iran -mavad .com  
ﻣﺮﺟﻊ ﺩﺍﻧﺸﺠﻮﻳﺎﻥ ﻭ ﻣﻬﻨﺪﺳﻴﻦ ﻣﻮﺍﺩ
Ahn, CC and Krivanek, OL 1983 EELS Atlas Gatan Inc., 5933 Coronado Lane Pleasanton CA 94588. Buy
this too (if you can find it).
SOME CALCULATIONS AN D SPECIAL CONCEPTS
Egerton, RF 1976 Inelastic Scattering and Energy Filtering in the Transmission Electron Microscope Phil.
Mag. 3449–65. One of the earliest indications of the power of EEL techniques.
Egerton, RF 1996 Electron Energy Loss Spectroscopy in the Electron Microscope 2nd Ed. Plenum Press
New York. Includes the idea of high-contrast tuning.
Eggeman, AS, Dobson, PJ and Petford-Long AK 2007 Optical Spectroscopy and Energy-Filtered Trans-
mission Electron Microscopy of Surface Plasmons in Core-Shell Nanoparticles J. Appl. Phys. 101
024307–10.
Keast, VJ 2005 Ab Initio Calculations of Plasmons and Interband Transitions in the Low-Loss Electron
Energy-Loss Spectrum J. Electron Spectrosc. Relat. Phenom. 14397–104.
Schattschneider, P and Jouffrey, B 1995 Plasmons and Related Excitations in Reimer, L Ed. Energy-
Filtering Transmission Electron Microscopy 151–224 Springer New York. A thorough introduction
to plasmons and related excitations.
APPLICATIONS
Arenal, R, Ste ´phan, O, Kociak, M. Taverna, D. Loiseau, A and Colliex, C 2005 Electron Energy Loss
Spectroscopy Measurement of the Optical Gaps on Individual Boron Nitride Single-Walled and Multi-
walled Nanotubes Phys. Rev. Lett. 95127601–127604.
Batson, PE 1982 Surface Plasmon Coupling in Clusters of Small Spheres Phys. Rev. Lett. 49 936–940.
Ding, Y and Wang, ZL 2005 Electron Energy-Loss Spectroscopy Study of ZnO Nanobelts J. Electr. Microsc.
54287–291.
Hunt, JA, Disko, MM, Behal, SK and Leapman, RD 1995 Electron Energy-Loss Chemical Imaging of
Polymer Phases Ultramicrosc. 5855–64.
Kim, G, Sousa, A, Meyers, D, Shope, M and Libera, M 2006 Diffuse Polymer Interfaces in Lobed
Nanoemulsions Preserved in Aqueous Media J. Am. Chem. Soc. 1286570 –6571.
Kimoto, K, Kothleitner, G, Grogger, W, Matsui, Y and Hofer F 2005 Advantages of a Monochromator for
Bandgap Measurements Using Eelectron-Loss Spectroscopy Micron 36185–189.
Midgley, PA, Saunders, M, Vincent, R and Steeds, JW 1995 Energy-Filtered Convergent-Beam Diffraction:
Examples and Future Prospect s Ultramicrosc. 591–13.
Oleshko, VP and Howe, JM 2007 In Situ Determination and Imaging of Physical Properties of Metastable
and Equilibrium Precipitates Using Valence Electron Energy-Loss Spectroscopy and Energy-FilteringTransmission Electron Microscopy J. Appl. Phys. 101054308–11.
Reimer, L 2004 Electron Spectroscopic Imaging inTransmission Electron Energy Loss Spectrometry in
Materials Science and the EELS Atlas 2nd Ed. 347–400 Ed. CC Ahn Wiley-VCH Weinheim Germany.
Van Bentham, K, Elsasser, C and French, RH 2001 Bulk Electronic Structure of SrTiO3: Experiment and
Theory J. Appl. Phys. 906156–6159.
Williams, DB and Edington, JW 1976 High Resolution Microanalysis in Materials Science Using Electron
Energy Loss Measurements J. Microsc. 108113–145. Historical but not superceded!
URLs
1) http://www.lrsm.upenn.edu/ /C24frenchrh/index.htm
2) http://www.hremresearch.com/Eng/download/documents/EELScatE2.html3) http://www.gatan.com/answers2/index.php4) http://www.cemes.fr /%7Eeelsdb/
5) http://www.cemes.fr/epsilon/home/main.php6) http://www.deconvolution.com /
SELF-ASSESSMENT QUESTIONS
Q38.1 Distinguish the low-loss and high-loss regions of the spectrum.
Q38.2 What is usually the second most intense peak in any spectrum? What might be the second most intense
peak in a spectrum from a very thick specimen?
Q38.3 List the characteristic scattering angles of the principal energy-loss processes and give ballpark values.
How do these compare with other important scattering angles in TEM such as typical Bragg angles?
Q38.4 What’s a typical value for a plasmon-energy loss?
Q38.5 What are inter- and intraband transitions and why do they result in relatively low energy losses?Q38.6 Why is it important for the ZLP to be the most intense peak in the spectrum by a factor of 10 or more?
Q38.7 What’s another expression for the ‘permittivity of free space’?
Q38.8 What is meant by the ‘free-electron density’ and what role does it play in low-energy losses?Q38.9 Why is the plasmon peak the most prominent energy-loss peak in the spectrum from a thin specimen?
712 ................................................................................................................................. L OW-LOSS AND NO-LOSSSPECTRA AND IMAGES
www .Iran -mavad .com  
ﻣﺮﺟﻊ ﺩﺍﻧﺸﺠﻮﻳﺎﻥ ﻭ ﻣﻬﻨﺪﺳﻴﻦ ﻣﻮﺍﺩ
Q38.10 What is the difference between the characteristic and the cut-off angle? Which is more important in
EELS and why?
Q38.11 What electrons are in the ZLP?
Q38.12 Under what conditions would you wish to remove the tail of the ZLP?
Q38.13 Describe one other way to measure the dielectric constant apart from low-loss EELS. What are the
relative advantages and disadvantages of the two approaches?
Q38.14 What’s the best way to remove the tail of the ZLP?Q38.15 What is fingerprinting and why should you be cautious about using it?Q38.16 Why would you ever bother to form an image from which the energy-loss electron have NOT been
removed?
Q38.17 Why would you ever bother to form a CBED pattern from which the energy-loss electrons have NOT
been removed?
Q38.18 What is a Kramers-Kronig transformation? What information does it extract from the low-loss
spectrum?
Q38.19 Why hasn’t there been more use of plasmon-shift measurements for composition determination?Q38.20 Explain why you might want to model the intensity in the low-loss spectrum.
Q38.21 Distinguish single, plural, and multiple scattering. Which is best for EELS and why?
TEXT-SPECIFIC QUESTIONS
T38.1 Distinguish the characteristic scattering angle, the cut-off angle, and the spectrometer collection angle.
Explain why large differences in the characteristic scattering angle affect the information in thespectrum.
T38.2 Why does filtering out the energy-loss electrons improve the quality of images of specimens showing
mass-thickness contrast?
T38.3 Why does filtering out the energy-loss electrons improve the quality of images of specimens showing
diffraction contrast?
T38.4 Why does filtering out the energy-loss electrons improve the quality of diffraction patterns?T38.5 What is contrast tuning and under what circumstance might you use it?
T38.6 Why do you think there’s a residual interband transition peak in the polyethylene spectrum in Figure 38.9?T38.7 Can you think of any other way to image the distribution of Li shown in Figure 38.8 (Hint: read Chapter
39 first)?
T38.8 Why were we able to use plasmon-peak shift measurements as an analysis technique over 30 years ago
and why does nobody use it any more?
T38.9 Why does EELS low-loss determination of the dielectric constant compare with UV spectroscopy in
terms of the valence states that can be determined? (Hint: work out the wavelength of electrons with atypical low energy loss.)
T38.10 Given that we typically think of the band gap as a non-spatially localized phenomenon due to overlap of
the energy states above the atomic potential wells, explain how we can talk about band-gap imaging andthe high spatial resolution of images such as Figure 38.10.
T38.11 Why would we want to calculate the intensity distribution in low-loss spectra?
T38.12 Given that the low-loss spectrum is so much more intense than the high-loss spectrum, why has there
been relatively little theoretical and experimental work on this part of the spectrum compared with the
high-loss regime?
T38.13 Estimate the relative intensities in the zero-loss and the low-loss regions of Figure 38.1 and then explain
why we can approximate the total spectrum intensity to the sum of these two components.
T38.14 Study Figure 38.7, then draw diagrams showing how the spectral peaks continue to change in relative
intensity with increasing thickness beyond that in Figure 38.7B.
T38.15 Why would you expect to see differences in the low-loss spectra from different compounds such as shown
in Figure 38.5?
T38.16 Why do plasmon-like peaks occur in spectra from biological materials in which there are no free
electrons?
CHAPTER SUMMARY .................................................................................................................................................................................... 713
www .Iran -mavad .com  
ﻣﺮﺟﻊ ﺩﺍﻧﺸﺠﻮﻳﺎﻥ ﻭ ﻣﻬﻨﺪﺳﻴﻦ ﻣﻮﺍﺩ
39
High Energy-Loss Spectra and Images
CHAPTER PREVIEW
The high energy-loss spectrum ( E>50 eV) consists primarily of ionization or core-loss edges
on a rapidly decreasing plural-scattering background. Elemental-composition data and
elemental maps can be extracted from these ionization edges. In this chapter, we’ll examinehow to get this information, quantify it, and image it. A good use for such data is light-
element analysis wherein EELS complements XEDS. First, we’ll remind you of the experi-
mental variables over which you have control, because these are rather critical. Then we’lldiscuss how to obtain a spectrum and what it should look like if you’re going to quantify it.
Next, we’ll discuss the various quantification routines which, in principle, are just as
straightforward as those for XEDS but in practice require rather more sophisticated soft-ware, and we often need to use deconvolution routines. Elemental imaging is a powerfulaspect of high-energy-loss EELS, particularly, because both the spatial resolution and
minimum detection limits are somewhat better than XEDS and atomic-column spectro-
scopy and single-atom detection are more easily achievable in EELS.
39.1 THE HIGH-LOSS SPECTRUM
The high-loss portion of the spectrum above /C2450 eV
contains information from inelastic interactions with
the inner or core shells. These interactions provide direct
elemental identification in a manner similar to XEDS
and other information, such as bonding and atomicposition. We’ll emphasize quantitative elemental analy-
sis and mapping in this chapter and discuss the other
features of the high-loss spectrum in the next chapter.
39.1.A Inner-Shell Ionization
When a beam electron transfers sufficient energy to acore-shell electron (i.e., one in the inner, more tightly
bound K, L, M, etc., shells) to move it outside the
attractive field of the nucleus, the atom is said to beionized (go back and look at Figure 4.2). As you know
from the earlier chapters on X-ray analysis, the decay of
the excited atom back to its ground state may produce a
characteristic X-ray or an Auger electron. So high-loss
EELS and XEDS detect different aspects of the samephenomenon. Ionization is the primary event and X-ray
emission is one of two secondary processes. We are
interested in ionization losses precisely because the pro-cess is characteristic of the atom involved and so the
signal is a direct source of chemical information, just
like the characteristic X-ray. We call the ionization-losssignal in the EELS spectrum an ‘edge,’ rather than a
peak, for reasons we’ll describe shortly and we use theedges as the basis for elemental mapping.
Ionization is a relatively high-energy process. For
example, the lightest solid element, Li, requires an
input of /C2455 eV to eject a K-shell electron, and so the
loss electrons are usually found in the high-loss region of
the spectrum, above E= 50 eV. K-shell electrons require
much more energy for ejection as Zincreases because they
are more strongly bound to the nucleus. The bindingenergy for electrons in the uranium K shell is about99 keV. So we tend to use L and M edges when dealingwith high- Zatoms (just like in XEDS) because the intensity
of the K edges decreases substantially above /C242k e V .I t ’ s
worth a short mention here about the nomenclature usedEELS COMPLEMENTS XEDS
Detection of the high-energy electron that ionized the
atom is independent of whether the atom emits an X-ray or an Auger electron. So EELS is notaffected by
the fluorescence-yield limitation that restricts light-element X-ray analysis. These differences explain, inpart, the complementary nature of XEDS and ioni-zation-loss EELS but also the much higher efficiencyof EELS.
39.1 T HEHIGH-LOSSSPECTRUM ............................................................................................................................... ............................ 715
www .Iran -mavad .com  
ﻣﺮﺟﻊ ﺩﺍﻧﺸﺠﻮﻳﺎﻥ ﻭ ﻣﻬﻨﺪﺳﻴﻦ ﻣﻮﺍﺩ
for EELS edges. As for X-rays, where we have K, L, M,
etc., peaks in the spectrum, we get ionization edges from K,L, M, etc., shell electrons. However, the much better energyresolution of the magnetic-prism spectrometer means that
it is much easier to detect small differences in spectra that
arise from the presence of different energy states in theshell. For example
&The K shell electron is in the 1 s state and gives rise to
a single K edge.&In the L shell, the electrons are in either 2s or 2porbitals, and if a 2s electron is ejected, we get an L
1
edge and a 2p electron causes either an L 2or L 3edge.
Depending on the ionization energy, the L 2and L 3
edges may not be resolvable (they aren’t in Al but they
are in Ti), and so we call this edge the L 2,3. The full range
of possible edges is shown schematically in Figure 39.1,
and you can see that other dual edges exist, such as
the M 4,5.
…
O shell N shell M shell L shell K
shell
Energy1
23
25
27
21
23
21
21
23
25
21
23
21
23
25
25
21
23
21
23
2j
1s 2s 2p 3s 3p 3d 4d 4p 4s 4f 5d 5p 5sKL 2,3
L 1M 1M 4,5
M 2,3O 4,5
O 2,3
O 1
N 6,7
N 4,5
N 2,3
N 1
ln1
2To empty states
FIGURE 39.1. The full range of possible edges in the energy-loss spectrum due to core-shell ionization and the associated nomenclature.
716 .......................................................................................................................................... H IGHENERGY -LOSSSPECTRA AND IMAGES
www .Iran -mavad .com  
ﻣﺮﺟﻊ ﺩﺍﻧﺸﺠﻮﻳﺎﻥ ﻭ ﻣﻬﻨﺪﺳﻴﻦ ﻣﻮﺍﺩ
Compared with plasmon excitation, which requires
much less energy, the ionization cross sections are rela-
tively small and the mean free paths relatively large. As a
result, the ionization-edge intensity in the spectrum ismuch smaller than the plasmon peak, and becomes evensmaller as the energy loss increases (look back to Figure37.1). This is another reason for staying with the lowerenergy-loss (L and M) core edges. While the possibility
of plural ionization events being triggered by the same
electron is small in a typical thin foil, we’ll see that thecombination of an ionization loss and a plasmon loss isby no means uncommon. This phenomenon distorts theEEL spectrum and any filtered images.
If you go back and look at Figure 4.2, you can see
that a specific minimum-energy transfer from the beam
electron to the inner-shell electron is required to over-
come the binding energy of the electron to the nucleusand ionize the atom. This minimum energy constitutesthe ionization threshold, or the critical ionizationenergy, E
c.
We define ECasEKfor a particular K-shell electron,
ELfor an L shell, etc. Of course, it is also possible to
ionize an atom by the transfer of E>EC. However, the
probability of ionization occurring becomes less withincreasing energy above E
Cbecause the ionization
cross section decreases with increasing energy transfer.As a result, the ionization-loss electrons have an energydistribution that ideally shows a sharp rise to a max-
imum at E
C, followed by a slowly decreasing intensity
above ECback toward the background. This triangular
shape is called an edge because you’ll notice that, as
shown in Figure 39.2A, it has a similar intensity profileto the absorption edges in X-ray spectroscopy. Often theterm ‘hydrogenic’ is used for such a sharp edge-onset
because this is what would arise from the ionization of
the ideal single isolated hydrogen atom.
In reality, because we aren’t dealing with isolated
atoms, but atoms integrated into a crystal lattice or anamorphous structure, the spectra are more complex.Ionization edges are superimposed on a rapidly decreas-ing background intensity from electrons that have under-
gone random, plural inelastic scattering events (Figure
39.2B). The edge may also show fine structure oscilla-tions within /C2450 eV of E
C(Figure 39.2C) which are due
to bonding effects (termed energy-loss near-edgestructure, ELNES). More than 50 eV after the edge,small intensity oscillations may be detectable (Figure39.2D) due to diffraction effects from the atoms sur-rounding the ionized atom, and these are called extended
energy-loss fine structure (EXELFS), which is analogous
to extended X-ray absorption fine structure (EXAFS) inX-ray spectra, particularly, those generated from intense
synchrotron sources.
Finally, as we noted earlier, the ionization-loss elec-
trons may also undergo low-loss interactions. For exam-
ple, they may create plasmons, in which case the edgecontains extra plural-scattering intensity /C2415–25 eV
above E
C, as shown schematically in Figure 39.2E. So
experimental ionization edges are far more complicatedthan the Gaussian peaks in an XEDS spectrum, but they
also contain far more information about the specimen
than a characteristic peak. From an XEDS spectrum,you only get elemental identification rather than chemical
information, such as bonding which is contained both inthe ELNES and the low-loss structure (although as weshowed in Figure 32.9C, if the X-ray spectrometer has
sufficiently high-energy resolution, it can detect such
differences but the price to pay in the AEM is an unac-ceptably low count rate). Figure 39.3 shows a spectrum
from BN on a C film. The various ionization edges show
some of the features drawn schematically in Figure 39.2,
in particular, strong ELNES on the B-K edge; we’ll
discuss these fine-structure effects more in Section 40.1and how to form fine-structure images from them in
Section 40.5.C.
39.1.B Ionization-Edge Characteristics
The angular distribution of ionization-loss electrons var-i e sa s( y
2+yE2)–1and will be a maximum when y=0 ,i n
the forward-scattered direction. The distribution decreasesto a half width at the characteristic scattering angle y
E
given by equation 38.1. This behavior is essentially the
same as for plasmon scattering but because we have rela-
tively large values of ECcompared to EP, we get larger
characteristic scattering angles for ionization-loss elec-
trons (e.g., for the typical, maximum core-loss energy
that we would use for analysis E=2 0 0 0e Vs o yE/C2410
mrad when E0=1 0 0k e V ) .
The angular distribution varies depending on E, and
because of the extended energy range of ionization-lossTRIANGULAR SHAPE
This idealized triangular or sawtooth shape is only
found in spectra from isolated hydrogen atoms and istherefore called a hydrogenic ionization edge. Realionization edges have shapes that approximate, moreor less, to the hydrogenic edge.ELNES AND EXELFS
Fine structure around the ionization edge onset isknown as ELNES. Small intensity oscillations>/C2450 eV after the edge due to diffraction effects arecalled EXELFS.
39.1 T HEHIGH-LOSSSPECTRUM ............................................................................................................................... ............................ 717
www .Iran -mavad .com  
ﻣﺮﺟﻊ ﺩﺍﻧﺸﺠﻮﻳﺎﻥ ﻭ ﻣﻬﻨﺪﺳﻴﻦ ﻣﻮﺍﺩ
electrons above EC, this can be quite complicated. For
E/C24ECthe scattering intensity drops rapidly to zero over
about 10 mrads (at yc), but as Eincreases above ECthe
angular-intensity distribution drops around y=08,but increases at larger scattering angles, giving rise to
the so-called Bethe ridge. However, this effect is not
really important for the kind of analytical studies thatwe are emphasizing in this chapter.(E)(A)
(C) (D)(B)
250 300 350 400 450Counts
Energy loss (eV)250 300 350 400 450Counts
Energy loss (eV)Plural-scattering
backgroundEdge
250 300 350 400 450Counts
Energy loss (eV)ELNES
250 300 350 400 450Counts
Energy loss (eV)EXELFS
250 300 350 400 450Counts
Energy loss (eV)Combination of
ionization
and plasmon
losses
Increased
plural
scattering
background
FIGURE 39.2. The characteristic features of an inner-shell ionization edge. (A) The idealized sawtooth (hydrogenic) edge. (B) The hydrogenic edge
superimposed on the background arising from plural inelastic scattering. (C) The presence of ELNES. (D) The EXELFS. (E) In a thick specimen, plural
scattering, such as the combination of ionization and plasmon losses, adds another peak to the post-edge structure and raises the background level.
718 .......................................................................................................................................... H IGHENERGY -LOSSSPECTRA AND IMAGES
www .Iran -mavad .com
