Repository: Ketankham/chatbot-meta-books

File: tem-book.txt (part 66 of 71)
 هب انم خدا 
ﻣﺮﺟﻊ ﺩﺍﻧﺸﺠﻮﻳﺎﻥ ﻭ ﻣﻬﻨﺪﺳﻴﻦ ﻣﻮﺍﺩ
So, the distribution of characteristic scattering angles
for the core-loss electrons that we use for analysis span
the range from /C240.2 to 10 mrads and the scattering cut-
off angles range from /C2425 to 200 mrads (equation 38.4).
In other words, like the plasmon-loss electrons, theionization-loss electrons are very strongly forward-scattered. Consequently, efficient collection of mostinelastically scattered electrons is straightforward, sincea spectrometer entrance aperture angle ( b) of 10 mrads
will collect the great majority of such electrons. As aresult, collection efficiencies in the range 50–100% arenot unreasonable, which contrasts with XEDS where theisotropic generation of characteristic X-rays results invery inefficient collection. Figure 39.4 compares the col-lection of X-rays and energy-loss electrons and Figure39.5 shows the variation in collection efficiency for ioni-zation-loss electrons as a function of both band energy.
While the K edges in Figure 39.3 show sharp onsets,
like an ideal hydrogenic edge, not all edges are similar inshape. Some edges have much broader onsets, spreadover several eV or even tens of eV. The edge shape ingeneral depends on the electronic structure of the atombut, unfortunately, we can’t give a simple relationshipbetween edge types and specific shapes. The situation isfurther complicated because the edge shapes changedepending on whether or not certain energy states arefilled or unfilled. For example, if you go back and lookat Figure 37.1, the Ni L edge shows two sharp peaks,which are the L
3and L 2edges. (We’ll discuss these
details much more in Section 40.1.) These sharp linesarise because the ejected L shell electrons don’t entirely
escape from the atom and have a very high probability
of ending up in unfilled d-band states. In contrast, in Cuwhere the d band is full, the L
2,3edge does not show
these intense lines. Similar sharp lines appear in the M 4,5
edges in the rare earths. As if this were not enough, the
FIGURE 39.4. Comparison of the relative efficiencies of collection of
EELS and XES. The forward-scattered energy-loss electrons are very
efficiently collected with even a small EELS collection angle. In contrast,only a small fraction of the uniformly emitted (4 psr) characteristic X-rays
is detected by the XEDS.
FIGURE 39.5. Variation in the collection efficiency of ionization-loss
electrons as a function of energy loss and spectrometer collection angle.A 10 mrad collection angle will gather over 75% of all the incident-beamelectrons that ionized C atoms and lost /C24285 eV.12x103
160 240 320 400 480 560
Energy loss (eV)Counts
B K
C KN8x103
4x103
0
FIGURE 39.3. High energy-loss spectrum from a thin flake of BN sitting
on the edge of a hole in an amorphous-carbon support film. The B K and
N K edges are clearly visible superimposed on a rapidly decreasing back-
ground. A very small C K edge is also detectable at /C24280 eV.
39.1 T HEHIGH-LOSSSPECTRUM ............................................................................................................................... ............................ 719
www .Iran -mavad .com  
ﻣﺮﺟﻊ ﺩﺍﻧﺸﺠﻮﻳﺎﻥ ﻭ ﻣﻬﻨﺪﺳﻴﻦ ﻣﻮﺍﺩ
details of the fine structure and edge shapes are also
affected by bonding. For example, the Si edge in a
spectrum from SiO 2is different from the Si edge from
pure Si. To sort all this out it’s best if you consult the
2004 EELS Atlas (by Ahn and related references in theprevious chapter) which contains representative edgesfrom all the elements and many oxides.
Now that we’ve covered both the low and high
energy-loss processes, we can summarize the character-istics of the energy-loss spectrum by examining acomplete spectrum from NiO containing both low and
high-loss electrons, as shown in Figure 39.6. In this
figure, we also compare the spectrum to the energy-
level diagram for NiO. You can see that
&The ZLP is above the potential wells since these
electrons don’t interact with the atom.
&The plasmon peak comes from interactions with thevalence/conduction band electrons just below theFermi level ( E
F).
E
60x103Counts
-0 200 400 600 800
Energy loss (eV)NiO EELS
spectrumNiOK
532 eV
M
855 eVLEmpty states
Conduction/
valence bands Core-shell
energy levels
Neighboring
atoms
40x103
20x103F
x100
FIGURE 39.6. The correspondence between the energy levels of electrons surrounding adjacent Ni and O atoms and the energy-loss spectrum. The
deeper the electrons sit in the potential well the more the energy needed to eject them. The ZLP is above the Fermi energy EF, the plasmon peak is shown at
the energy level of the conduction/valence bands where plasmon oscillations occur in the loosely bound electrons. The critical ionization energy required
to eject electrons in specific shells is shown (Ni L: 855 eV and O K: 532 eV).
720 .......................................................................................................................................... H IGHENERGY -LOSSSPECTRA AND IMAGES
www .Iran -mavad .com  
ﻣﺮﺟﻊ ﺩﺍﻧﺸﺠﻮﻳﺎﻥ ﻭ ﻣﻬﻨﺪﺳﻴﻦ ﻣﻮﺍﺩ
&The relative energy levels of the ionized shell (K, L,
or M) control the position of the ionization edge in
the spectrum. The closer to the nucleus, the deeper
the potential well and the more the energy requiredto eject the electron.
&There will be a different density of states in thevalence (3d) band of the Ni atom compared to the sband of the O atoms at the top of the potential wells.
&The core electrons could also be given enough energyto travel into the empty states, well above E
Fand, in
this case, we see ELNES after the ionization edge.We’ll discuss more details of such fine structure inthe spectrum in Chapter 40.
Despite the very high collection efficiency of the
spectrometer, the ionization edges still show relatively
low intensity, particularly as Eincreases. The edges have
an extended energy range well above E
Cand ride on a
rapidly varying, relatively high background. All thesefactors, as we shall see, combine to make quantitativeanalysis using EELS a little more challenging thanXEDS. However, for the lighter elements the X-rayfluorescence yield drops to such low values, and absorp-tion becomes so strong, even in thin specimens, that
EELS is the preferred technique. Experimentally, the
choice between the two is not always simple, but belowoxygen in the periodic table, EELS shows better perfor-mance than XEDS and for elements below boron, thereis no sensible alternative to EELS for nanometer-scaleanalysis.
39.2 ACQUIRING A HIGH-LOSS
SPECTRUM
From what we’ve described about the various EEL
spectrometers and filters and the complexity of the spec-tra, it should be clear that there are many variables to
control when acquiring a spectrum (see Brydson’s
monograph for a detailed description). Computer con-trol via the Gatan software now makes this process verystraightforward. We’ll start by summarizing the majorparameters relevant to acquiring high-loss spectra andimages and indicate reasonable values for each
parameter.
&Beam Energy E 0: It’s best to use the highest E0,
unless doing so causes displacement damage or sig-
nificant surface sputtering. A higher E0reduces the
scattering cross section and so you get reduced edgeintensity. Conversely, as E
0increases, the plural-
scattering background intensity falls faster than theedge intensity and so the signal to background
increases. The increase in signal to background var-
ies with the particular edge but it is never a strongvariation; so while we recommend using the highestkV, it’s not a good reason (on its own) to justifypurchasing a 300-keV TEM.
&Convergence angle a: You know how to control a
with the C2 aperture and/or the C2 lens, but ais only
important in quantification if it is larger than b.S oi f
you operate in TEM image or diffraction mode witha broad, parallel beam, rather than STEM mode,you can ignore a; otherwise, use the correction factor
we give later in Section 39.7.
&Beam size and current : You control these factors by
your choice of electron source, C1 lens, and C2aperture. As usual, the beam size is important indetermining spatial resolution in STEM mode, andthe beam current controls the signal intensity.
&Specimen thickness : The specimen must be thin
because this minimizes plural-scattering contribu-tions to the spectrum and quantification is morestraightforward.
If your specimen is too thick then you’ll have to use
deconvolution procedures to remove the effects ofplural scattering. So we’ll tell you more about how todetermine your specimen thickness from the spec-trum and how to decide if you need to deconvolutethe spectrum.
&Collection angle b: You know from Section 37.4 how
to measure bin all operating modes. If you need lots
of intensity and are happy with poor spatial resolu-tion, use TEM image mode with no objective aper-ture ( b>/C24100 mrads). A small spectrometer
entrance aperture ensures good energy resolution atthe same time. If you want a small bto prevent
contributions to the spectrum from high-angle scat-tering, use diffraction mode (TEM or STEM) and
keep the small entrance aperture for good energy
resolution. In the STEM case you also get goodspatial resolution.
Generally, for analysis b/C241–10 mrads is fine, so long
as it’s less than the Bragg angle for your specimenorientation; but for EELS imaging, which we discuss
in Section 39.9, 100 mrads may be necessary to get
the necessary signal intensity.SPECIMEN THICKNESS
Making your specimen as thin as possible is the mostimportant part of EELS.
ENTRANCE APERTURE
Remember that a 5 mm diameter entrance aperturegivesb/C245 mrad at a camera length of /C24800 mm.
39.2 A CQUIRING A HIGH-LOSSSPECTRUM .......................................................................................................................................... 721
www .Iran -mavad .com  
ﻣﺮﺟﻊ ﺩﺍﻧﺸﺠﻮﻳﺎﻥ ﻭ ﻣﻬﻨﺪﺳﻴﻦ ﻣﻮﺍﺩ
&Energy resolution :DEis limited by your electron
source unless you have a monochromator. Elemen-
tal analysis and imaging (the topic of this chapter) do
not require the best DE,s o/C245 eV would suffice. You
really need the best DEfor low-loss and fine-struc-
ture studies, which are probably the most useful andwidespread aspect of EELS (see the surroundingchapters). Use an FEG source and a PEELS/imag-ing filter if you want to do this, especially if you’relucky enough to have access to a monochromator.
&Energy-loss range and spectrum dispersion : The full
spectrum extends out to the beam energy E0, but the
useful portion only extends to /C242 keV. Above this E,
the intensity is very low, and XEDS is both easierand more accurate. Since you rarely need to collect aspectrum above /C242 keV a minimum of 2048 chan-
nels in the computer display, giving 1 eV/channel is agood starting dispersion. You can easily select a
higher display resolution if you want to look at a
more limited region of the spectrum or if you want tosee detail with DE<1 eV. Typically, you’re only
examining a limited portion of the spectrum anyhowand you set this by putting the necessary voltage onthe drift tube or changing the high voltage.
&Dwell time: If you have a PEELS with a PDA, set theintegration time so that at the maximum intensity
you don’t saturate the diodes: i.e., stay below 16,000
counts per acquisition in the most intense channeland sum as many spectra as you need to give suffi-cient counts for analysis.
&Number of acquisitions : Again, if you have PEELS/
PDA, multiple acquisitions may be necessary to getsufficient counts in the edge, but remember thatmultiple acquisitions may give rise to minor arti-
facts, as we discussed in Section 37.5.
Before you analyze a particular spectrum, you
should check four things
&Focus and align the ZLP and check the spectrometer
resolution.
&Look at the low-loss (plasmon) portion of the spec-trum; this gives you an idea of your specimenthickness.
&Look for the expected ionization edges. If you can’tsee any edges, your specimen is probably too thick oryou need to raise the display gain.
&It’s probably worth deconvoluting out the PSF priorto any quantification.
The first of these tasks is not critical, as we noted
earlier. Regarding the second task, we noted back in
Chapter 38 that, to a first approximation, if the plas-mon-peak intensity is less than about one tenth the ZLP,then the specimen is thin enough for analysis. Otherwise,you’ll probably have to deconvolute plural-scatteringeffects from your experimental spectrum. For the thirdtask, you should ideally see discrete edges on a smoothly
varying background, but you need to see at least achange in slope in the background intensity at theexpected E
C. If the background intensity is too noisy
it will make quantification more difficult, so acquiresufficient counts to generate a smoothly varying back-ground.
The jump ratio is the ratio of the maximum edge
intensity ( I
max) to the minimum intensity ( Imin) in the
channel preceding the edge onset, as shown in Figure39.7 (which is a well-defined edge from a suitably thinfilm of amorphous carbon). If the jump ratio is above
/C245, for the carbon K edge at 284 eV from a 50 nm
carbon film at 100 kV, then your system is operating
satisfactorily. You should keep a standard thin, amor-phous-carbon film available as a standard reference
specimen and occasionally check that the jump ratio
remains the same. We’ll see that jump-ratio imaging isone method of acquiring filtered images from ionizationedges. The jump ratio increases as E
0increases. If you
can’t get such a jump ratio from a standard, thin, carbonfilm, then probably you need to realign the spectrom-eter. The actual ionization-loss edges from your real
specimen, that you may wish to quantify or use to form
images, will probably be nothing like this ideal edge, butthe EELS software programs are more than capable of
0 1005 1031 1041.5 1042 1042.5 104
150 200 250 300 350
Energy loss (eV)Jump Ratio (S +B)
B
Signal SCounts
Background B
FIGURE 39.7. Definition of the jump ratio of an ionization edge
which should be about 5–10 for the carbon K edge if the EELS is well
aligned and the specimen really thin. This spectrum shows an adequatejump ratio.THE JUMP RATIO
An important parameter in determining the quality
of your spectrum is the signal-to-background ratiowhich in EELS we call the jump ratio.
722 .......................................................................................................................................... H IGHENERGY -LOSSSPECTRA AND IMAGES
www .Iran -mavad .com  
ﻣﺮﺟﻊ ﺩﺍﻧﺸﺠﻮﻳﺎﻥ ﻭ ﻣﻬﻨﺪﺳﻴﻦ ﻣﻮﺍﺩ
handling much smaller edges riding on much higher
backgrounds.
39.3 QUALITATIVE ANALYSIS
As with XEDS, you should always carry out a qualita-tive analysis first to ensure that you have identified allthe features in your spectrum. Then you can decidewhich edges to use for subsequent quantitative analysisand imaging.
Qualitative analysis using ionization edges is very
straightforward. Unlike XEDS, there are actually veryfew artifacts that can be mistaken for an edge. The mostprominent artifact that may lead to misidentification is
the ghost peak from diode saturation (see Section 37.5)
which is easily removed. So long as you calibrate thespectrum to within a few eV you can unambiguouslyidentify the edge energy.
You have to be careful here: sometimes you’ll see the
edge energy defined somewhat arbitrarily halfway up the
edge, e.g., at the p* peak on the front of a C-K edge. There
is no strict convention, and very often L and M edges donot have sharp onsets anyhow. Examination of a portion
of a spectrum, such as that shown back in Figure 39.3, isusually sufficient to let you draw a definite conclusion
about the identity of the specimen, which in this case is
BN on a C support film. In addition, it is wise to compare
your spectrum with reference spectra from the EELS
Atlas that we’ve mentioned several times before orthrough an on-line database, such as URL #1.
Remember that there are families of edges (K, L
2,3,
M4,5, etc.) just as there are families of peaks in X-ray
spectra but, as with X-ray spectra, you might not be able
to resolve all the edges in a single family. Given that
above /C242 keV the edges are usually too small to be
detected, it is in fact very rare that you would expect to
see more than one family of lines from a given element
(the Si L edge at /C24100 eV and the Si K edge at 1.7 keV
should both be visible in the same spectrum). As a ruleof thumb, quantification is equally easy with K and Ledges, but the accuracy of K-edge quantification is
slightly better. Up to Z= 13 (Al) we usually use K
edges because any L edges occur at very low energyand are masked by the plasmon peak. Above Z=1 3
you can use either K or L edges. Sometimes there is the
question of which edge is most visible. The K edge onset
is generally a bit sharper than the L edge which consistsof both the L
2and L 3edges and so may be somewhat
broader, but this is not always the case.
L edges for Z= 19–28 (e.g., the Ca-L edge in Figure
37.12 and the Cr-L edge in Figure 39.13) and Z= 37–45
are characterized by intense near-edge structure called
white lines. M edges for Z= 55–69 have similar intense
lines.
These white lines are so named because they appeared
as lines of varying intensity in photographically recorded,energy-loss spectra; they also appear that way if you look
at the spectra from in-column filters (see Figure 37.14A).
More details will be given in Section 40.1. If you have to
use the M, N, or O edges without any white lines, you
should know that they are very broad, with an ill-defined
threshold, and quantification is best achieved with stan-
dards, as we’ll see shortly.
The energy-loss spectrum clearly does not lend itself
to a quick ‘semi-quantitative’ analysis; so we can’t fol-
low our XEDS approach. For example, the spectrum in
Figure 39.3 comes from equal numbers of B and N
atoms, but the intensities in the B and N edges are
markedly different. This difference arises because ofthe variation in ionization cross section with E, the
strongly varying nature of the plural-scattering back-ground, and the edge shape, which causes the C and N K
edges to ride on the tails of the preceding edge(s).
The Ti-nitride and Ti-carbide example : Sometimes qua-
litative analysis is often all that you need to do. Figure
39.8 shows images and spectra from two small precipi-tates in an alloy steel. The spectra show a Ti L
23edge in
both cases and C and N K edges in Figure 39.8A and B,respectively. It does not take much effort to deduce thatthe first particle is TiC because it is the only knowncarbide of Ti, but the nitride could be either TiN orTi
3N. To determine which of the two it is, you have to
carry out full quantification, which we’ll discuss shortly.You should note that such clear discrimination betweenTiC and TiN in Figure 39.8B would be difficult using
windowless XEDS because the energy resolution is close
to the separation of the Ti L ( E=452 eV) and the N K
(E=392 eV) X-ray peaks. In addition, the DPs from
both phases are almost identical, so this problem is aperfect one for EELS.
39.4 QUANTITATIVE ANALYSIS
To quantify the spectrum or to form a quantitative
image, you have to integrate the intensity ( I) in the ioni-
zation edge(s) by removing the plural-scattering back-
ground. Then you have to determine the number of
atoms ( N) responsible for I.Nis related to Iby a sensi-
tivity factor termed the partial ionization cross section(s). We’ll see that splays a similar role to the k
ABfactor
in X-ray analysis. If you go back and look at Figure 39.2,IONIZATION EDGE
We identify the ionization edge as the energy loss at
which there is a discrete increase in the slope of thespectrum; this value is the edge onset, i.e., E
C, the
critical ionization energy.
39.4 Q UANTITATIVE ANALYSIS ............................................................................................................................... ................................ 723
www .Iran -mavad .com  
ﻣﺮﺟﻊ ﺩﺍﻧﺸﺠﻮﻳﺎﻥ ﻭ ﻣﻬﻨﺪﺳﻴﻦ ﻣﻮﺍﺩ
you’ll see how an ionization edge is built up from several
contributions. The process of quantification in essenceinvolves stripping away (or ignoring) the various contri-butions until you’re left with Figure 39.2A, which con-tains the single-scattering or hydrogenic-edge intensity.
39.4.A Derivation of the Equations
for Quantification
The equations we use for quantitative analysis and
imaging have been derived, refined, and applied byEgerton and co-workers. The following derivation is asummary of the full treatment by Egerton given in histextbook.
We’ll assume that we are quantifying a K edge,
although the basic approach can be used for all edges.The K-edge intensity above background, I
K, is related
to the probability of ionization, PK, and the total trans-
mitted intensity, IT,b y
IK¼PKIT (39:1)This equation assumes that the intensities are measured
over the complete angular range (0–4 psr), which of
course, is not the case, but we’ll correct this later. In a
good thin specimen we can approximate ITto the inci-
dent intensity, neglecting backscatter and absorption
effects. Now, this is the important point: if we assume
also that the electrons contributing to the edge have
only undergone a single ionization event, then we caneasily obtain an expression for P
k.
PK¼NsKexp /C0t
lK/C18/C19
(39:2)
where Nis the number of atoms per unit area of the
specimen (of thickness t) that contribute to the K edge.
The assumption of a single ionization (i.e., scattering)event is reasonable, given the large mean free path ( l
k)
for ionization losses; and it explains why you have tomake thin specimens. Assuming single scattering also
means that the exponential term is very close to unity
and so
(A) (B)
FIGURE 39.8. Images of small precipitates on an extraction replica from a stainless steel specimen, and the corresponding ionization edges showing
qualitatively the presence of Ti, C, and N. Thus the precipitates can be identified as (A) TiC and (B) TiN, respectively.
724 .......................................................................................................................................... H IGHENERGY -LOSSSPECTRA AND IMAGES
www .Iran -mavad .com  
ﻣﺮﺟﻊ ﺩﺍﻧﺸﺠﻮﻳﺎﻥ ﻭ ﻣﻬﻨﺪﺳﻴﻦ ﻣﻮﺍﺩ
IK/C25NsKIT (39:3)
and therefore
N¼IK
sKIT(39:4)
Thus, we can measure the absolute number of atoms per
unit area of the specimen simply by measuring the
intensity above background in the K edge and dividingit by the total intensity in the spectrum multiplied by the
ionization cross section. We can easily extend this
expression to two edges from elements A and B, inwhich case the I
Tdrops out and we can write
NA
NB¼IA
KsBK
IB
KsAK(39:5)
Similar expressions apply to L, M edges, etc., and com-
binations of edges can be used. So you see that if you arequantifying more than one element, then you don’t need
to gather the ZLP, which saves hitting the PDA or CCD
with this high-intensity signal.
In both equations 39.4 and 39.5 we assumed that
we could accurately subtract the background underthe edge and that we know s. Unfortunately, as you’ll
see, both background subtraction and determination of
sare non-trivial. We will discuss these points later,
but first we must take account of the practical realitiesof spectrum acquisition, and modify the equations
accordingly.
&First, you can’t gather the whole of the spectrum out
to the beam energy, E0, because above /C242 keV the
intensity decreases to a level close to the systemnoise.
&Second, while ionization-loss electrons can theoreti-cally have any energy between E
CandE0, in practice
the intensity in the edge falls to the background levelwithin about 100 eV of the threshold, E
C.
&Third, the background-extrapolation process becomesincreasingly inaccurate beyond /C24100 eV.
For all these reasons, it is imperative to restrict
integration of the edge intensities to some window, D,
usually in the range 20–100 eV. So we modify equation
39.4 to give
I
KðDÞ¼Ns KðDÞITðDÞ (39:6)
The term IT(D) is more correctly written as Il(D) where Il
is the intensity of the zero-loss (direct beam) electrons
combined with the low-loss electrons over an energy-loss window D. Only if we have true single scattering can
we use I
Tand we’ll discuss the conditions for this later.As we discussed, EELS has the tremendous advan-
tage that the energy-loss electrons are predominantly
forward scattered and so you can easily gather most of
the signal. So because we never manage to collect the fullangular range of energy-loss electrons, we must furthermodify the equation by including the collection angle b
and write
I
KðbDÞ¼NsKðbDÞI1ðbDÞ (39:7)
This factor sK(bD) is the partial ionization cross
section.
From this equation therefore, the absolute quantifi-
cation for Nis given by
N¼IKbDðÞ
I1bDðÞsKbDðÞ(39:8)
For a ratio of two elements A and B, the low-lossintensity drops out again as in equation 39.5
NA
NB¼IA
KbDðÞsBKbDðÞ
IKBbDðÞsA
KbDðÞ(39:9)
We can draw a direct analogy between this equation and
the Cliff-Lorimer expression (equation 35.2) used inthin-film XEDS. In both cases, the composition ratioC
A/CBorNA/NBis related to the intensity ratio IA/IB
through a sensitivity factor which we call the kABfactor
in XEDS and which in EELS is the ratio of two partialcross sections, s
B/sA.
Remember that the major assumption in this whole
approach is that the electrons undergo a single-scattering
event. In practice, it’s difficult to avoid some plural scatter-
ing, although in very thin specimens the approximationremains valid, if errors of /C610–20% are acceptable. If
plural scattering is significant, then it must be removed
by deconvolution, which we’ll discuss in Section 39.6. You
should also note when using the ratio equation your anal-ysis is a lot better if the two edges are similar in shape, i.e.,both K edges, or both L edges, otherwise the approxima-tions inherent in equation 39.9 will be less accurate.
In summary, equations 39.8 and 39.9 give us, respec-
tively, an absolute value of the number of atoms/unit
area of the specimen or a ratio of the number of atoms of
the elements A and B either at a given analysis point orwithin a filtered image. To get this information experi-mentally, you have to carry out two essential steps
&Background subtraction to obtain IK(and hence, N)
for each element A, B, etc.
&Determination of the partial ionization cross section
sK(bD) to get the ratio NA/NB.
So again, you can see why it is important to know b.
39.4 Q UANTITATIVE ANALYSIS ............................................................................................................................... ................................ 725
www .Iran -mavad .com  
ﻣﺮﺟﻊ ﺩﺍﻧﺸﺠﻮﻳﺎﻥ ﻭ ﻣﻬﻨﺪﺳﻴﻦ ﻣﻮﺍﺩ
39.4.B Background Subtraction
The background is a rapidly changing continuum decreas-
ing from a maximum intensity just after the plasmon peak
at about 15–25 eV, down to a minimum at which it is
indistinguishable from the system noise, typically at E>
/C242 keV. In addition to plural scattering, there is also thepossibility of single-scattering contributions to the back-
ground from the tails of preceding ionization edges and
perhaps contributions from the spectrometer itself.
Because of the complexity of these contributions, it hasnot been possible to model the background from first
principles, as is possible in XEDS using Kramers’ law.
Despite the complexity of the various contributions
to the background, the methods for subtraction are
relatively simple. There are two ways commonly used
to remove the background
&Curve fitting.
&Using difference spectra.
Curve Fitting : You select a window din the back-
ground before the edge onset and fit a curve to theintensity in the window. Then you extrapolate the
curve over another window Dunder the edge. This
process is shown schematically in Figure 39.9, and
experimentally in Figure 39.10.
We assume that the energy dependence of the back-
ground has the form
I¼AE
/C0r(39:10)
where Iis the intensity in the channel of energy loss E,
andAandrare constants. The fitting parameters are
only valid over a limited energy range because theydepend on E. The exponent ris typically in the range
2–5, but Acan vary tremendously. We can see some
trends in how rvaries. The value of rdecreases as
&The specimen thickness, t, increases.
&The collection angle, b, increases.
&The electron energy loss, E, increases.
The fit of the curve to the tail of a preceding edge
shows a similar power-law dependence to the back-
ground, and may be fitted similarly, i.e., I=BE–S.
The fitting window dshould not be <10 channels and
should not be >30% of EK. In practice, however, you
might not be able to fit the background over such a widewindow if another edge is present within that range,
which limits the goodness of fit of the curve.
You should choose the extrapolation window, D,
such that the ratio of the finish to the start energies,E(finish)/ E(start), is <1.5; so Dis smaller for lower edge
energies. Using larger windows, although improving thestatistics of the edge intensity, eventually reduces theaccuracy of the quantification because the fittingparameters Aandrare only valid over /C24100 eV. If
there’s a lot of ELNES, either use a larger Dto minimize
its effect or avoid it in the extrapolation window unlessthe quantification routine can handle it.
Instead of the simple power-law fit, you can in fact
use any expression, such as an exponential, polynomial,
or log-polynomial, so long as it provides a good fit to the
background and gives acceptable answers for knownspecimens. Polynomial expressions can behave errati-cally if you extrapolate them over a large D, so use them
cautiously. Generally, the power law seems adequatefor most purposes except close to the plasmon peaks(E</C24100 eV). Clearly, the background channels closestIntensity
Energy loss (eV)Δ
EKδIK
FIGURE 39.9. The parameters required for background extrapolation
and subtraction under an ionization edge. The pre-edge fitting window d
is extrapolated over a post-edge window Dthen the intensity under the
extrapolated line is subtracted from the total intensity in the window Dto
give the desired edge intensity IK.
FIGURE 39.10. Comparison of an experimental Ni L 2,3edge before and
after background subtraction. The fitted region before the unprocessed
edge is extrapolated to give the estimated background which is then
subtracted leaving the (total) edge intensity (note: there is no edge windowDshown here).
726 .......................................................................................................................................... H IGHENERGY -LOSSSPECTRA AND IMAGES
www .Iran -mavad .com  
ﻣﺮﺟﻊ ﺩﺍﻧﺸﺠﻮﻳﺎﻥ ﻭ ﻣﻬﻨﺪﺳﻴﻦ ﻣﻮﺍﺩ
to the edge onset will influence the extrapolation most
strongly, and various weighting schemes have been pro-posed. A noisy spectrum will be particularly susceptibleto poor fitting, unless some type of weighting is used.
We can judge the goodness of fit of a particular power-
law expression qualitatively by looking at the extrapola-tion to ensure that it is heading toward the post-edge
background and not substantially under- or over-cuttingthe spectrum. More quantitatively, we can assign a w
2
value based on a linear least-squares fit to the experimen-tal spectrum. The least square s fit can be conveniently tied
in with a weighting scheme using the expression
w
2¼X
iðy/C0yiÞ2
y2(39:11)
where yiis the number of counts in the ith channel and
y=l n eI. (Look back at Section 35.3.B.) The squared
term in the denominator ensures suitable weighting ofthe channels close to the edge. Alternatively, the Gatansoftware includes ‘smart’ feedback which forces the
background extrapolation to merge with the experimen-
tal background intensity well after the edge.
Difference Spectra : You can also remove the back-
ground using a first-difference approach (which isequivalent to differentiating the spectra). This method
is particularly suited to PEELS since it simply involves
taking two spectra, offset in energy by a few eV, andsubtracting one from the other. As shown in Figure 39.11,the difference process results in the slowly varying back-
ground being reduced to zero and the rapidly varyingionization edge intensity showing up as classic differ-ence peaks, similar to what you may have seen in Auger
spectra. This is the onlyway to remove the background
if your specimen thickness changes over the area of
analysis and it also has the advantage that it suppresses
spectral artifacts common to PEELS, particularly the
channel-to-channel gain variation.
Another kind of difference method involves convo-
luting the experimental spectrum with a top-hat or simi-
lar filter function, as we described in Section 35.3 for
XEDS (Michel and Bonnet). Top-hat filtering effec-
tively gives a second-difference spectrum which alsoremoves the background but exacerbates some artifacts.
Background subtraction for energy-filtered imaging
can be achieved in several ways.
The first and most usual method of background
subtraction while filtering, is called the three-windowmethod (Jeanguillaume et al. 1978). Two pre-edge win-
dows are used to calculate the background fit and one
post-edge window in which the extrapolated back-ground is subtracted from the total intensity to leavethe edge intensity (equivalent to adding another pre-
edge window in Figure 39.9). Egerton has shown that
the intensity in the background window under the edge(I
b) is related to the intensity in the two pre-edge win-
dows ( I1andI2)b y
Ib¼½A=ð1/C0rÞ/C138½E1/C0r
h/C0E1/C0r
1/C138 (39:12)
where Aandrare the usual factors in the background-
fitting equation (39.10) determined from I1andI2and
EhandElare the high- and low-energy values defining
the extrapolation window under the edge. To factor outthe thickness effects, a low-loss image has to be acquired
and divided into the K edge image, as in equation 39.8.
Alternatively, two edges can be quantified and dividedto give relative quantitative images, as in the quantifica-tion equation 39.9. Selection of the energy windows and
choice of their width are subject to all the limitations we
discussed for background subtraction and peak integra-tion in that same section. Because the specimen thick-
ness will often vary over the area being imaged, this
method must be applied at every pixel in the image.FITTING WINDOWS
There are two fitting windows: dbefore the edge and
Dafter the edge. Each has constraints for good back-
ground fitting.
FIGURE 39.11. First-difference method of background subtraction,
showing two PEELS spectra from a specimen of Al Li displaced by 1 eV
and subtracted from one another to give a (first-difference) spectrum inwhich the background intensity falls to a straight line of close to zerocounts and the small Li K and Al L
2,3edges are clearly revealed.DIFFERENTIATE A SPECTRUM
The difference spectrum is a numerical method of
differentiating the spectrum. It emphasizes changes
in the spectrum.
The top-hat filter gives a second-difference spec-
trum. Difference and/or division are all carried out
digitally.
39.4 Q UANTITATIVE ANALYSIS ............................................................................................................................... ................................ 727
www .Iran -mavad .com  
ﻣﺮﺟﻊ ﺩﺍﻧﺸﺠﻮﻳﺎﻥ ﻭ ﻣﻬﻨﺪﺳﻴﻦ ﻣﻮﺍﺩ
The second method that is the commonly used
method is to simply divide the signal in the edge by the
signal in a background window just preceding the edge.These so-called jump-ratio images are only qualitativebut give useful information, as we’ll see in Section 39.9.
The third background-subtraction approach often
used in ETEM imaging is the maximum-likelihoodmethod (Unser et al.), which is useful when only a fewchannels are available for estimating the background
and the peak intensity.
Kothleiner and Hofer describe the various param-
eters that control your choice of the best three windows.
In general, many of the considerations for the selectionofdandDfor spectral acquisition also apply during
imaging.
39.4.C Edge Integration
The edge integration procedure you use depends on how
you removed the background. If you used a power-law
approach, then remember that there is a limit overwhich the edge integration window Dis valid. The
value of Dshould be large enough to maximize the
integrated intensity, but not so large that the errors inyour background extrapolation dominate. Often thepresence of another edge limits the upper end of theintegration window. The lower end is usually defined
from the edge onset, E
K, but if there is strong (well
defined) near-edge structure, such as in the B K edge
or the Ca L 23edge, then your integration window
should start at an energy above these, unless the quanti-fication schemes can handle ELNES (see below). If yousubtracted the background using a first-differenceapproach, then you determine the peak intensity byfitting the experimental spectrum to a reference spec-
trum from a known standard using multiple least-
squares fitting. We’ll talk more about this when wediscuss deconvolution of spectra.
39.4.D The Partial Ionization Cross Section
There are several ways we can determine the partialionization cross section, s(bD). We either use a theoret-
ical approach or compare the experimental spectra withknown standard spectra.
Theoretical calculation : The most common approach
is that due to Egerton (the 1979 and 1981 papers) whoproduced two short computer programs to model the Kand L shell partial cross sections. The programs are
called SIGMAK and SIGMAL, respectively. They arepublic-domain software, have been updated regularly,and are stored in your EELS computer system. They are
standard parts of the Gatan software. The codes are
given in the appendices of Egerton’s book. The crosssections are modeled by approximating the atom in
question to an isolated hydrogen atom with a charge
on the nucleus equal to the atomic number Zof the
atom, but with no outer-shell electrons.
At first sight, this so-called hydrogenic cross section is
an absurd approximation! The approach is actually tract-
able because the hydrogen-atom wave function can be
expressed analytically by Schr ¨odinger’s wave equation,
which can be modified to account for the increasedcharge on atoms above hydrogen. Because this treatment
neglects the outer-shell electrons, it is best suited to K
shell electrons. Figure 39.12 shows comparison betweenthe measured nitrogen-K intensity and that computedusing SIGMAK. As you can see, the SIGMAK hydro-
genic model essentially ignores the near-edge and post-
edge fine structure (which would be absent in the spec-trum from a hydrogen atom), but still gives a reasonablygood fit to the experimental edge. Figure 39.13 compares
the Cr L edge with the SIGMAK model. The L shell fit is
almost as good as the K fit, although the white lines areimperfectly modeled. These programs are very widely
used since they are simple to understand and easy and
quick to apply. An alternative approach uses empiricalparameterized equations to modify sfor the effects of b
andD; Egerton gives the appropriate codes which you
can also download from URL #2.
There are more complex methods which calculate
the cross section in a more realistic way than theMETHODS FOR BACKGROUND SUBTRACTION
The three-window method: use two pre-edge win-
dows to calculate a background.The jump ratio: calculate by dividing two signals.Maximum-likelihood: when you only have a fewchannels to use for the subtraction.
FIGURE 39.12. Comparison between an experimental N-K edge and a
hydrogenic fit to the edge obtained using the SIGMAK program. The fit
makes no attempt to model the near-edge fine structure but the total area
under the fit is still a close approximation to the area under the experi-
mental edge.
728 .......................................................................................................................................... H IGHENERGY -LOSSSPECTRA AND IMAGES
www .Iran -mavad .com
