Repository: Ketankham/chatbot-meta-books

File: tem-book.txt (part 67 of 71)
 هب انم خدا 
ﻣﺮﺟﻊ ﺩﺍﻧﺸﺠﻮﻳﺎﻥ ﻭ ﻣﻬﻨﺪﺳﻴﻦ ﻣﻮﺍﺩ
SIGMAK/L hydrogenic models, e.g., using the Hartree-
Slater model which is available in the Gatan software or
atomic-physics approaches which are better for the
more complex L and M (and even N) edges (see papersby Rez and Hofer et al.). Egerton has compared experi-
mental and theoretical cross sections; the M shell data
(which are the worst case) are shown in Figure 39.14.The data are actually plotted in terms of the oscillatorstrength g(which is a measure of the response of the
atom to the incident electron). This term is the integralof the generalized oscillator strength (GOS), which isproportional to the differential cross section, so justthink of gas being proportional to s. There is still
relatively poor agreement between experiment and the-ory for the M shell. Note that the models in Figure 39.14are all atomic rather than hydrogenic. Similar data in
Egerton’s paper show better agreement for K and L
shells. These models, while more precise, require sub-stantially longer computing time but this is fast becom-ing less of a problem. Given the other sources of error in
EELS analysis, you rarely need to go to such lengths to
obtain a better value of s(bD) and, unless you are well
versed in the physics of ionization cross sections, youshould probably stick with the SIGMAK/L methods,
particularly for routine quantification.
Experimental Determination : Rather than calculat-
ingstheoretically, you can generate a value experimen-
tally using known standards. This approach is of course
exactly analogous to the experimental k-factor
approach for XEDS quantification in which the crosssection is automatically included (along with the fluor-escence yield and other factors). It is surprising at firstsight that the classic XEDS approach of using standards
has not been widely used in EELS, but the reason is
obvious when you remember the large number of vari-ables that affect the EELS data. The standard andunknown must have the same thickness, the same bond-ing characteristic, and the spectra must be gathered
under identical conditions; in particular b,D,E
0, and t
must be the same. So your standard would basically be
your unknown!
Again, it is the problem of thickness measurement
that appears to be the main limitation to improving theaccuracy of analysis.
In summary, there are two approaches to the deter-
mination of s(bD): theoretical calculation and experi-
mental measurement. In contrast to XEDS, thetheoretical approaches dominate. There is good evidencethat, particularly for the lighter elements, for which
EELS is best suited, the simple and quick hydrogenic
model is usually adequate. However, for the heavier ele-ments, where the M shell is used for analysis, the calcula-tions are getting better although for such elements, it’s
still probably better to revert to X-ray analysis. Leapman
has given a lucid and much more detailed description ofthe various methods of background subtraction and peak
integration necessary for quantification.
One last point worth noting is that, before carrying
out an experiment or gathering a long spectrum image
for quantification, it is worth simulating the spectra tosee if the experiment will produce useful data. We
FIGURE 39.14. Comparison of the experimental and theoretical
approaches to determination of the M 4,5ionization cross section shown
in terms of the variation in the dipole oscillator strength ( f) as a function
of atomic number.
FIGURE 39.13. Comparison between an experimental Cr L 2,3edge and a
hydrogenic fit obtained using the SIGMAL program. The fit makes no
attempt to model the intense white lines, but only makes a rough estimate
of their average intensity.
39.4 Q UANTITATIVE ANALYSIS ............................................................................................................................... ................................ 729
www .Iran -mavad .com  
ﻣﺮﺟﻊ ﺩﺍﻧﺸﺠﻮﻳﺎﻥ ﻭ ﻣﻬﻨﺪﺳﻴﻦ ﻣﻮﺍﺩ
described the advantages of DTSA for similar aspects of
XEDS data in Chapter 33 and the companion text
chapter. Gatan offers the EELS Advisor software
(URL #3) to help take the uncertainty out of yourplanned experiment. Like DTSA, the EELS advisorallows you to simulate both spectra and images andwill let you know if the element you seek will be detect-able under your planned experimental conditions. Itmay tell you that the specimen is too thick or theamount of the element is below the detection or spatial
resolution limits and that you need to change one or
more of the many experimental variables that you haveat your disposal.
39.5 MEASURING THICKNESS
FROM THE CORE-LOSS SPECTRUM
While you may think we’re now in a position where we
have all the data needed to solve the quantification
equations 39.8 and 39.9, our assumption all along hasbeen that the spectra were the result of single scatteringand we neglected plural scattering. In practice, there willalways be some plural-scattering contribution to the
ionization edges.
This effect is shown schematically back in Figure
39.2E. So how do we go about correcting this? We can
either make our specimens so thin that plural scatteringis negligible or we can deconvolute the spectra. The
former approach is better but sometimes unrealistic.
The latter approach is mathematically simple but, aswe’ve taken pains to point out on several occasions,
deconvolution can be misleading and create spectral
artifacts if not done properly; so we need to examinedeconvolution in more detail. First, let’s look at how wedetermine tbecause EELS offers us a simple method for
this.
We saw back in Section 38.3.C that the plasmon-
peak intensity is a measure of the specimen thickness butthere is also thickness information in any energy-loss
spectrum since the total amount of inelastic scatter
increases with specimen thickness. So we can write a
parallel expression to equation 38.7
t¼lln
It
I0(39:13)where I0is the ZLP intensity, Itis the total intensity in
the low-loss spectrum out to 50 eV, including I0(as
shown in Figure 39.15) and lis the average mean free
path for these low-energy losses. We ignore any inten-
sity above /C2450 eV because, even though that’s where all
the interesting ionization edges are, it is a negligiblefraction of I
t(as is apparent if you go back and look at
Figure 37.1). To determine lin equation 39.13, we use
a parameterization based on many experimental mea-
surements (Malis et al.)
l¼106FðE0=EmÞ
lnð2bE0=EmÞ(39:14)
where lis in nm, E0in keV, bin mrad, Fis a relativistic
correction factor, and Emis the average energy loss in
eV which, for a material of average atomic number Z,i s
given by
Em¼7:6Z0:36(39:15)
The relativistic factor ( F) is given by
F¼1þE0=1022
ð1þE0=511Þ2(3:16)
You can easily store these equations in the TEM com-puter or in your calculator and they give twith an
accuracy of /C24/C620 % so long as the bis</C2415 mrads
at 100 keV. In addition to this and the plasmon-peak-
intensity approach, there are other methods (in Egerton’sbook) for determining thickness from various aspects ofthe EEL spectrum, but Malis’ parameterization methodis by far the most widely used. From what you’ve
learned so far it should be obvious that if you can
determine a thickness by comparing the intensity in twoCOMBINATION
The combination of a plasmon interaction and an
ionization will show up as a bump about 15–25 eVpast the onset of the edge.Energy loss (eV)I0
02 0 4 0 60Intensity
ITI1
FIGURE 39.15. Definition of the zero-loss counts ( I0) and the total
counts ( IT) required for thickness determination. ITis effectively equiva-
lent to the low-loss counts ( Il) out to /C2450 eV, including I0.
730 .......................................................................................................................................... H IGHENERGY -LOSSSPECTRA AND IMAGES
www .Iran -mavad .com  
ﻣﺮﺟﻊ ﺩﺍﻧﺸﺠﻮﻳﺎﻥ ﻭ ﻣﻬﻨﺪﺳﻴﻦ ﻣﻮﺍﺩ
regions of the spectrum, we can just as easily form an
image from each of the two intensities in equation 39.13,and thus extract a thickness image as we did for XEDS inFigure 36.13C.
You may find that, when you measure t, Murphy’s
law is operating and the area you’re interested in is toothick for quantitative core-loss analysis. Then you’ll
have to deconvolute the spectra to make the single-
scattering assumption valid.
39.6 DECONVOLUTION
We saw back in Figure 39.2 that the plural scatteringadds intensity to the ionization edge, mainly as a resultof combined inner (ionization) and outer-shell (plas-mon) losses.
We can approximate the experimental ionization
edge as a true single-scattering (hydrogenic) edge con-voluted with the plasmon, or low-loss, spectrum.
The aim of deconvolution therefore, as shown sche-
matically in Figure 39.16, is to extract the single-scatter-
ing contribution from the plural-scattering intensity in
the spectrum. We’ll describe two methods, the Fourier-Log and the Fourier-Ratio, both developed in Egerton’sbook and available for download at URL #1. Bothmethods are also incorporated in the Gatan software.
Using a small bincreases the deconvolution error since
the plural-scattered electrons have a wide angular distri-
bution and so more of them are excluded as bdecreases.
The Fourier-Log method removes the effects of plural
scattering from the whole spectrum. The techniquedescribes the spectrum in terms of the sum of individualscattering components, i.e., the zero loss (elastic contri-bution) plus the single-scattering spectrum plus the dou-
ble-scattering spectrum, etc. Each term is convolutedwith the instrument response function, which is a mea-
sure of how much the spectrometer degrades the gener-
ated spectrum; in the case of a PEELS, this is the point-spread function we described in Section 37.5. The Fouriertransform of the whole spectrum ( F) is then given by
F¼Fð0Þexp
FðEÞ
I0/C18/C19
(39:17)
where F(0) is the transform of the elastic contribution,
F(E) is the single-scattering transform and I0is the zero-
loss intensity. So to get the single-scattering transform
you take logarithms of both sides, hence, the name of
the technique.
Extracting the single-scattering spectrum would
ideally involve an inverse transformation of F(E), but
this results in too much noise in the spectrum. There arevarious ways around this problem, the simplest of whichis to approximate the zero-loss peak to a delta function.After deconvolution, you can subtract the background
in the usual way, prior to quantification.
The danger of any deconvolution is that you may
introduce artifacts into the single-scattering spectrum,
e.g., from artifacts in the original spectrum. Despite the
(A) (B) (C)
Observed edge
0 50 100
Energy loss (eV)Low-loss
profileIdeal edge
*
EK EK
FIGURE 39.16. The experimentally observed ionization-edge intensity (A) consists of the convolution of the hydrogenic single-scattering ionization edge
intensity (B) with the low-loss plasmon intensity profile (C).DECONVOLUTION METHODS
The Fourier-Log method: deconvolute then subtract
background.The Fourier-Ratio technique: subtract backgroundthen deconvolute.
Multiple least-squares fitting: when the specimen is
not uniformly thin.All three methods are approximations.
39.6 D ECONVOLUTION ............................................................................................................................................................................... 731
www .Iran -mavad .com  
ﻣﺮﺟﻊ ﺩﺍﻧﺸﺠﻮﻳﺎﻥ ﻭ ﻣﻬﻨﺪﺳﻴﻦ ﻣﻮﺍﺩ
assumptions and approximations, the net result of
deconvolution is often an increase in the ionization-
edge jump ratio. This improvement is important when
you are attempting to detect small ionization edges from
trace elements, or the presence of edges in spectra from
thick specimens. An example of Fourier-Log deconvo-
lution is shown in Figure 39.17.
The Fourier-Ratio technique : This approach approx-
imates the experimental spectrum to the ideal single-
scattering spectrum F(E), convoluted with the low-loss
spectrum. We define the low-loss portion of the spec-trum as the region up to /C2450 eV, including the ZLP, but
before the appearance of any ionization edges. So wecan now write
F
0¼FðEÞ/C1FðPÞ (39:18)
where F0is the Fourier transform of the experimental
intensity distribution around the ionization edge and
F(P) is the Fourier transform of the low-loss (mainly
plasmon) spectrum. In this equation, therefore, the
instrument response is approximated by the low-loss
spectrum rather than the ZLP. If we rearrange equation
39.18 to give a ratio (hence the name of the technique)
FðEÞ¼F0
FðPÞ(39:19)
We now obtain the single-scattering distribution by
carrying out an inverse transformation. In contrast to
the Fourier-Log technique, you must subtract the
background intensity before deconvolution. Again, to
avoid the problem of increased noise, it is necessary to
multiply equation 39.19 by the transform of the ZLP.Figure 39.18 shows a carbon K edge after Fourier-Ratio
deconvolution.
Multiple least-squares fitting : If your specimen is not
uniformly thin, Fourier techniques won’t work. Thenyou should use multiple least-squares (MLS) fitting ofconvoluted standard reference spectra (Leapman 2004).A single-scattering reference spectrum R0(E) in the
region of the edge to be quantified is convoluted withthe first plasmon-loss portion of the unknown spectrum(P) and the resultant spectrum R1(E)=P *R0(E) is used
to generate several reference spectra ( R2(E)=P *R1(E),
etc.). These reference spectra are then fitted to theexperimental spectrum using MLS routines and specificfitting parameters are obtained. An experimental set ofFe, Co, and Cu reference spectra is shown in Figure39.19A and the actual fit to part of the experimentalspectrum from an intermetallic in a Cu-Be-Co alloy isshown in Figure 39.19B.
In summary, to quantify ionization-loss spectra you
need a single-scattering spectrum, which can beapproximated if you have very thin specimens or gener-ated by deconvolution of your experimental spectrum.It is arguable that, given the stringency of the singleapproximation, it might be wise to deconvolute allcore-loss spectra prior to quantification, but the uncer-tain effects of the possible errors introduced by decon-volution mean that you should do this cautiously. Oftenyou’ll find it useful to deconvolute the point-spreadjunction from all PEELS spectra, since this sharpensthe edge onset and any ELNES intensity variations.
400 600 800 1000
Energy loss (eV)BeforeAfterN KB K
FIGURE 39.17. Spectrum from a thick crystal of BN before and after
Fourier-Log deconvolution. The jump ratio in the deconvoluted spectrum
(which is displaced vertically for clarity) is clearly increased by the
process.BeforeDiamond C K
250 300 350 400
Energy loss (eV)After
FIGURE 39.18. A carbon-K edge from a thick specimen of diamond
before and after Fourier-Ratio deconvolution. You can see how theplural-scattering contribution to the post-edge structure is removed.
DECONVOLUTION CAUTION
Always check the validity of the deconvolution rou-
tine by applying it to spectra from a known specimen
obtained over a range of thickness.
732 .......................................................................................................................................... H IGHENERGY -LOSSSPECTRA AND IMAGES
www .Iran -mavad .com  
ﻣﺮﺟﻊ ﺩﺍﻧﺸﺠﻮﻳﺎﻥ ﻭ ﻣﻬﻨﺪﺳﻴﻦ ﻣﻮﺍﺩ
39.7 CORRECTION F OR CONVERGENCE
OF THE INCIDENT BEAM
If you’re working in STEM mode to get high spatial
resolution, then it is possible that the beam-convergenceangleamay introduce an error into your quantification.
When ais equal to or greater than b, convergence
effects can limit the accuracy because the experimentalangular distribution of scattered electrons will be widerthan expected (yet again, a good reason to know b).
Therefore, you have to convolute the angular distributionof the ionization-loss electrons with the beam convergence
angle. Joy (1986b) proposed han dling this through a sim-
ple equation which calculates the effective reduction ( R)i n
the partial cross section s(bD)w h e n a>b.
R¼
ln 1 þa2
y2
E/C18/C19
b2/C20/C21
ln 1 þb2
y2E/C18/C19
a2/C20/C21 (39:20)where yEis the characteristic scattering angle. A similar
reduction factor is incorporated in the Gatan software
quantification routines. So you can see that if ais small
(particularly if it is smaller than b) then Ris<<1 and
the effect of beam convergence is negligible. Generally,
with the typical range of probe-limiting apertures in aSTEM, convergence angles should not be larger than5–10 mrads so it should always be feasible to make surethatbis large enough. However, a note of caution is
worthwhile because, with C
scorrection, it is now possi-
ble to use much larger convergence angles to increasethe probe current without degrading the probe size.
3 9 . 8 T H EE F F E C TO FT H ES P E C I M E N
ORIENTATION
In crystalline specimens, diffraction may influence the
intensity of the ionization edge. This effect may beparticularly large if your specimen is oriented close to
strong two-beam conditions and, as we saw back in
Chapter 35, this can be used to good effect inALCHEMI. Both X-ray emission and ionization-lossintensity can change because of electron channelingeffects close to the Bragg condition. At the Bragg con-dition, the degree of beam-specimen interactionincreases, compared with zone-axis illumination whereno strong scatter occurs and the energy-loss processes
behave similarly. This phenomenon (known as the Borr-
mann effect in XEDS) is not important for low-energyedges, but intensity changes of a factor of 2 have beenreported for Al and Mg K edges (Taftø and Krivanek).The use of large aminimizes the problem in XEDS, but
beam-convergence effects are themselves a problem inEELS as we just described. Unless you’re an alchemist,the easiest way to avoid orientation effects is simply to
operate under kinematical conditions and stay well
away from any bend centers or bend contours, just asin XEDS.
39.9 EFTEM IMAGING WITH IONIZATION
EDGES
There are countless examples of EELS analyses using
ionization-loss edges in the general references that we
have given at the end of this and the other EELS chap-
ters. As we described back in Section 37.8, you haveseveral experimental options such as point analyses,spectrum-line profiles, and various forms of energy-fil-tered TEM imaging. By far the most powerful methodof analysis, as with XEDS, is to form EFTEM images.You can either select a given edge from which to form asingle image or you can gather a spectrum image and
select the specific energy later. The former method is the
norm for in-column filters while the latter is more
(A)
(B)
FIGURE 39.19. (A) Three first-difference low-loss, M-edge reference
spectra from Fe, Co, and Cu superimposed on a low-energy portion of
an experimental (first-difference) spectrum from an intermetallic particlein a Cu-Be-Co alloy. (B) MLS fit of the combined reference spectra to the
experimental spectrum showing the good fit that can be obtained.
39.9 EFTEM I MAGING WITH IONIZATION EDGES ............................................................................................................................ 733
www .Iran -mavad .com  
ﻣﺮﺟﻊ ﺩﺍﻧﺸﺠﻮﻳﺎﻥ ﻭ ﻣﻬﻨﺪﺳﻴﻦ ﻣﻮﺍﺩ
common for post-column GIFs. We’ll look at both but
refer you to the 1995 text on the subject by Reimer for
more theoretical and practical details and the review byHofer and Warbichler for many illustrative examples.
You can also image portions of the fine structure in the
edge as we’ll show in the next chapter, but here we willemphasize the power of ionization-loss analysis with
reference to elemental images only. It is good to draw
comparisons with what can be achieved with elemental
imaging with XEDS, as we described back in Chapters
32–35.
39.9.A Qualitative Imaging
EFTEM images using the intensity in ionization edgeswill obviously correspond to elemental maps. The sim-
plest way to get this information is to subtract a pre-edge
background image from a post-edge image; this two-
window subtraction method gives a passable qualitative
elemental distribution. Alternatively, you can just ratio
images of pre- and post-edge windows then what you get
is called a jump-ratio image (see Figure 39.20B and C)
which, again, is not quantitative and the intensity just
reflects the edge to background ratio. Obviously, bothof these qualitative methods will work best if (i) the
jump ratio is high, (ii) the edge intensity is clearly visible
above the background, and (iii) both thickness and
diffraction conditions remain reasonably constantacross the mapped region. Otherwise, the interpretation
of any intensity changes is fraught with danger andartifacts abound. In fact, unless your specimen is verythin ( t/C200.1l) it’s probably not worth bothering with
this qualitative approach and you may as well spendyour time forming quantitative EFTEM images.
39.9.B Quantitative Imaging
If, at each pixel, we carry out a background subtraction,an edge integration, and multiply the resulting intensity
by the partial ionization cross section ratio, we should
get quantitative images of the distribution of specificelements. There isn’t too much difference, in principle,between quantifying a spectrum as we’ve just describedin equations 39.8 and 39.9 and forming an image. The
main difference is in fact in the method of background
subtraction, which we’ve also described already inSection 39.4.B.
The most common method for quantitative EFTEM
imaging involves acquiring three images from electronsin selected energy windows: two from the background
preceding the edge and one from under the edge as we’ve
already described. This approach works equally well foran in-column filter or for a post-column GIF; you caneither operate in TEM mode and acquire three imagesor operate in STEM mode and choose whether you
select just the three energy windows or gather a full
spectrum image. The only difference is that the TEMimages can be acquired in a few seconds while the STEMapproach may require minutes or even hours and is
probably only worth doing if you are acquiring a full
spectrum image. Figure 39.20 shows ratio images andfully quantitative images pulled out of a spectrum-image data cube.
In both instruments, to form a specific filtered
image, you shift the energy spectrum until the desiredenergy window passes through the energy-selecting slit
(see the schematic diagrams in Figures 37.13 and 37.15).
The energy shift is actually achieved by changing theaccelerating voltage of the TEM so that electrons ofdifferent energies stay on-axis and thus in focus through
the spectrometer. The quality of your images is gov-
erned by the same factors that control the spectrum:good jump ratios to get good signals, well-separatedpeaks to ensure good background-fitting statistics, anda good thin specimen to permit valid quantification
under single-scattering conditions. Once acquired,
your filtered images can be subject to advanced post-specimen processing, such as pixel-clustering methods(Cutrona et al.) or the standard methods, such as colorassignments for different elements, as shown back in
Figure 37.17D. If you’re at all uncertain about whether
the experiment will work, remember to simulate it first,using the EELS Advisor software (URL #2).
(A) (B)
(C) (D)
FIGURE 39.20. (A) BF image of precipitates in a stainless-steel foil. The
other images were obtained from specific energy-loss electrons and illus-
trate both jump ratio and fully quantitative images. (B) Fe M jumpratio image; (C) Cr L jump ratio image; (D) quantitative Cr map.
734 .......................................................................................................................................... H IGHENERGY -LOSSSPECTRA AND IMAGES
www .Iran -mavad .com  
ﻣﺮﺟﻊ ﺩﺍﻧﺸﺠﻮﻳﺎﻥ ﻭ ﻣﻬﻨﺪﺳﻴﻦ ﻣﻮﺍﺩ
EFTEM imaging will only continue to improve as all
the instrumental factors that we have already discussed
become common. We will have Cscorrection, mono-
chromation, and better spectrometers with more uni-form transmissivity achieved via higher-order
aberration correction.
39.10 SPATIAL RESOLUTION:
ATOMIC-COLUMN EELS
In contrast to the situation in XEDS, beam spreading is
not a major factor in determining the source of the
EELS signal and so the many factors that influence
beam spreading are mainly irrelevant. The spectrometeronly collects those electrons emanating from the speci-men in a narrow cone, as shown in Figure 39.21 There-
fore, energy-loss electrons that are elastically scattered
through large angles are excluded from contributing toyour spectrum. Remember that for XEDS these same
high-angle electrons would still generate X-rays some
distance from the incident-probe position, and theseX-rays would be detected by XEDS. In the absence ofa contribution from beam spreading, the spatial resolu-
tion of ionization-loss spectrometry depends on the
mode of analysis
&The factor controlling the resolution in STEM
mode, or in a probe-forming (diffraction) mode ona TEM, is mainly the size of the probe; because of the
strong forward-scattered signal, we can easily getdata with probe sizes <0.2 nm and with aberration
correction we can break the A ˚ngstrom barrier.
&When we operate in TEM mode, the spatial resolu-
tion is a function of the selecting aperture, i.e., thespectrometer entrance aperture and its effective sizeat the plane of the specimen. Lens aberrationsusually limit the spatial resolution, as we showedback in Section 37.4.C.
In addition to the usual factors affecting the probe
size, such as the diffraction limit and lens aberrations
(go back and read Chapter 5), another factor that wehave to consider in EELS, but ignore in XEDS(although it occurs in X-ray generation also) is thephenomenon of delocalization.
The scale of this wave-mechanical effect is inversely
proportional to the energy loss over dimensions of a few
nm (which, of course, is very large if you’re worriedabout atomic-level spatial resolution). Egerton givesthe following simplified expression for the diameter(d
50) containing 50% of the inelastic intensity
d50ðÞ2¼0:5l
y3=4
E !2
þ0:6l
b/C18/C192
(39:21)
where you should recognize all the terms and yet againappreciate the importance of knowing your collectionangle. This expression gives a localization of /C241 nm for
E= 50 eV and 0.4 nm for E^300 V (C edge K) and
might therefore appear to prevent atomic-resolutionEELS. Fortunately, delocalization does not appear tobe a factor in STEM images of single, isolated atomsand resolution appears to be primarily determined bythe width of the probe, even for light atoms. So itappears that the usual factors, such as probe aberra-tions, signal to background in the EELS signal, anddamage are much more important in terms of EELSspatial resolution. All the experimental evidence seemsto agree with the secondary role for delocalization inthat HAADF imaging of single atoms has been longestablished (see Section 22.4 and the companion text);atomic-level changes in chemistry were first demon-
strated by ionization loss in the early 1990s (Browning
et al. and Batson). The same process that confines theelectron beam to channel along the atomic columns inHAADF imaging also means that the spectroscopicIncident
beam
Angle-limiting
apertureSpecimenAuger
electron
emission
β
Transmitted beam
to energy-loss
spectrometerX-ray
emission
FIGURE 39.21. The effect of the spectrometer collection angle is to limit
the contribution to the spectrum from high-angle scattered electrons, thus
ensuring high spatial resolution. In contrast, X-rays can be detected from
the whole beam-specimen interaction volume.DELOCALIZATION IN EELS
Delocalization is the ejection of an inner-shell elec-
tron by the passage of a high-energy electron somedistance from the atom. It’s as if the beam electron
scares the core-shell electron sufficiently to eject it
without actually laying a finger on it!
39.10 S PATIAL RESOLUTION :A TOMIC -COLUMN EELS .................................................................................................................. 735
www .Iran -mavad .com  
ﻣﺮﺟﻊ ﺩﺍﻧﺸﺠﻮﻳﺎﻥ ﻭ ﻣﻬﻨﺪﺳﻴﻦ ﻣﻮﺍﺩ
signal is similarly localized. Because the EELS intensi-
ties are so much higher than XEDS, we are able toextract EELS spectra which contain information from
a single atomic column, as shown in Figure 39.22). Both
the Ti and Mn integrated signals in Figure 39.22C showan approximate decrease of 50% (or higher) within anatomic plane of the interface indicating true atomic-level resolution.
It is possible even to detect the presence of single
atoms of high- Zelements on individual atomic columns
of lower- Zelements (see next section) and C
scorrection
now makes atomic-resolution EELS almost straightfor-ward (Varela et al.)
39.11 DETECTION LIMITS
The detection limits for ionization-loss spectrometry aregoverned by the same factors as we discussed for XEDS,so we have to optimize several factors
&The edge intensity.
&The signal to background ratio (jump ratio).
&The efficiency of signal detection.
&The time of analysis.As is obvious in Figure 39.21, EELS has an inher-
ently higher signal collection efficiency than XEDS.
Conversely, as we’ve seen, it also has a correspondingly
poorer signal to background because of the higher
plural scattering. But, as for the best spatial resolution,
more signal wins in the end. Leapman and Hunt argued
in 1991 that, in most situations, PEELS is more sensitiveto the presence of small amounts of material than
XEDS. This has been borne out in experimental studies
over many years and the latest improvements in FEGsources, C
scorrection, and spectrometer hardware have
brought us to the point where combined imaging andspectroscopic analysis (including fine structure and
associated electronic effects) of single atoms is achiev-
able. Figure 39.23 shows single-atom analytical sensi-tivity with atomic-level spatial resolution. So while, in
principle, the inverse relationship between analytical
sensitivity and spatial resolution that we described for
XEDS in Figure 36.11 applies, when you’re able to
detect single atoms with atomic resolution you’ve justabout reached the fundamental limit of any analytical
technique.
Conclusion: analysis using ionization edges offers both
atomic-resolution spatial resolution and single-atomanalytical sensitivity.
LaMnO 3 SrTiO 3
1.00
0.75
0.50
0.25
0
0 50 100
x (pixel)Normalized
integrated
intensityMn L 2,3Energy
loss
(eV)
x (pixel)650
550
450O K
Ti L 2,3(A) (B)
(C)
FIGURE 39.22. (A) HAADF image of a LaMnO 3/SrTiO 3interface (blue
dashed line). (B) EELS linescan along the arrowed direction in (A).
Approximate positions of the Ti L 2,3, O K and Mn L 2,3absorption
edges are highlighted. The ripple corresponds to atomic-plane positions
along the scan. (C) Normalized integrated intensities (40-eV window)under the Ti L
2,3(blue) and the Mn L 2,3(red) edges. Black dotted lines
show the estimated positions of the respective MnO 2and TiO 2atomic
planes.
(A)
(B)
FIGURE 39.23. (A) HAADF image of a La impurity atom (X) in single
atomic column in CaTiO 3. (B) Spectrum line-intensity profiles showing
the white lines in the La M 4,5edge as the beam scans across the La atom
(along the red arrow). The white lines appear only when the La atom is
scanned.
736 .......................................................................................................................................... H IGHENERGY -LOSSSPECTRA AND IMAGES
www .Iran -mavad .com  
ﻣﺮﺟﻊ ﺩﺍﻧﺸﺠﻮﻳﺎﻥ ﻭ ﻣﻬﻨﺪﺳﻴﻦ ﻣﻮﺍﺩ
CHAPTER SUMMARY
The ionization edges can be used to give quantitative elemental analyses and quantitative
images from all the elements in the periodic table, using a simple ratio equation. Beware,however, of the many experimental variables you have to define for your TEM, PEELS,energy filter, and (most importantly) your very thin specimen. Compared to XEDS therehave been relatively few quantitative analyses or composition profiles measured usingEELS, but quantitative imaging is becoming much more common.
To use Egerton’s ratio equation you have to
&Subtract the background using a power law, or MLS approach. The former is easier.The latter is better for complex spectra.
&Integrate the edge intensity. That’s usually straightforward.
&Determine the partial ionization cross section sK(bD). Calculate sK(bD) with SIGMAK
and SIGMAL for most K and L edges.
&For M edges use a known standard or, better still, use XEDS.
&For the lightest elements (e.g., Li) use a known standard.
The biggest limitation to quantification is that your specimens have to be much thinner
than one mean free path (typically <<50 nm) otherwise deconvolution routines are needed,
which can introduce artifacts of their own.
Ionization-loss imaging is becoming widespread because of the increased availability of
in-column and post-column filters and is the recommended method for quantitativeanalysis.
Spatial resolution and minimum detection are better than for XEDS. Combined atomic-
column resolution and single-atom detection has been demonstrated.
BOOKS AND REVIEWS
Ahn, CC Ed. 2004 Transmission Electron Energy-Loss Spectrometry in Materials Science and the EELS
Atlas 2nd Ed. Wiley-VCH Weinheim Germany. Must-read chapters on quantification and imaging.
Brydson, R 2001 Electron Energy-Loss Spectroscopy Bios (Royal Microsc. Soc.) Oxford UK. Great basic
introduction; lots of practical tips.
Egerton, RF 1996 Electron Energy-Loss Spectroscopy in the Electron Microscope 2nd Ed. Plenum Press
New York. Still the EELS bible. Read more here about the Bethe ridge.
Hofer, F and Warbichler, P 2004 Elemental Mapping Using Energy-Filtered Imaging inTransmission Electron
Energy-Loss Spectrometry in Materials Science and the EELS Atlas 2nd Ed. 159–233 Ed. CC Ahn Wiley-
VCH Weinheim Germany. A thorough review of EFTEM/ESI, full of outstanding examples.
Joy, DC 1986a The Basic Principles of EELS, 1986b Quantitative Microanalysis using EELS inPrinciples of
Analytical Electron Microscopy 249–276 and 277–299 Eds. DC Joy, A. Romig Jr. and JI Goldstein
Plenum Press New York. Introduction to the principles and in-depth discussion of the experimental
details necessary for quantification
Kohler-Redlich, P and Mayer, J 2003 Quantitative Analytical Transmission Electron Microscopy inHigh-
Resolution Imaging and Spectrometry of Materials 119–187 Eds. F Ernst and M Ru ¨hle Springer New
York. Integrated review of quantitative EELS and other TEM techniques with an emphasis on
interfacial studies.
Reimer, L Ed. 1995 Energy-Filtering Transmission Electron Microscopy Springer New York. The first
book on EFTEM/ESI with all you need to know about the theory and practice, but very few
applications.
APPLICATIONS
Batson, PE 1993 Simultaneous STEM Imaging and Electron Energy-Loss Spectroscopy with Atomic-Column
Sensitivity Nature 366727–728.
Browning, ND Chisholm, MF and Pennycook, SJ 1993 Atomic-Resolution Chemical Analysis Using a
Scanning Transmission Electron Microscope Nature 366143–146.
Cutrona, J, Bonnet, N, Herbin, M and Hofer, F 2005 Advances in the Segmentation of Multi-Component
Microanalytical Images Ultramicrosc. 103141–152.
Egerton, RF 1979 K-Shell Ionization Cross-Sections For Use in Microanalysis Ultramicrosc. 4169–179.
CHAPTER SUMMARY .................................................................................................................................................................................... 737
www .Iran -mavad .com  
ﻣﺮﺟﻊ ﺩﺍﻧﺸﺠﻮﻳﺎﻥ ﻭ ﻣﻬﻨﺪﺳﻴﻦ ﻣﻮﺍﺩ
Egerton, RF 1981 SIGMAL ;A Program For Calculating L-shell Ionization Cross-Sections inProc. 39th
EMSA Meeting 198–199 Ed. G.W. Bailey Claitors Baton Rouge LA.
Egerton, RF 1993 Oscillator-Strength Parameterization of Inner-Shell Cross Sections Ultramicrosc. 50
13–28.
Hofer, F, Golob, P and Brunegger, A 1988 EELS Quantification of the Elements Sr to W by Means of M 45
Edges Ultramicrosc. 2581–84.
Jeanguillaume, C, Trebbia, P and Colliex, C 1978 About the Use of Electron Energy-Loss Spectroscopy for
Chemical Mapping of Thin Foils with High Spatial Resolution Ultramicrosc. 3237–249.
Leapman, RD and Hunt, JA 1991 Comparison of Detection Limits for EELS and EDXS Microsc. Micro-
anal. Microstruct. 2231–244.
Leapman RD (2004) EELS Quantitative Analysis inTransmission Electron Energy Loss Spectrometry in
Materials Science and the EELS Atlas 2nd Ed. 49–96 Ed CC Ahn Wiley-VCH Weinheim Germany. A
great reference source.
Malis, T, Cheng, S and Egerton, RF 1988 EELS Log-Ratio Technique for Specimen-Thickness Measure-
ment in the TEM J. Electron Microsc. Tech. 8193–200.
Michel, J. and Bonnet, N 2001 Optimization of Digital Filters for the Detection of Trace Elements in EELS.
III – Gaussian, Homomorphic and Adaptive Filters Ultramicrosc. 88231–242.
Muller, DA and Silcox, J 1995 Delocalization in Inelastic Scattering Ultramicrosc. 59195–213. If you’re
physics-oriented and want to read more about delocalization in EELS.
Rez, P 2003 Electron Ionization Cross Sections for Atomic Subshells Microscopy and Microanalysis 942–53.
Taftø, J and Krivanek, OL 1982 Site-Specific Valence Determination by Electron Energy-Loss Spectroscopy
Phys. Rev. Lett. 48560–563.
Unser, M, Ellis, JR, Pun, T and Eden, M 1986 Optimal Background Estimation in EELS J. Microsc. 145
245–256.
Varela, M, Lupini, AR, van Bentham, K, Borisevich, AY, Chisholm, MF, Shibata, N, Abe, E and
Pennycook, SJ 2005 Materials Characterization in the Aberration–Corrected Scanning Transmission
Electron Microscope Annu. Rev. Mater. Res. 35539–569.
URLs
1) http://www.cemes.fr/&7Eeelsdb /
2) http://laser.phys.ualberta.ca/ /C24egerton/programs/programs.htm3 .
3) http://www.gatan.com/software/eels_advisor.php
SELF-ASSESSMENT QUESTIONS
Q39.1 Is it better to do ionization–loss analysis at 100 keV or 200 keV? Justify your answer.
Q39.2 Why should you not operate with too small a collection angle if attempting to do quantitative analysis?
Q39.3 Why should you not operate with too large a collection angle if attempting to do quantitative analysis?Q39.4 What is the compromise you make when choosing a large or small collection angle?Q39.5 What kind of energy resolution do you need for quantitative analysis. Does this resolution requirement
permit you to improve other aspects of the spectral acquisition?
Q39.6 Define the jump ratio. How can you increase this ratio for a given ionization edge?
Q39.7 Why do we not define the ionization edge energy as the peak-intensity channel of the edge?
Q39.8 What are white lines and why are they called this?Q39.9 Define N,I,s, andd, including the appropriate units.
Q39.10 What relationship exists (if any) between the background-fitting window and the background-extra-
polation window?
Q39.11 Under what circumstances might you use a ‘goodness of fit’ criterion for the background-extrapolation
procedure?
Q39.12 Why do we use the term ‘partial ‘ to describe the ionization cross section ( s) used in the Egerton
equation?
Q39.13 Why do the simplistic SIGMAK and SIGMAL models still give a reasonable approximation to fitting
the edge intensity?
Q39.14 Why isn’t there a SIGMAM model and in its absence, how do you quantify M edges?Q39.15 Why would you deconvolute your spectrum before attempting to quantify it?Q39.16 Why is the background subtraction procedure in EELS far more important and difficult than
in XEDS?
Q39.17 What are the units of quantification of the specimen composition obtained via the ratio method?
Q39.18 What is the greatest uncertainty in the quantification procedure?
Q39.19 Why might you need to correct the partial ionization cross section for too large a convergence angle
instead of simply decreasing the C2 aperture?
Q39.20 Why is the spatial resolution of EELS fundamentally better than that of XEDS?
738 .......................................................................................................................................... H IGHENERGY -LOSSSPECTRA AND IMAGES
www .Iran -mavad .com  
ﻣﺮﺟﻊ ﺩﺍﻧﺸﺠﻮﻳﺎﻥ ﻭ ﻣﻬﻨﺪﺳﻴﻦ ﻣﻮﺍﺩ
Q39.21 What is delocalization and how might it affect your EELS analysis?
