Repository: Ketankham/chatbot-meta-books

File: tem-book.txt (part 68 of 71)
 هب انم خدا 
Q39.22 Why do we call an ideal edge ‘hydrogenic’?Q39.23 Why does a hydrogenic ionization edge look like a triangle?
Q39.24 Why don’t we see ionization edges from core levels much deeper than about 2 keV?
TEXT-SPECIFIC QUESTIONS
T39.1 Explain the nomenclature in Figure 39.1.
T39.2 Examine Figure 38.1 and compare with Figure 39.3. Why are both the zero loss and plasmon loss peaks
effectively Gaussian in shape when all the ionization edges have a much broader intensity distributionextending asymmetrically over several tens of eV?
T39.3 Is the background intensity as drawn in Figure 39.2 realistic and if not, why not?
T39.4 If the energy resolution of the EELS spectrometer is on the order of a few eV at worst, why is it not
possible to discriminate ionization edges that are several tens of eV apart without resorting to
deconvolution?
T39.5 Given that TiN and TiC have equal numbers of atoms of each elemental constituent, why are the
intensities so very different in the EELS spectra in Figure 39.8? What other spectroscopic method mightyou use to distinguish TiC and TiN, and why can’t this method be used in an AEM?
T39.6 Does the first difference approach (Figures 39.10 and 39.19) actually remove the background intensity?
If not, why not? How does this method compare with the top-hat filter approach used in XEDS?
T39.7 Why do we recommend using experimental standards for the best k-factor determination in XEDS but
generally prefer calculation of partial ionization cross section values for EELS quantification?
T39.8 Calculate the thickness of an Fe specimen for which the low-loss intensity is 10% of the zero-loss
intensity in a spectrum gathered with a collection angle of 100 mrads at 100 keV.
T39.9 Compare and contrast the two principal methods of deconvolution in Figures 39.17 and 39.18.
T39.10 Why can’t we simply expand the integration windows dandDin Figure 39.9 in order to increase the
goodness of fit of the background subtraction and increase the total number of counts in the edge,
respectively?
T39.11 Compare and contrast the expression for quantification of an ionization-loss spectrum (equation 39.5)
with the Cliff-Lorimer expression for quantification of a characteristic X-ray spectrum (equation 35.2).
T39.12 Justify using the gross simplifications of the hydrogenic approach to model ionization edges shown in
Figures 39.12 and 39.13.
T39.13 Look at Figure 39.6 and explain the relationship between the penetration of the electron into the
potential well and the value of the energy loss.
T39.14 List the pros and cons of deconvoluting out the plural-scattering contributions and the point-spread
function from a spectrum.
T39.15 Calculate the maximum convergence angle ( a) you should use, such that the cross section for carbon K
shell ionization (100 kV, b= 20 mrad) needs no correction. State any assumptions.
T39.16 Why has the spatial resolution of EELS analysis received so little study compared to that of X-ray
analysis?
T39.17 Compare and contrast two different background-subtraction methods used for EFTEM with two
different methods used for spectroscopy.
T39.18 Compare and contrast the experimental factors that limit spatial resolution in XEDS and EELS.T39.19 Compare and contrast the experimental factors that limit analytical detection limits in XEDS and EELS.T39.20 How do you know if your specimen is too thick for EELS analysis and how do you minimize the problem
(apart from making a thinner specimen)?
T39.21 Why is EELS so much more efficient at collecting electrons compared to XEDS collecting X-rays, as
summarized in Figures 39.4 and 39.5, given that the actual collection angles are about the same?
T39.22 Why is the B K edge so much more intense than the N K edge in Figure 39.3 when the atomic ratio of B:N
in boring nitride is 1:1?
T39.23 What is a typical collection angle for X-rays in an XEDS spectrometer and how does it compare with the
collection angle for electrons in an EELS?
CHAPTER SUMMARY .................................................................................................................................................................................... 739
www .Iran -mavad .com  
ﻣﺮﺟﻊ ﺩﺍﻧﺸﺠﻮﻳﺎﻥ ﻭ ﻣﻬﻨﺪﺳﻴﻦ ﻣﻮﺍﺩ
40
Fine Structure and Finer Details
CHAPTER PREVIEW
In the previous chapter, we described elemental analysis using ionization edges, but there is
much more than just elemental information in the ionization edges and this distinguishesEELS from XEDS. There are detailed intensity variations in the core-loss spectra calledenergy-loss near-edge structure (ELNES) and extended energy-loss fine structure(EXELFS). From this fine structure, which we can resolve because of the high-energyresolution inherent in EELS, we can obtain data on how the ionized atom is bonded, thecoordination of that specific atom, and its density of states. As always, we can use anyintensity changes to create filtered images which show the distribution of, e.g., regions ofdifferent bonding states. Furthermore, we can probe the distribution of other atoms aroundthe ionized atom (i.e., determine the radial-distribution function (RDF) which is very usefulfor the study of amorphous materials) and we can study momentum-resolved EELS,observe the anisotropy of chemical bonds, combine EELS with tomography, inter alia.Understanding these phenomena often requires that we use certain concepts from atomicand quantum physics. The non-physicist can skip some sections at this time and justconcentrate on the results. The rewards of working through this topic will be an apprecia-tion of some of the more powerful aspects of EELS.
This fine structure is all the more useful because we now have the ability to simulate the
spectra using atomic-structure calculations, which help us understand the details in the
spectra. A full appreciation of the calculations is beyond the scope of the book but this is agrowing field that will only assume more significance.
As a wrap-up to EELS and the book as a whole, we’ll finish by saying a few words on
some of the more esoteric aspects of TEM, such as angular-resolved spectrometry, radial-
distribution-function determination, Compton scattering, core-level shifts, and tomo-
graphic EELS that are not yet in the mainstream but, with continuing advances in instru-mentation and computation, will surely grow in importance.
40.1 WHY DOES FINE STRUCTURE
OCCUR?
We saw in Section 39.1 that the ionization edges have
intensity variations superimposed on the ideal hydro-
genic sawtooth shape. The stronger oscillations occur
within about 30–50 eV of the onset of the edge (ELNES)and the weaker ones extend out for several hundred eV
as the edge intensity diminishes (EXELFS). This fine
structure contains a wealth of useful information, but tounderstand its origins you have to use some ideas from
quantum physics.
One way we can look at this process is to switch from
a particle to a wave model of the electron, as we’ve donebefore, e.g., when we talked about diffraction in Part 2.Then we can imagine that any excess energy ( >E
c) that
the ejected electron possesses is a wave emanating fromthe ionized atom. Now, if this wave has only a few eV of
excess energy, it undergoes plural, elastic scattering
from the surrounding atoms, as shown schematicallyWHY LOOK AT FINE STRUCTURE ?
If high spatial resolution is important, you can’t obtain this additional information by
any other spectroscopic technique.
40.1 W HYDOESFINESTRUCTURE OCCUR ? .............................................................................................................................. .......... 741
www .Iran -mavad .com  
ﻣﺮﺟﻊ ﺩﺍﻧﺸﺠﻮﻳﺎﻥ ﻭ ﻣﻬﻨﺪﺳﻴﻦ ﻣﻮﺍﺩ
in Figure 40.1A, and this scattering is responsible for the
ELNES, as we’ll show. If the wave has even more excess
energy, then, because of the smaller interaction cross
section for higher-energy electrons (as we’ve alreadyseen many times) it is less likely to be scattered by the
surrounding atoms. In fact, we can approximate the
cause of the ELNES to a single-scattering event, asshown in Figure 40.1B. Thus, EXELFS and ELNEScan be viewed as a continuum of electron-scattering
phenomena, with the arbitrary distinction that ELNES
is confined to a few tens of eV past the edge onset whileEXELFS extends for several hundred eV past the edgeonset. There are other ways to explain fine structure and
we’ll mention some of these later when we talk about
modeling the phenomena.
You should know that similar fine-structure effects
can occur in X-ray spectra, but are usually not resolva-ble in the TEM because of the poor resolution of the
semiconductor XEDS detector. However, we did note
that experimental high-resolution X-ray detectors canresolve bonding effects in terms of shifts in X-ray peaks(see Figure 32.9C). In fact, there is a whole field of X-ray
spectrometry that is used for studying atomic bonding
(X-ray absorption near-edge structure or XANES) andatom positions and structure (extended X-ray absorptionfine structure or EXAFS). These techniques are analogous
to ELNES and EXELFS, but require a synchrotron
to generate sufficient signal. This is one of the fewexamples where TEM is the cheaper characterizationtechnique.
Most of this chapter deals with the experimental
measurement and basic theoretical simulation ofELNES and EXELFS; the information we give is aug-mented in the companion text. While ELNES arises
from plural scattering and is thus a more complex pro-
cess than EXELFS, it is much more widely used,because it gives a more intense signal and the informa-tion it reveals has been used to study a very wide range
of materials. So we’ll discuss ELNES first.
40.2 ELNES PHYSICS
40.2.A Principles
As you know well, when an atom is ionized, it is raised
from its ground state to an excited state leaving a hole inan inner shell. The core electron must receive enoughenergy from the beam electron to be ejected from its
shell, but it may not receive enough to escape to the
vacuum level. So it is still not completely free of theCoulomb attraction to the nucleus. In such circum-stances, the final state of the core electron will be in
one of a range of possible energy levels above the
Fermi energy ( E
F). You may recall that the Fermi level
(or the Fermi surface in three dimensions) is the bound-
ary between the filled states and the unfilled states in the
weakly bound conduction/valence bands (although,strictly speaking, this statement is only true whenT¼0 K). In a metal, there is no separate valence band
andE
Fsits somewhere in the conduction band, as shown
schematically in the classic energy level diagram of anatom in Figure 40.2. In an insulator or a semiconductor,E
Fis between the valence band (in which all the states
are filled) and the conduction band (which has no filledstates). The possible energy values that can be impartedto the ejected electron are controlled by the energydistribution of these unfilled states and, therefore, the
energy lost by the incident electron similarly reflects this
distribution of the unfilled states. One philosophicalpoint of quantum uncertainty is that these states
don’t exist until an electron appears in them, but we’ll
conveniently ignore this.
So, the excited electron can reside in any of the
unfilled states, but what’s crucial here is that there is
not an equal probability of the electron ending up in
each possible unfilled state. Some empty states are morelikely to be filled than others because there are morestates within certain energy ranges than in others. This
uneven distribution of empty energy levels is termed the
density of (unfilled) states (DOS) and this is also shownELNES AND EXELFS I
Both arise because the ionization process can impart
more than the critical ionization energy ( Ec) needed
by the core electron to be ejected from its inner shell.
Energy-Loss Near-Edge Structure
EXtended Energy-Loss Fine Structure
(A) (B)
FIGURE 40.1. Schematic diagram showing the source of (A) ELNES
and (B) EXELFS. The excess energy retained by the electron escaping
above the Fermi level creates a wave radiating from the ionized atom and
is scattered by surrounding atoms. The low-energy ELNES arises fromplural scatter and is affected by the bonding between the atoms. Thehigher-energy EXELFS approximates to single scatter and is affected by
the local atomic arrangement.
742 ...................................................................................................................................................F INESTRUCTURE AND FINER DETAILS
www .Iran -mavad .com  
ﻣﺮﺟﻊ ﺩﺍﻧﺸﺠﻮﻳﺎﻥ ﻭ ﻣﻬﻨﺪﺳﻴﻦ ﻣﻮﺍﺩ
in Figure 40.2. Because of the greater probability of
electrons filling certain unoccupied states above EF,
the ELNES intensity is greater at the energy losses
corresponding to these high DOS regions above the
Fermi energy (which can be thought of as equivalentto the critical ionization energy E
C), as shown in
Figure 40.3.
The importance of ELNES is that the DOS is ex-
tremely sensitive to changes in the bonding or the
valence state of the atom. For example, if you look
ahead to Figure 40.5, the carbon K ELNES is differentfor graphite, diamond, and buckyballs and the Cu L
ELNES changes when Cu is oxidized to CuO. On an
even more detailed level, we can even deduce the coor-dination of the ionized atom from the shape of theELNES.Empty states
Filled statesConduction/
valence
band
Core
states
Distance  N(E), number of states with ener gy EE(V)E(V)
M
L
KKL2,3
L1MEFDensity of states
EFEVEV
FIGURE 40.2. Relationship between the classic energy diagram of a metal atom (left) and the density of filled (shaded) and empty (unshaded) states in
the conduction/valence band (right). The DOS is approximately a quadratic function on which small variations are superimposed. Ionization results in
electrons being ejected from the core states into empty states above the Fermi level EF.
ELNES
This variation in intensity, extending several tens of
eV above the ionization edge onset, E C, is the
ELNES, and it effectively mirrors the unfilled DOS
above E F.
I
ΔEEF
Filled statesEmpty statesE
Density of states
Near edge fine structure
Extended
fine structureN(E)
FIGURE 40.3. Relationship between the empty DOS and the ELNES
intensity in the ionization edge fine structure. Note the equivalence
between the Fermi energy EFand the ionization edge onset EC. Electrons
ejected from the inner shells reside preferentially in regions of the DOSthat have the greatest density of unfilled states. The filled states below E
F
are drawn as a quadratic function, but this is an approximation.
40.2 ELNES P HYSICS ............................................................................................................................................................................... 743
www .Iran -mavad .com  
ﻣﺮﺟﻊ ﺩﺍﻧﺸﺠﻮﻳﺎﻥ ﻭ ﻣﻬﻨﺪﺳﻴﻦ ﻣﻮﺍﺩ
We discuss this fingerprinting approach in Section
40.2.D below and you can check it in the EELS Atlas or
at URL #1. Remember, we did exactly the same type offingerprinting of different phases with the low-loss spec-
tra in Section 38.3.A.
40.2.B White Lines
Perhaps the most startling example of ELNES is the
presence of the white lines, which we first saw in Chapter39; these lines are intense sharp peaks on certain ioniza-tion edges. These sharp peaks arise because in certain
elements the core electrons are excited into well-defined
empty states, not a broad continuum, as in Figure 40.3.The L
2,3edges of the transition metals and the M 4,5edges
of the rare-earth elements show such lines. The whitelines in the Fe L edge are the L
3and L 2edges, respec-
tively, as shown in Figure 40.4, and these specific linesarise because the d shell has unfilled states. (We’ll explain
what happened to L
1later.) To explain these lines we
need a little more quantum physics, which you can skip if
you wish and go to the last paragraph of this section. Youshould also be aware that there is disagreement as to
whether white lines are truly fine structure or strictly
ionization edge (atomic) intensity; but we’ll leave thissomewhat arcane discussion to those who know better(another cause of fracas in bars at M&M meetings).40.2.C Quantum Aspects
First, remember that the various electron energy levels,
K, L, M, etc., correspond to principal quantum num-bers ( n) equal to 1, 2, 3, etc. Within those energy levels,
the electrons may have s, p, d, or f states, for which the
angular-momentum quantum number ( l) equals 0, 1, 2,
3, respectively. The notation s, p, d, f comes from the
original description of the atomic-spectral lines arisingfrom these electron states, namely, sharp, principal, dif-fuse, and fine, although these terms have no counterpartin the EELS spectra we obtain.
As we noted in Section 39.1, the nomenclature L
2,3
arises from the fact that the L shell, from which theelectron was ejected, has different energy levels. Suchseparation of the energies of the core states is called spin-
orbit splitting .
Because the L electrons in levels 2 and 3 are in the p
state, quantum theory demands that the sum ( j) of their
spin quantum number ( s) and angular-momentum
quantum numbers ( l) is governed by the Pauli exclusion
principle such that j(¼s+l) can only be equal to 1/2, 3/2,
5/2, etc. The spin quantum number, s(not to be
confused with the s state), can only equal /C61/2. Taking
all this into account, along with other quantum-numberrestrictions, it turns out that in the higher energy (i.e.,more tightly bound) L
2shell, we can have two p electrons
with j¼/C61/2 while in the L 3shell, we can have four p
electrons with j¼/C61/2,/C63/2. Therefore, we might
expect twice as many electrons to be excited from theL
3shell as from the L 2shell giving an L 3/L2intensity
ratio (above the edge intensity, not above background)of 2. While this rule is approximately obeyed in the Fespectrum shown in Figure 40.4, in practice, the ratio is
seen to increase along the transition metal series from
0.8 for Ti to 3 for Ni, as is also seen in the spectralsequence in Figure 40.4.
Now these p-state electrons in the L shell cannot be
excited to just any unoccupied state.
So for the p state ( l¼1) the only permitted final
states are either an s state ( l¼0) or a d state ( l¼2).
Consequently, the core electrons are ejected primarilyinto the unoccupied d states in the conduction band,since there are few available s states there.
It is because of the dipole-selection rule that we don’t
see a strong L
1edge in the spectrum. The L 1edge sits
closer to the nucleus than the L 2and L 3edges and its
electrons are in the s state (l ¼0) so they can only be
excited to a p state ( l¼1), but not to a d state ( l¼2), or
to another s state. Since there are few unfilled p states inDOS AND FERMI SURFACES
Even if you don’t understand the intricacies of the
DOS and Fermi surfaces, you can still deduce bond-ing information by comparing your experimentalELNES with that from standard specimens ofknown valence state or coordination.
400 600 800 1000 1200Counts
Energy loss (eV)ScTiVCrMnFe
CoNiCuZn
FIGURE 40.4. Spectra from the transition metals show a variation in the
L3and L 2white-line intensity ratios reflecting the variation in the number
of core L-shell electrons ejected into unfilled d states. Note that Cu and
Zn show no white lines because their d shells are full. The L 3and L 2white
lines in the Fe L edge are the only ones that show the expected L 3:L2
of/C242:1.DIPOLE-SELECTION RULE
The change Dlin the angular momentum quantum
number between the initial and final states must
equal /C61.
744 ...................................................................................................................................................F INESTRUCTURE AND FINER DETAILS
www .Iran -mavad .com  
ﻣﺮﺟﻊ ﺩﺍﻧﺸﺠﻮﻳﺎﻥ ﻭ ﻣﻬﻨﺪﺳﻴﻦ ﻣﻮﺍﺩ
the conduction band of transition metals and they are
much more spread out in energy than the d states, the L 1
intensity is very low and the peak is broad and may evenbe invisible in the L
2,3post-edge structure.The energy width of the white lines is also affected
by the time it takes for the ionized state to decay. One
form of Heisenberg’s uncertainty principle states thatDEDt¼h/4p, so a rapid decay gives a wide peak. For
example, the Fe L
2ionization can be rapidly compen-
sated by an electron from the L 3shell filling the hole and
ejecting an Auger electron from the d shell. (This is
called a Coster-Kronig transition.) A conduction band
electron could also fill the L 2core hole but the L 3core
hole can onlybe filled from the conduction band. There-
fore, because there are two possible ways to fill the L 2
core hole, the L 2line has a shorter Dtand a larger Ethan
the L 3line, which is much sharper.
In elements that don’t have strong white lines, the
ELNES is still present but appears just as weaker oscil-lations in intensity, which still reflect the DOS, andwhich, like the white lines, we can calculate and predict(much more of this later) (e.g., look at the pure-CuELNES in Figure 40.5C compared with the FeELNES in Figure 40.4).
40.3 APPLICATIONS OF ELNES
So let’s see how all of this physics can be useful. (Is thisan oxymoron?) The ELNES has been found to bedependent on details of the local atomic environment,such as coordination, valence state, and the type ofbonding. Measurement of the fine structure, under-standing how it is related to the electronic structureand ultimately to materials properties, can answersome hitherto-unsolved problems, particularly thosewhere changes in bonding occur over small distancesin your specimen. If you look at Figure 40.5, you’ll seethe carbon K edges for graphite and diamond. Thecarbon atom has hybridized s and p orbitals (termed s
andpin molecular-orbital theory). Graphite contains
sp2 bonds in the basal plane with Van der Waals bond-ing between the planes. In contrast, the diamond struc-ture has four directional, hybridized, sp3 covalentbonds and the atoms are tetrahedrally coordinated
rather than arranged in graphitic sheets. The strong
peak K edge at 284 eV identifies the empty p* states
into which the K shell electrons are transferred in graph-ite, while the diamond K edge has no p* peak but shows
a strong s* peak at about 290 eV. This kind of informa-
tion is also extremely useful in the study of thin diamondand diamond-like carbon films, which are of greatinterest to both semiconductor manufacturers and thecoatings industry (sunglasses in particular). Carbonfilms can be made with a continuous range of graphiticand diamond-like character and it is possible to deducethe relative fraction of sp3 (diamond) and sp2 (graphite)bonding from the K edge ELNES (Bruley et al.). Intoday’s world of carbon nanotubes, buckyballs, andgraphene, all these newer forms of carbon can easily be(A)
(B)
920 940 960 980
Energy loss (eV)CuCuOL3
L2
FIGURE 40.5. (A) Differences between the ELNES of the carbon-K edge
from various forms of carbon. (B) Change in the Cu L 2,3edge ELNES as
Cu metal is oxidized and the filled d states lose electrons, thus permitting
the appearance of white lines.
40.3 A PPLICATIONS OF ELNES ............................................................................................................................................................. 745
www .Iran -mavad .com  
ﻣﺮﺟﻊ ﺩﺍﻧﺸﺠﻮﻳﺎﻥ ﻭ ﻣﻬﻨﺪﺳﻴﻦ ﻣﻮﺍﺩ
distinguished by their ELNES. For example, carbon K-
edge spectra from C 60(Buckminsterfullerene of Bucky-
balls) are also shown in Figure 40.5 in the standard andshock-compressed form. Another useful example is
given in Figure 40.5B, where the changes in the Cu
L
2,3edge with oxidation are shown. This is a classic
example. Since Cu metal has all its 3d states filled,
there are no white lines in spectra from the metal.
Upon oxidation, some 3d electrons are transferred tothe oxygen, leaving unfilled states, and the white linesappear in the oxide spectrum. Note also that the onset of
the oxide edge is different from that of the metal,
because this electron transfer changes the value of E
C.
ELNES changes often occu r at interfaces where the
bonding changes locally over less than 1 nm. In Figure 40.6t h eS i - Ke d g eE L N E Si ss e e nt oc h a n g ea c r o s sa
Si-SiO
2interface because the Si bonding changes. In
this example, you can see the extraordinary power of
an FEG STEM to provide simultaneous atomic-levelimages and spectra localized to individual atomic col-
umns (even though this work (from Batson) is nowmore than 15 years old). The combination of Z-contrast
imaging (see Section 22.4) and PEELS is arguably themost powerful analytical technique for atomic charac-
terization, as we showed in Figures 39.22 and 39.23.Bonding may also be changed by local segregation
and one of the more powerful examples of ELNES is the
detection of bonding changes associated with elementalsegregation to interfaces, which can cause extraordinarychanges in the mechanical properties of metals andalloys. For example, Ni
3Al has great potential as a
high-temperature intermetallic, but is limited by itsinherent brittle behavior resulting in intergranular frac-ture. It has been known for many years that this brittlebehavior can be countered by the addition of a fractionof a percent of B which is known to segregate to theboundaries. Why this segregation results in a majorductility improvement was unknown until it wasshown that, at B-containing boundaries, the Ni L
2,3
edge exhibits slight ELNES changes consistent withthe more metallic-like bonding of pure Ni (see Mulleret al.). In a complementary study, Keast et al. measuredBi segregation to Cu grain boundaries, and observedELNES changes in the Cu L
2,3edge, consistent with
the Cu atoms in the boundary taking on a less-metallicbonding state (see Figure 40.7). This ELNES change,which is equivalent to the transfer of less than 0.3 elec-trons (whatever that means) from each Cu atom at theboundary to an adjacent Bi atom, may account for thebrittle behavior of Cu doped with as little as 20 ppm Bi;an extraordinary change in mechanical behavior, notedfirst in 1874. Understanding the role of slight electronicbonding effects in such macroscopic behavior as brittlebehavior may help to transform the power-generationindustry for example, which spends billions of dollarsremoving impurity elements that cause catastrophic fail-ure of pressure vessels if left to segregate to grainboundaries.
Such studies of ELNES are probably the most widely
used aspects of EELS and the literature abounds withELNES studies of valency determination and atomic
coordination. Some examples include bonding changes
at oxide interfaces on Si (Botton et al.) and probing thestructure of potential next-generation Hf-based gateoxides in Si semiconductors (McComb et al.). Reviewsof the potential and practical applications of ELNEShave been given by Keast et al. and Brydson et al.
40.4 ELNES FINGERPRINTING
Although the ELNES is directly related to the details ofthe electronic structure, interpretation of particular fea-tures in an experimental spectrum is not always
 FIGURE 40.6. The change in the ELNES of the Si L edge across an
interface between crystalline Si and amorphous SiO 2. Local electronic
changes at the atomic level are easily discerned.THE CHEMICAL SHIFT
This difference in edge-onset energies is called a chem-
ical shift and also helps to fingerprint the specimen.(More on this in Section 40.6.)
746 ...................................................................................................................................................F INESTRUCTURE AND FINER DETAILS
www .Iran -mavad .com  
ﻣﺮﺟﻊ ﺩﺍﻧﺸﺠﻮﻳﺎﻥ ﻭ ﻣﻬﻨﺪﺳﻴﻦ ﻣﻮﺍﺩ
straightforward and you may not have the capability to
carry out the atomic-structure calculations that we’ll
describe below. If this is the case, don’t despair becauseyou can still use a fingerprinting approach without fully
knowing the details of the electronic structure. The idea
behind such fingerprinting, as we’ve seen for the low-loss spectra, is that the general form of the ELNES is
predominantly sensitive to the nearest-neighbor coordi-
nation and so it changes with changes in the structure.
An example is provided by the Al-L
2,3ELNES and Al-K
ELNES of aluminum-oxygen materials which are sensi-
tive to the local coordination of Al (i.e., whether octahe-
dral or tetrahedral). Likewise, Figure 40.8 shows the
experimental Mn-L 2,3ELNES for different minerals in
which the valence state of the Mn varies from 2+ to 4+.
Again, we use the word fingerprint to emphasize that it is
not necessary to understand the details of the DOS of
complex materials in order to be able to interpret the
ELNES spectra. Direct comparison with spectra fromknown standards is often all that is required for probable
identification of the bonding state of a specific atom in
your specimen. But because the matches are rarely per-fect (given all the experimental and specimen variables
that may affect the detailed intensity in the fine structure)
go back and read our caution about low-lossfingerprinting in Section 38.3.A and apply it to yourELNES fingerprinting. Note that you don’t need thevery best energy resolution to carry out fingerprinting:the data in Figure 40.8 were taken many years ago from astandard PEELS system and, for many cases, a LaB
6
source is fine.
A theoretical calculation of the unoccupied DOS will
always be useful in understanding or predicting featuresin the ELNES. In the next section, we’ll show someexamples where modeling the ELNES has helped ourinterpretation.
40.5 ELNES CALCULATIONS
Many attempts have been made to compare the experi-mental ELNES with calculations of the DOS in simplematerials, such as metals and oxides. Great strides havebeen made in the last few years, mainly in improvementsin models of the atomic potentials and in the computingpower needed to pursue the calculations. This aspect istransforming the study of ELNES from an esoteric fieldto one with broad applications in materials science. This
topic is also addressed in substantial depth in the com-
panion text.(A) (B)
FIGURE 40.7. Change in ELNES due to impurity segregation. (A) Cu L 2,3ELNES in pure Cu. (B) Slight Cu L 2,3ELNES change between the bulk (grain
interior) and a grain boundary to which Bi is segregated. The effect is magnified 5 /C2in the difference plot. The two SE images show the extraordinary
change in fracture behavior of ductile, pure Cu and brittle, Bi-doped Cu.
40.5 ELNES C ALCULATIONS .................................................................................................................................................................. 747
www .Iran -mavad .com  
ﻣﺮﺟﻊ ﺩﺍﻧﺸﺠﻮﻳﺎﻥ ﻭ ﻣﻬﻨﺪﺳﻴﻦ ﻣﻮﺍﺩ
40.5.A The Potential Choice
Calculating the electronic structure in solids involves
solving the Schr ¨odinger equation for each electron in
the potential of the solid, including the Coulomb poten-
tial of both the nuclei and all the other electrons. (Nowmight be a good time to move on to the next section ifyou haven’t recognized too many words in the previoussentence!) We also have to include terms due to the factthat the electrons are affected by the presence of otherelectrons and their behavior is correlated (i.e., theyaren’t isolated particles). Given the large number ofelectrons involved in any calculation, we often use anapproach called density-functional theory (DFT) (ifyou’re into physics and want to go to the next level (ortwo) then you need to read Finnis’ (2003) book onatomic-modeling which includes DFT). Out of DFT
comes a simplifying assumption, which we call the
local-density approximation (LDA). Within the LDAmethod, we choose one of three different approaches toperform our calculations, which basically come down toa choice of atomic potential&We can calculate the band structure directly inreciprocal space. This is usually described as the
band-theory approach and the electron states
are formed in a repeating crystal lattice. If thisreminds you of Bloch states, back in Chapter 14,you’re right.
&We can describe the electron states in terms of molec-ular orbitals (MO).
&We can calculate the effect of multiple scattering(MS) of the electron wave in real space based on
the model shown in Figure 40.1A.
A range of band-structure methods are used and
they go by rather strange names, such as augmented
plane wave (APW), full-potential linearized APW(FLAPW) (URL #2), augmented spherical wave(ASW) (URL #3), CASTEP (URL #4), LayerKorringa-Kohn-Rostoker (LKKR), pseudopotentials,and other methods. The URLs will lead you to thesites for the various public-domain or commercial ver-sions of the software. The best name by far is the muffin-tin (MT) potential (URL #5), which is sphericallysymmetric at the atomic positions and flat between
them. (Apparently, to some physicists, this shape looks
like a cross section of a tin used to bake muffins.)This model modifies the classic energy diagram, asshown in Figure 40.9. The MT form is useful becauseit generates wave functions that we can break down intothe various angular-momentum components (whichdescribe the partial DOS which is reflected in theELNES). However, most MT approaches assume thecrystal lattice is infinite and you need Bloch’s theoremfor the wave-function calculations which give the DOS.You’ll probably find these techniques computationally
challenging and not very flexible. But with the advent of
easily available, high-performance, parallel computing,we are no longer so constrained (see the next section).For example, only recently have MO theorists been ablemodel large unit cells, planar interfaces, and those (now-ubiquitous) amorphous materials.
MO theory is just an extension of using molecular
orbitals to describe solids. (Not surprisingly, this
approach is often used by chemists!) To use this
approach, we have to divide our specimen into separatemolecular units. If we calculate the MOs for each unit,
FIGURE 40.8. Comparison of Mn L 2,3ELNES from a range of minerals
in which the Mn coordination and hence valence state changes. The L 2
and L 3white lines broaden as the oxidation state increases from +2 to +4
and in some cases the L 3peak splits into two peaks. Understanding why
such changes happen from an electronic standpoint is not necessary for
identifying the different minerals or valence states.
THE TERMINOLOGY
Pseudopotential
MT: Muffin-tin potential
DOS: density of statesDFT: density functional theoryLDA: local density approximationAPW: the augmented plane waveFLAPW: the full-potential linearized APW
748 ...................................................................................................................................................F INESTRUCTURE AND FINER DETAILS
www .Iran -mavad .com  
ﻣﺮﺟﻊ ﺩﺍﻧﺸﺠﻮﻳﺎﻥ ﻭ ﻣﻬﻨﺪﺳﻴﻦ ﻣﻮﺍﺩ
we can then interpret the ELNES spectra in terms of
core-shell electrons being ejected into unoccupied MOs.These unoccupied MOs arise because the excited-atomorbitals interact (i.e., bond) with nearest-neighboratoms. (This is the p/p* ands/s* bonding/antibonding
orbital notation that we used to describe the C-K shellELNES back in Figure 40.5A). We can extend this ideaand imagine the various MOs as simply linear combina-tions of atomic orbitals (which is then called the LCAOapproach). LCAO works well if the orbitals are occu-pied but, for unoccupied orbitals, we have to use the
self-consistent field (SCF) method, which basically
assumes that the atoms are organized in a localizedmolecular cluster which then uses a version of the MSmethod which we’ll now describe.
MS (not Word!) calculations are based on the inter-
pretation of the ELNES as scattering of the electronwave that emerges from the ionized atom by atomic
shells around that excited atom (which we started with
back in Figure 40.1). Still the most elegant MS method isthat due to Durham et al. The Durham method firstdivides the cluster of atoms into shells, each approxi-mately equidistant from the ionized atom. We thensolve the scattering within each atomic shell in turn.
Finally, we consider scattering between different atomic
shells. Since we have to calculate allpossible scattering
paths it’s much easier in crystals because we can usetheir symmetry to facilitate our calculations. A self-consistent version of the MS method called FEFF(now in version 8) is commercially available (URL #6)
and highly recommended. You can extend this shell-by-
shell MS approach to model much more complex amor-phous systems, incommensurate structures, and non-periodic atomic arrangements at planar interfaces anddefects. You’ll find that the MS calculations predict
modulations in the near-edge intensity, which corre-
spond directly to the DOS of the ionized atom. So youshould be aware that these calculations are only aninterpretation of what actually happens to the electron
after it emerges above the Fermi level. Also, manycalculations of ELNES only show reasonable agree-
ment with experiment when the effect of the core holeis included, so we now need to explain this terminology.
Figure 40.10 gives a comparison of the experimental
C-K edge ELNES from TiC with the results of calcula-tions using several different potentials, none of whichreproduce the experimental spectrum precisely but all ofwhich capture some aspects of the general shape.
40.5.B Core Holes and Excitons
Having chosen an atomic potential, we actually deter-mine the ELNES (using the MS approach) by calculat-ing all possible inter- and intra-shell scattering eventssuffered by the electron after it emerges above the Fermilevel. One of the problems that confuses this issue is thatthe ionization event results in a hole in the core shellwhich, of course, changes the atomic potential.
A bit more physics : The ionization process occurs in
the time taken for the beam electron to traverse the diam-eter of the particular inner shell. We know that a 200-keVelectron has a velocity, v¼2.7/C210
8ms/C01, and the K-shell
of oxygen, for example, has a diameter of /C240.01 nm, so the
ionization process occurs over /C2410/C019/C010/C020s. By
comparison, the atom stays in its excited state (which is a(B) (A)
M M M ME(V)
DistanceE(V)
DistanceM M O O O
FIGURE 40.9. The muffin-tin potential energy diagram for (A) a metal
and (B) an oxide. Note the symmetry of the potential wells for the metal
and the asymmetry for the oxide.
FIGURE 40.10. Comparison of the experimental C K-ELNES from TiC
(Expt.) with the results of theoretical modeling calculations using both a
band-structure code ( FLAPW ), and two different MS codes ( FEFF8 and
ICXANES ).
40.5 ELNES C ALCULATIONS .................................................................................................................................................................. 749
www .Iran -mavad .com  
ﻣﺮﺟﻊ ﺩﺍﻧﺸﺠﻮﻳﺎﻥ ﻭ ﻣﻬﻨﺪﺳﻴﻦ ﻣﻮﺍﺩ
combination of the lifetimes of the excited electron and the
lifetime of the hole in the inner-shell) for much longer,because the hole decays in /C2410
–14–10–15s. Because the
lifetime of a hole is 105/C2longer than the excitation
process, the outermost electro n states, including the final
state of the excitation process, will experience an attractive
potential because of the core hole, which behaves like an
extra nuclear charge on the atom. So, in fact, all we do to
compensate for this is assume that the ionized atom nowhas a nuclear charge of Z+1, rather than Z,b e c a u s et h e
missing electron lowers the shielding affect of the coreelectrons. This extra positive charge may be shielded byother electrons (e.g., weakly bound valence electrons)which will move in response to the existence of the holeand reduce its effect. Despite this screening (go back and
check Section 3.5 to remind yourself what this term
means), the core-hole potential will tend to attract the
outer electron states more str ongly. So the available final
states for the ejected electron, in the presence of the long-lived hole, will tend to be more sensitive to the short-rangeenvironment of the excited atom and, of course, this willbe reflected in the ELNES.
40.5.C Comparison of ELNES Calculations
