Repository: Ketankham/chatbot-meta-books

File: tem-book.txt (part 69 of 71)
 هب انم خدا 
and Experiments
The 1982 seminal paper in the field of ELNES experi-
ments on transition metals and oxides is by Leapman etal. For further examples, you should read the review
articles which we mentioned at the end of Section 40.3.
We’ll just show a couple of examples here but the litera-ture contains many. The difference due to differentcoordinations is obvious. The sharp peak at the Al Ledge onset is thought to be an exciton. This effect is notwell modeled by the theory, which otherwise makes agood match with the experimental data.
The electron energy-loss near-edge structure
(ELNES) at the O K edge has been studied in yttria-stabilized zirconia (YSZ) (Ostanin et al.). The electronicstructure of YSZ for compositions between 3 and15 mol.% Y
2O3has been computed using a pseudopo-
tential-based technique to calculate the local relaxationsnear the O vacancies. The results showed phase transi-tion from the tetragonal to cubic YSZ at 10 mol.% ofY
2O3, reproducing experimental observations. Using
the relaxed defect geometry, calculation of the ELNESwas carried out using the full-potential linear muffin-tinorbital method. The results show very good agreement
with the experimental O K-edge signal, demonstrating
the power of using ELNES to probe the stabilizationmechanism in doped metal oxides.
If an atom exists in two different environments in a
structure, then we can make the approximation that theELNES is simply a linear superposition of the contribu-
tions from the two environments and experiments tend
to support this simple approach.
It’s perhaps best to conclude with the conclusion of
Duscher et al.
‘‘We have reached a level of agreement between
theory and experiment not achieved previouslyin such a range of different materials by includinga localized core-hole effect. There was no signifi-
cant difference between both the methods used,
a core hole in an all-electron method and theZ+1 approximation. This approach is sufficiently
robust to proceed to interface structures.’’
In other words, theoretical calculations are a well-
established and useful field of ELNES research and this
is explored much further in t he companion text. One last
and obvious point to note is that, because the ELNESsignals are often quite strong, it is straightforward to mapout different portions of the ELNES, thus imaging, in
effect, changes in the DOS and localized variations
in atomic bonding, with the usual high resolution expectedof EFTEM images. An example is shown in Figure 40.11.
40.6 CHEMICAL SHIFTS IN THE EDGE
ONSET
We can think of the atoms in our specimen as having
different charges with respect to one another (which weotherwise call electronegativity). So any changes in the
charge in different systems will lead to changes in the
binding energies of the various (occupied and unoccu-pied) electron states and it’s reasonable to ask if we
could detect this binding-energy change in EELS. We
already know that (for a hypothetical, single, isolated,hydrogen atom) the ionization-edge threshold energy is
effectively the critical ionization energy, E
C. However,
in a real material, the experimental-edge onset corre-
sponds to the difference in energy between the initial
state and the lowest unoccupied final state in the pres-
ence of the core-hole. More often than not, it is extremely
difficult to determine accurately the threshold energy,
which often lies above the experimental-edge onset.
Changes in the effective charge on the atom affect the
energies of both the initial and final states. Unlike
the deep-lying core orbitals, the outer orbitals are easilyinfluenced by factors, such as bonding. If we consider
changing from a metal to an insulator, the presence of a
band gap in the insulator will result in a shift of the edgeREAL MATERIALS
In ceramics and semiconductors, the ionized electron
remains localized to the ionized atom. It may interactwith the hole creating an electron-core hole boundstate termed an exciton. Creation of an exciton mayinfluence the ELNES; this remains a matter of some
debate.
750 ...................................................................................................................................................F INESTRUCTURE AND FINER DETAILS
www .Iran -mavad .com  
ﻣﺮﺟﻊ ﺩﺍﻧﺸﺠﻮﻳﺎﻥ ﻭ ﻣﻬﻨﺪﺳﻴﻦ ﻣﻮﺍﺩ
onset to higher energy loss. For example, the Al-L 23
edge shifts from 73 eV in the metal to 77 eV in Al 2O3,
and we saw similar behavior for the Cu/CuO spectra in
Figure 40.5B. Another example is provided by the C-Kedges in Figure 40.5A, in which shifts in the p* peak
position are easier to see than changes in the rather ill-defined edge onsets.
Similar edge-onset shifts are well known in XPS and
are called chemical shifts. They are reasonably well under-stood and we can often predict them theoretically. How-
ever, the electron-excitation process in EELS is more
complicated than X-ray induced ionization (detected inXPS), particularly the unavoidable presence of the corehole and the variable extent to which it is screened by theremaining electrons. Consequently, in comparison with
X-rays, little systematic work on EELS chemical shifts
has been done, apart from fingerprinting experimentalspectra and comparing them with reference materials.
While we can correlate the edge-onset energies with such
variables as oxidation states, atomic charge, and coordi-
nation, there is room for considerable improvement in
calculation of the true edge -onset energies. It’s worth
noting that the possibility of a chemical shift in the edge
may make it difficult to interpret ELNES intensity
changes detected by difference techniques (such as the
example shown back in Figure 40.7B). However, careful
experimentation should minimize this danger.
40.7 EXELFS
If, after an atom is ionized, the ejected electron does notfill an empty state but escapes outside the atom, then it
acts like a free electron (typically with energy >50 eV).
We can interpret this excess energy as an electron wave,which can be diffracted by the atoms in the structure
around the original ionization site. Because the electron
has higher energy than those which gave rise to multiple-scattering ELNES, the diffraction is assumed to be a
single-scattering event, as shown back in Figure 40.1B,
and this diffraction causes oscillations on the otherwise
smooth DOS. We call these oscillations extended
energy-loss fine structure or EXELFS. As with any
diffraction event, there is information in these EXELFS
ripples about atomic positions and the atomic informa-
tion comes from a relatively short range (the first
few nearest neighbors) since this weak electron doesn’t
scatter from more distant atoms.
The EXELFS modulations start about 50 eV above
the ionization-edge energy, are each 20–50 eV wide, as
shown in Figure 40.12A, and occur over several hun-
dred eV. EXELFS is closely analogous to the oscilla-
tions seen in the extended X-ray absorption (edge) finestructure (EXAFS) in synchrotron X-ray spectra and is
one reason why EELS has long been described as a
synchrotron in a TEM (albeit much cheaper than yourtypical synchrotron). One significant difference is thatEXAFS results in complete photoabsorption of the
incident X-ray while EXELFS involves absorption of
only a small fraction of the energy of the beam electron.We can carry this analogy a little further. Both EXAFSand EXELFS give us structural information from
materials in which there are strong, local, atomic correla-
tions. Both techniques are atom specific so, in principle,we can solve even the most complex multi-component
(A) (B)
(D)
(C)
(E) (F)
FIGURE 40.11. (A) TEM BF and (B–F) a series of energy-filtered images
revealing the Si, C, and O elemental distributions and the carbon bonding
maps at the interface between a diamond-like carbon film and a Si sub-strate. In the oxygen-rich amorphous layer at the interface, there is a
double layer of carbon atoms that is primarily p-bonded (and possibly
arises from carbon contamination in surface grooves at the interface) (F).
The carbon film is predominantly s-bonded (E), indicating a high degree
of diamond-like character.ELNES AND EXELFS II
ELNES is multiple scattering and EXELFS is single
scattering, although the two phenomena overlap
since, e.g., the L 1ELNES peak is often far enough
past the edge onset to be included in the EXELFS.
40.7 EXELFS ............................................................................................................................................................................................. 751
www .Iran -mavad .com  
ﻣﺮﺟﻊ ﺩﺍﻧﺸﺠﻮﻳﺎﻥ ﻭ ﻣﻬﻨﺪﺳﻴﻦ ﻣﻮﺍﺩ
structures, if the information around all the atoms can be
accessed.
There are, however, limitations to conventional
EXAFS.
&We can’t easily access the K-edges below 3 keV since
X-ray absorption at these low energies requires thinspecimens for transmission-EXAFS and a lowabsorption atmosphere over the entire X-ray beampath (source-specimen-detector).
&As you know from the XEDS chapters, X-rays can-not easily be focused to a sub-micrometer spot, soEXAFS has a relatively low spatial resolution,
although this is constantly improving. EXELFS
offers us the unique ability to obtain atomic andelectronic structure with nanometer-scale spatialresolution.
&Since TEMs operate in high vacuum and use thinspecimens, EELS is more naturally suited toK-edge analysis of low- Zelements (as well as L-edge
analysis of higher-Z elements) than low-energyEXAFS.
There is the usual price to pay for high spatial reso-
lution in that the EXELFS signal is noisy and you’ll find
that extracting high-quality atomic information is much
more challenging than for EXAFS where there is noshortage of signal.
40.7.A RDF via EXELFS
With EXELFS we can determine the partial radial dis-tribution function (RDF) around a specific atom, andwe are not restricted to the heavier atoms ( Z>18)
needed for EXAFS. So there is great potential for study-ing materials, such as low- Zglasses, amorphous Si, bulk
metallic glasses, and quasicrystalline structures (both ofthe latter two often contain relatively low-Z elementssuch as Be, Mg, Al, P). In particular, since glasses lackany long-range periodic structure, we are limited in thetechniques to determine their atomic structure. Asyou’ve already seen back in Section 18.7, diffraction ofelectrons (or X-rays or neutrons) from glass providesonly diffuse information. To get atomic-structure infor-
mation from glasses, you have to employ resonance
signals from the A ˚-level and EXELFS can do that.
The high spatial resolution of EXELFS is obviouslyadvantageous and all your data can be compared withyour images and the rest of the TEM-based informationthat you acquire from the analyzed volume. However,you can’t get good EXELFS unless your specimen isvery thin and you’ll also have to consider phase effects,
which are averaged out in EXAFS. Despite these appar-
ent advantages of EXELFS, RDF work continues to bedominated by synchrotron X-ray sources because of theintensity of the signal. If you’re interested in pursuingthis (and EXELFS for that matter), a good place to startis the text by Koningsberger and Prins.
Experimentally, it’s not easy to see the EXELFS
modulations because they are only /C245% of the edge
intensity, and so you need good counting statistics.
This is one of the rare cases where you might find a
thermionic source useful because it can deliver more(A)
(C)(B)
40 80 120-0.20
0 0.4 0.8Radial distance (nm)Probability500 700 900
Energy loss (eV)Counts
Wavevector (nm-1)
FIGURE 40.12. (A) EXELFS modulations on an ionization edge. (B)
From the oscillations in the post-edge spectrum it is necessary to transfer
the data to k-space before (C) Fourier transforming the data to produce a
radial-distribution function.
DECONVOLUTION AGAIN
Deconvolution is always the first step if your speci-
men isn’t thin enough, i.e., if the plasmon peak isgreater than 10% of the ZLP.
752 ...................................................................................................................................................F INESTRUCTURE AND FINER DETAILS
www .Iran -mavad .com  
ﻣﺮﺟﻊ ﺩﺍﻧﺸﺠﻮﻳﺎﻥ ﻭ ﻣﻬﻨﺪﺳﻴﻦ ﻣﻮﺍﺩ
total current than a FEG and, for this application,
energy resolution is not so important. TEM diffractionmode will also increase your total signal intensity.Either way, however, you pay a price in terms of a lossof spatial resolution and an increased chance of speci-
men damage. If you need the best spatial resolution, a
FEG STEM should (as usual) be your instrument ofchoice.
So, we’re interested in EXELFS because of the struc-
tural information contained in the weak intensity oscil-lations. To extract this information, you can use thecommercial Gatan software (see Section 1.6) or the
EXELFS version of Rehr’s FEFF code (URL #6).
Public-domain EXELFS software is also available atURL #7.
You first have to ensure that your spectrum contains
only single-scattering information, otherwise the plural-scattering intensity may mask the small EXELFS peaks.Deconvoluting the point-spread function may also helpsharpen the faint modulations.
Next, you have to remove the background if it
wasn’t done prior to deconvolution. Then your spec-trum intensity has to be converted to an electron-wavefunction in k-space (reciprocal space) where
k¼
2p
l¼½2m0ðE/C0EKÞ/C1381
2
h(40:1)
where EKis the edge onset energy, Eis the energy of the
ejected electron, of wavelength l, and the rest of the
terms have their usual meaning. The electron-wave
interference gives periodic intensity maxima in k-space
when
2a
l/C18/C19
2pþF¼2pn (40:2)
Here ais the distance from the ionized atom to the first
scattering atom, and Fis the phase shift that accompa-
nies the scattering. Therefore, we expect to see periodicmaxima occurring for n= 1, 2, etc., and for different
interatomic spacings. We obtain the atomic spacing byFourier transforming the k-space modulations to give
the RDF, originating at the ionized atom. Obviously,these two equations don’t tell the full story and there is
more about data analysis in Egerton’s book.
When we have the RDF, we ought to be able to
determine the local atomic environment, if the various
interferences can be discriminated and identified. Peaksin the RDF indicate the probability of an atom occur-ring a certain distance from the ionized-atom site.Figure 40.12 shows a summary of the EXELFS data
extraction technique. Despite the low signal problems,
EXELFS studies appeared at the earliest stages of EELSresearch (see, e.g., Leapman and Cosslett) and refer-ences to the technique have continued to surface in theliterature over the intervening decades. For example,
Sikora et al. have compared EXELFS and EXAFSapplied to crystalline materials. Alamgir et al. havemade comparisons of the two techniques for the study
of slow-cooled, bulk metallic glasses (a fascinating new
range of materials). Figure 40.13 shows the extraction ofEXELFS data from the P-K edge (inaccessible in a
synchrotron spectrum) from Pd-Ni-P, a model amor-
phous metal. The various steps involve first the isolationof the fine structure (Figure 40.13A) and expressing it asa function of momentum transfer ( k),w(k), from beyond
the P K-edge (Figure 40.13B). The Fourier transform ofw(k), FT[ w(k)], is proportional to the partial radial dis-
tribution function of atoms around P (Figure 40.13C).Upon back-Fourier transformation of the first peak
FT[w(k)], the contribution to w(k) from the first coordi-
nation shell around P in these glasses is determined
(Figure 40.13D). Similar exercises could be performed
from the second and higher shells although the quality
of the signal degrades rapidly. These data are then fittedwith calculated w(k) functions of various model struc-
tures using the multiple-scattering ab-initio code
FEFF7 and a possible model of the coordination of Pd
and Ni atoms around the P atoms is created.
40.7.B RDF via Energy-Filtered Diffraction
RDF data acquired through EXELFS complementanother TEM method of acquiring RDF information.This involves energy filtering of SADPs by scanning the
pattern across the entrance aperture to the PEELS using
post-specimen scan coils. (See, e.g., McBride and Cock-ayne; see also Section 18.7.) Effectively, a full spectrumis available at each scattering angle, but, in fact, only the
zero-loss (ideally only the elastic) electrons are required.
The plot of the ZLP intensity as a function of scatteringangle constitutes a line profile across a filtered DP from
which the RDF can be extracted. This process does not
have the spatial resolution of EXELFS, since typicalSADPs are integrated over /C240.2–1 mm
2, but the signal
is much stronger. Accuracies of /C60.001 nm in nearest-
neighbor distances can be obtained, and the process israpid enough to be performed on-line.
40.7.C A Final Thought Experiment
ELNES and EXELFS are really quite remarkabledemonstrations of quantum theory and the wave-parti-cle duality. Consider that the EXELFS part of the spec-
trum only contains electrons that have been scattered by
electrons in the specimen atoms, and yet we are able todeduce information about what happened to thoseatoms long after the beam-specimen interaction occurred
and also deduce where the scattering atom sits in thestructure!
40.7 EXELFS ............................................................................................................................................................................................. 753
www .Iran -mavad .com  
ﻣﺮﺟﻊ ﺩﺍﻧﺸﺠﻮﻳﺎﻥ ﻭ ﻣﻬﻨﺪﺳﻴﻦ ﻣﻮﺍﺩ
An (approximately wrong) particle-based analogy
would be to imagine that we are catching bowling balls
that have been thrown at pins, arranged in a certain pat-tern. (Although instructive, this exercise is best carried out
as a thought experiment.) From the velocity (energy) of the
balls that we catch, we are able not only to identify theweight of the pin that was hit (i.e., identify the characteristicionization edge), but we can also deduce how the pin fell
down and where it rolled (the ELNES). Furthermore, we
can also work out the spatial arrangement of the surround-ing pins that didn’t fall down (the EXELFS).So how does the beam electron know where the core
electron went after it left the inner shell? The answer liesin the fact that the bowling ball (particle) analogy istotally inadequate. In fact, only certain electron transi-
tions are allowed and the beam electron can therefore
only transfer certain quantized energies to the core elec-tron, not a continuum of possible energies. So the beamelectron does, in effect, ‘know’ the possible final state of
the core electron since it reflects that state in its energy
loss. (If you really understand this, then you should patyourself on the back.)
0.02
0
–0.02002.2x104
2.1 2.25 2.4Counts5
–5
45 60 75 90c(k)*k2
0.018
0.2 0.4 0.6 0.80.04
60 75 90YIsolation
of χ( k)
Back-Fourier
transformFourier
transformEnergy loss (keV) k (nm–1)
k (nm-1)R (nm)FT(c( k)*k2)
0.0135
0.009
0.00451.1x104(A) (B)
(D) (C)
FIGURE 40.13. The EXELFS analysis of Pd 30Ni50P20bulk metallic glass. (A) The pre-edge, background-subtracted P K-edge. (B) The isolated w(k)
data. (C) The Fourier transform of w(k) to radial space, FT[ w(k)], and (D) the back-Fourier transform of the first peak of FT[ w(k)] back to k-space (dots)
and fitting with a calculated function for a tetragonal dodecahedron (dashed line). The model in the center is a tetragonal dodecahedron with a P atom at
the center surrounded by a first nearest-neighbor shell of Pd and Ni atoms deduced from the EXELFS.
754 ...................................................................................................................................................F INESTRUCTURE AND FINER DETAILS
www .Iran -mavad .com  
ﻣﺮﺟﻊ ﺩﺍﻧﺸﺠﻮﻳﺎﻥ ﻭ ﻣﻬﻨﺪﺳﻴﻦ ﻣﻮﺍﺩ
40.8 ANGLE-RESOLVED EELS
Most of the time so far, we’ve been talking about gathering
spectra and images by sending the direct beam into thespectrometer and splitting it up into its component ener-gies. This is often called spatially resolved EELS since we
map out a specific region or gather individual spectra fromdifferent spatial locations on the specimen. However, wehave occasionally mentioned that the angle of scatter of
the energy-loss electrons is important, and there is a whole
field of EELS research that studies angle-resolved spectra.
To do this, we just scan the DP across the PEELS entranceaperture and gather spectra at different angles as for theRDF measurements that we just described. However,
rather than studying the energy of electrons primarily,
this technique emphasizes the determination of themomentum of the energy-loss electrons. Momentum-trans-
fer studies were pioneered by Silcox and co-workers. Nowwith FEG STEMs you can get even more information
about the symmetry of electronic states, which comple-
ments spatially resolved ELNES (e.g., Wang et al.).
Because of such angular effects, the size of the spec-
trometer entrance aperture and/or the collection angle b
may influence the details of ELNES. If the final state ofthe ejected electron has a definite directionality, as it willin an anisotropic crystal, the ELNES for such a speci-men will depend on both the scattering angle yand the
crystal orientation. The classic paper on orientation ormomentum dependence is the study of graphite and BN(Leapman et al.).
There are various ways of performing angle-resolved
EELS and Botton and co-workers describe many meth-
ods and applications. For a given energy loss and a
given specimen orientation, the momentum transfer atzero scattering angle, y, is parallel to the electron beam
(q
||). Asyis increased, a component perpendicular to the
beam is introduced ( q?) and, at approximately yE,q?
becomes dominant. To obtain angle-resolved ELNES,we have to measure the spectra as a function of the anglebetween a crystal direction and the direction of momen-
tum transfer.
First, you can keep the ori entation fixed and change
the collection aperture. Figure 40.14 shows angle-resolved
ELNES of a very thin ( /C2430 nm) graphite flake obtained
by changing the size of the collection aperture in a STEM.
Thep* states are parallel to the c-axis, which in this case is
parallel to the electron beam. Therefore, the correspond-
ingp* peak intensity is larger, relative to the s* states,
when we have a small collection aperture and q
||domi-
nates. Similar effects would be obtained if the orientation
of the graphite planes to the electron beam was changed.
Second, you can keep your collection angle fixed at a
small angle <yEand measure the ELNES as a function
ofy. This is particularly easy with energy filtering which
can display angular scattering distributions of specificenergy-loss electrons.You can also use the ‘458 method’ (Botton) which
combines tilting the specimen at 45 8to the principal
axis and measuring the ELNES at /C6y,w h e r e yis cho-
s e nt os e l e c tb o t h q
?andq||.I fy o um a k et h eb e a m
convergent (e.g., in STEM mode for high spatial reso-
lution) then the angular resolution of this technique isreduced.
One practical aspect of angle-resolved EELS is the
study of Compton scattering, which is the ejection ofouter-shell electrons by high-energy photons or elec-trons. We can detect these Compton-scattered electronsby observing the EELS spectrum at a high scattering
angle ( y/C24100 mrad), either by displacing the objective
aperture to select an off-axis portion of the diffraction
pattern or by tilting the incident beam. This process hasbeen used to analyze the angular and energy distributionof Compton-scattered electrons and determine bondinginformation, since the Compton-scattering process isinfluenced by the binding energy.
40.9 EELS TOMOGRAPHY
We’ve talked about tomography in various parts of thebook and how taking a series of images at different tiltsallows you to reconstruct 3D information about features
within your specimen. You should also read the chapter inthe companion text which gives an in-depth review of thevarious experimental challeng e sf o rt h i sk i n do fi m a g i n g .
Just as for X-ray images, it is possible to use a full-tilt
series of EFTEM images to build up a full 3D image
FIGURE 40.14. Image mode EEL spectra of the C-K edge in graphite
showing changes in the relative intensities of the p* and s* peaks under
two different collection angles due to the directional scattering variation
from the sp2 and sp3 bonds in the graphite.
40.9 EELS T OMOGRAPHY ........................................................................................................................................................................ 755
www .Iran -mavad .com  
ﻣﺮﺟﻊ ﺩﺍﻧﺸﺠﻮﻳﺎﻥ ﻭ ﻣﻬﻨﺪﺳﻴﻦ ﻣﻮﺍﺩ
from a set of 2D projections. (See the paper by Midgley
and Weyland.) Because ionization-edge composition
images are not susceptible to significant contrastchanges as a function of tilt, they are ideal for tomo-graphic reconstruction which reveals the surface fea-
tures, growth angles/facets, and other features that are
not easily obtained from the usual 2D projection image.EFTEM tomography is similar to XEDS tomographywhich we didn’t discuss: EFTEM tomography has the
advantage of much quicker generation because XEDS
tomography is only feasible via a series of tilted STEMimages which take much longer to produce.Figure 40.15A shows one of the P-L ionization-edge
images from a tilt series and Figure 40.15B shows thereconstructed tomographic image of the distribution ofP in a cell from a fruit fly. In this area, the biologistsare well ahead of the materials scientists and Leapman
et al., in 2004, gave a fine example of the application
of EELS tomography to discerning the 3-D shapeof ribosomes (not quite EELS of eels, but ofnematode worms, which look a bit like eels!). In contrast
to ionization-edge images, plasmon images retain sig-
nificant diffraction contrast and so are less useful fortomography.
(A)
(B)
FIGURE 40.15. (A) 2D projection (top view) and (B) energy-filtered, 3D-tomographic image reconstructed from multiple P-L 2,3edge filtered images
showing the phosphorus distribution in an unstained plastic section of freeze-substituted Drosophila larva. The principal region is part of a cell nucleus
and the top right is a region of cytoplasm containing ribosomes. The phosphorus distribution reflects the distribution of nucleic acid. Ribosomes (colored
green) are known to contain about 7000 P atoms in their RNA. Another series of phosphorus-containing dense particles of unknown origin are present inthe nucleus (see enlarged inset).
756 ...................................................................................................................................................F INESTRUCTURE AND FINER DETAILS
www .Iran -mavad .com  
ﻣﺮﺟﻊ ﺩﺍﻧﺸﺠﻮﻳﺎﻥ ﻭ ﻣﻬﻨﺪﺳﻴﻦ ﻣﻮﺍﺩ
EFTEM tomography is an area that will see increas-
ing applications, particularly as nanotechnologists pur-
sue their dream of manufacturing devices in a controlled
manner from the atom/molecule upward. The ability ofEFTEM (and to a lesser extent, XEDS) to reveal theactual shape (combined with the quantitative localchemistry) of quantum dots, gate oxides, and othersub-nanometer fabrications will seriously enhanceTEM’s role in this growing field.
The ability to extract 3D information by tomo-
graphic methods is just one of several examples of theextraordinary advances that have taken place in theTEM field since the first edition of this book was pub-lished more than 10 years ago.
It is worth concluding now, as we did then, that we
encourage you to experiment with your TEM at allopportunities and never think that there is nothing newto discover. The current generation of students growingup with an expectation of, and familiarity with, full com-
puter control of everything and access to information
immediately from anywhere should be able to combinethese skills to make TEMs perform in ways that theformer generation of more manually oriented TEMoperators could never dream of. For example, we haven’teven mentioned time-resolved EELS although the stronglow-loss signal and efficient collection means that gather-ing spectra with millisecond or even microsecond resolu-
tion is not out of the question and ultra-fast
(nanosecond) TEM imaging using laser-excited sourcesis fast becoming a reality. No doubt there will be a seriousneed for yet another edition of ‘TEM: a text for nano-technologists’ a decade hence, which we sincerely hopewill be written by some of those who started their careersby reading this book, rather than by those who wrote it.
CHAPTER SUMMARY
You can appreciate now that there is a wealth of fine detail in the EEL spectrum beyond the
relatively strong plasmon peaks and the ionizati on edges. To extract this information, you need
a single-scattering (deconvoluted) spectrum a nd occasionally some sophisticated mathematical
analysis. Interpretation of the data is still limited by our lack of knowledge of the physics of the
electron-specimen interactions. However, cons i d e r a b l er e s e a r c hi sg o i n go ni n t oE E L Sf i n e -
structure studies which are the future of the technique. Both the experimental methods and thetheoretical calculations are still developing . We have introduced several specialized topics
&Energy-loss near-edge structure.
&Extended energy-loss fine structure.
&RDF determination.
&Angle-resolved (momentum-transfer) EELS.
&EELS tomography.
However, we have really only given you a suspicion of the potential of these topics. If
EELS becomes a technique you use in your research, we recommend watching its develop-ment and that of related techniques in the reference sources we have given you in the last
four chapters, particularly the quadrennial EELS workshops (see Chapter 37), conferences
such as the biannual Frontiers of Electron Microscopy in Materials Science (FEMMS), andthe proceedings of the various national and international microscopy and analysis societieswhich, if you haven’t joined by now, you should do so immediately!
BOOKS AND REVIEWS
Brydson, RMD, Sauer, H and Engel, W 2004 Probing Materials Chemistry using ELNES inTransmission
Electron Energy Loss Spectrometry in Materials Science and the EELS Atlas 2nd Ed. 223–270 Ed. CC
Ahn Wiley-VCH Weinheim Germany. Comprehensive review of chemical information via the ELNES
spectrum; exceptional bibliography.
Egerton, RF 1996 Electron Energy-Loss Spectroscopy in the Electron Microscope 2nd edition Plenum Press
New York. Everything you need to know on fine structure.
Finnis, MW 2003 Interatomic Forces in Condensed Matter Oxford University Press, New York. Essential
reading if you are modeling spectra.
Keast, VJ, Scott, AJ, Brydson, R, Williams, DB and Bruley, J 2001 Electron Energy-Loss Near-Edge
Structure – a Tool for the Investigation of Electronic Structure on the Nanometre Scale J. Microsc. 20
135–175. Broad-based review with lots of examples.
CHAPTER SUMMARY .................................................................................................................................................................................... 757
www .Iran -mavad .com  
ﻣﺮﺟﻊ ﺩﺍﻧﺸﺠﻮﻳﺎﻥ ﻭ ﻣﻬﻨﺪﺳﻴﻦ ﻣﻮﺍﺩ
Koningsberger, DC and Prins, R 1988 X-Ray Absorption: Principles, Applications, Techniques of EXAFS,
SEXAFS and XANES Wiley New York. Probably more than you’ll ever want to know about the X-ray
analogs of EELS.
Raether, H 1965 Electron Energy-Loss Spectroscopy in Springer Tracts in Modern Physics Springer-Verlag
New York. Thesource if you really want to know the physics of EELS.
CALCULATIONS AND TECHNIQUE
Durham, PJ, Pendry, JB and Hodges, CH 1982 Calculation of X-ray Absorption Near Edge Structure,
XANES Comp. Phys. Comm. 25193–205.
Duscher, G, Buczko, R, Pennycook, SJ and Pantelides, ST 2001 Core-Hole Effects on Energy-Loss Near-
Edge Structure Ultramicrosc. 86355–362.
Leapman, RD and Cosslett, VE 1976 Extended Fine Structure Above the X-ray Edge in Electron Energy
Loss Spectra J. Phys. D: Appl. Phys. 9L29–L32.
Midgley, PA and Weyland, M 2003 3D Electron Microscopy in the Physical Sciences: the Development of
Z-Contrast and EFTEM Tomography Ultramicrosc, 96413–431.
McBride, W, and Cockayne, DJH 2003 The Structure of Nanovolumes of Amorphous Materials
J. Non-Cryst. Sol. 318233–238.
MOMENTUM TRANSFER STUDIES
Botton, GA, Boothroyd, CB and Stobbs, WM 1995 Momentum Dependent Energy Loss Near Edge
Structures Using a CTEM: the Reliability of the Methods Available Ultramicrosc. 5993–107.
Leapman, RD, Grunes, LA and Fejes, PL 1982 Study of the L 23Edges in the 3d Transition Metals and Their
Oxides by Electron-Energy Loss Spectroscopy with Comparisons to Theory . Phys. Rev. 25(12) 7157–73.
Leapman, RD and Silcox, J 1979, Orientation Dependence of Core Edges in Electron-Energy-Loss Spectra
from Anisotropic Materials Phys. Rev. Lett. 421361–1364.
Wang, YY, Cheng, SC, Dravid, VP and Zhang, FC 1995, Momentum-Transfer Resolved Electron Energy
Loss Spectroscopy of Solids: Problems, Solutions and Applications Ultramicrosc. 59109–119.
APPLICATIONS
Alamgir, FM, Jain, H, Williams, DB and Schwarz, R 2003 The Structure of a Metallic Glass System Using
EELFS and EXAFS as Complementary Probes Micron 34433–439.
Batson, PE 1993 Carbon 1 s Near-Edge-Absorption Fine Structure in Graphite Phys. Rev. B 482608–2610.
Botton, GA 2005 A New Approach to Study Bond Anisotropy With EELS J. Electr. Spectr. Rel. Phen. 143
129-137.
Botton, GA, Gupta, JA, Landheer, D, McCaffrey, JP. Sproule, GI and Graham, MJ 2002 Electron Energy
Loss Spectroscopy of Interfacial Layer Formation in Gd 2O3Films Deposited Directly on Si (001 ) J. Appl.
Phys. 912921–2924. Bond changes at oxide interfaces.
Bruley, J, Williams, DB, Cuomo, JJ and Pappas, DP 1995 Quantitative Near-Edge Structure Analysis of
Diamond-like Carbon in the Electron Microscope Using a Two-Window Method J. Microsc. 18022–32.
Keast, VJ, Bruley, J, Rez, P, Maclaren, JM and Williams, DB 1998 Chemistry and Bonding Changes
Associated with the Segregation of Bi to Grain Boundaries in Cu Acta Mater. 46481–490.
Leapman, RD, Kocsis, E, Zhang, G, Talbot, TL and Laquerriere, P 2004 Three-Dimensional Distributions
of Elements in Biological Samples by Energy-Filtered Electron Tomography Ultramicrosc. 100115–125.
McComb, DW, Craven, AJ, Hamilton, DA and MacKenzie, M 2004 Probing Local Coordination Environ-
ments in High-k Materials for Gate Stack Applications Appl. Phys. Lett. 844523–4525.
Muller, DA, Subramanian, S, Batson, PE, Silcox, J and Sass, SL 1996 Structure, Chemistry and Bonding at
Grain Boundaries in Ni 3Al-I. The Role of Boron in Ductilizing Grain Boundaries Acta Mater. 441637–1645.
Ostanin, S, Craven, AJ, McComb, DW, Vlachos, D, Alavi, A, Paxton, AT and Finnis, MW 2002 Electron
Energy-Loss Near-Edge Shape as a Probe to Investigate the Stabilization of Yttria-Stabilized Zirconia
Phys. Rev. B 65224109–117.
Sikora, T, Hug, G, Jaouen, M and Rehr, JJ 2000 Multiple-Scattering EXAFS and EXELFS of Titanium
Aluminum Alloys Phys. Rev. B 621723–1732.
URLs
1) www.cemes.fr/ /C24eelsdb
2) www.flapw.de
3) www.physik.uni-augsburg.de/ /C24eyert/aswhome.shtml
4) www.castep.org
5) http://hermes.phys.uwm.edu/projects/elecstruct/mufpot/MufPot.TOC.html
6) http://feff.phys.washington.edu
7) www.cemes.fr/epsilon/home/main.php
758 ...................................................................................................................................................F INESTRUCTURE AND FINER DETAILS
www .Iran -mavad .com  
ﻣﺮﺟﻊ ﺩﺍﻧﺸﺠﻮﻳﺎﻥ ﻭ ﻣﻬﻨﺪﺳﻴﻦ ﻣﻮﺍﺩ
SELF-ASSESSMENT QUESTIONS
Q40.1 Why does the ionization edge extend beyond the critical ionization energy (the edge onset) to give
ELNES and EXELFS, rather than exist simply as a peak at the critical ionization energy?
Q40.2 What is the Fermi level/Fermi surface and why is it crucial to our understanding of the energy-loss
process?
Q40.3 What is the density of states (DOS) and why are there both filled and unfilled DOS?
Q40.4 Relate the K, L, etc., core shells to the principal quantum numbers ( n).
Q40.5 State the Pauli exclusion principle and explain why this is relevant to ELNES.
Q40.6 What is spin-orbit splitting and why is this relevant to ELNES?
Q40.7 What is the dipole-selection rule and why is this relevant to ELNES?
Q40.8 Why does the ionization edge onset for a specific elemental core loss sometimes shift when that element
is bonded differently?
Q40.9 What is XANES, how is it detected, and what is its relation to ELNES?Q40.10 Why do bonding changes change the ELNES?Q40.11 What useful information is contained in the EXELFS spectrum?
Q40.12 Why is EXELFS such a challenging technique to apply?
Q40.13 What is an exciton?Q40.14 What is a core hole?Q40.15 Why is there bonding information in both the low-loss and high-loss spectrum?
Q40.16 Distinguish angle-resolved and spatial-resolved EELS.
Q40.17 Why is angle-resolved EELS linked to the concept of electron momentum transfer?Q40.18 What is the RDF, why is it useful, and how can you measure it?
Q40.19 Why would you want to calculate the ELNES intensity?
Q40.20 What is Compton scattering and how can we study this in EELS?Q40.21 Under which circumstance would you choose to use an ELNES spectrum as a fingerprint and what
precautions should you take when drawing conclusions from a potential match?
TEXT-SPECIFIC QUESTIONS
T40.1 Distinguish single, multiple, and plural scattering for EELS. How do these definitions compare with
scattering terms used in high-resolution imaging?
T40.2 Figure 40.1 gives an electron-wave description of the generation of ELNES and EXELFS. Can you use a
particle analogy to describe the process?
T40.3 Is Figure 40.2 drawn for a crystalline metal or an amorphous semiconductor? Explain your answer and
thus indicate how the figure would change if the other kind of material were being illustrated.
T40.4 In Figure 40.3 there appears to be no intensity in the ionization edge corresponding to the filled states.
Why is this? In a real spectrum there would indeed be intensity before the ionization edge. What would
cause this?
T40.5 Why does the Cu L edge in Figures 40.4 and 40.5B exhibit no intense white lines at the edge onset like the
rest of the transition metal series in Figure 40.4?
T40.6 In old specimens and older TEMs, the diamond K edge (like in Figure 40.5A) sometimes shows residual
intensity preceding the ionization-edge onset, at roughly the same energy as the p* sp2 peak in the
graphite and C 60edges shown above. Since diamond has no sp2-bonded carbon, can you speculate what
might be giving rise to this intensity?
T40.7 Why are the muffin-tin potential wells in Figure 40.9 symmetric for the metal but asymmetric for the
oxide?
T40.8 Look at the comparison of calculated and experimental spectra in Figure 40.10. These calculations were
done more than a decade ago. Go on the Web and see if you can find better examples of calculated edge
shapes that show a better fit to experimental spectra. If you can’t, what conclusions can you draw about
calculating ELNES. If you can, what different conclusions can you draw?
T40.9 How do you think that correcting the spherical aberration in the objective lens will improve the study of
energy-loss fine structure? Do you think the addition of electron gun monochromators will affect thestudy of this same phenomenon?
T40.10 What crucial information can be gained about the behavior of semiconductor interfaces and gate oxides
via ELNES? (Hint: Google PE Batson and read his papers.)
T40.11 Under what circumstances would you choose an MO rather than an MS approach to calculating the
near-edge spectrum?
T40.12 List the principal differences between FLAPW, ASW, CASTEP, and LKKR.T40.13 ELNES fingerprinting can distinguish different mineral species as in Figure 40.8. Why should we ever
bother to use XEDS to study the same problem? Does the beam-sensitivity of many minerals have a roleto play in deciding what technique to use? If so, explain what.
T40.14 Why does the signal in Figure 40.12B become noisier at larger wavevectors?
