Repository: Ketankham/chatbot-meta-books

File: tem-book.txt (part 70 of 71)
 هب انم خدا 
CHAPTER SUMMARY .................................................................................................................................................................................... 759
www .Iran -mavad .com  
ﻣﺮﺟﻊ ﺩﺍﻧﺸﺠﻮﻳﺎﻥ ﻭ ﻣﻬﻨﺪﺳﻴﻦ ﻣﻮﺍﺩ
T40.15 Given what you know about the crystal structures of graphite and diamond, would you expect either of
their energy-loss spectra to be sensitive to crystallographic orientation? If so, how do you think the fine
scale features of the relevant spectrum in Figure 40.5A might change with orientation? (Hint: look at
Figure 40.14.)
T40.16 Compare and contrast EXAFS and EXELFS for studying short-range atomic structures. Why would
you use EXELFS when TEM diffraction patterns give similar short-range atomic structuralinformation?
T40.17 In addition to ELNES and energy-filtered diffraction for RDF determination, can you think of other
ways to explore the structure of glasses using TEM?
T40.18 For both momentum-resolved and tomographic EELS, we have to tilt the specimen considerably. What
are the experimental challenges to doing this and how might they be overcome?
T40.19 If the low-loss spectrum reveals the valence states of the atoms in the specimen why do we not use this
part of the spectrum more often for bonding studies but instead use ELNES which only explores theunfilled DOS (i.e., the electrons that aren’t there)?
T40.20 Explain why K-shell ionization results in a hydrogenic edge.
T40.21 Explain why L shell ionization gives L
1,L2, and L 3edges.
T40.22 Why is the L 1edge rarely visible, thus leaving the usual L edge as the L 2,3in spectra from transition
metals?
T40.23 Similarly, why is the M 4,5edge the expected M edge in the rare earths?
T40.24 Explain why EELS edges and X-ray absorption edges are effectively the same phenomenon.
760 ...................................................................................................................................................F INESTRUCTURE AND FINER DETAILS
www .Iran -mavad .com  
ﻣﺮﺟﻊ ﺩﺍﻧﺸﺠﻮﻳﺎﻥ ﻭ ﻣﻬﻨﺪﺳﻴﻦ ﻣﻮﺍﺩ
Index
A
A3B ordered fcc, 262–263
Aberration, 6–7, 54, 61, 64, 81, 82, 91, 92,
98, 99, 103, 105, 106, 107, 108, 109,110–111, 133, 141, 148, 150, 155, 158,
161, 162, 295, 372, 373, 485, 488, 493,513, 522, 525, 590, 636, 663, 682, 683,684, 691, 692, 696, 707, 735
aberration-free focus, 492coma, 494, 498function, 485, 495
See also Chromatic aberration;
Spherical aberration
Absorption, 241, 413–414, 654–656
absorption-free intensity ratio, 190
anomalous, 319, 413, 414, 416, 449contrast, 374correction, 601, 653, 654–656, 671
distance, 435
edge, 588, 607, 613, 645, 717, 736of electrons, 118, 374
extrapolation techniques for correction,
671, 725, 726, 727, 728
parameters, 434, 458path length, 655
of X-rays, 28, 294, 599, 600, 634, 641, 653,
656, 660, 671, 694, 717, 742, 751, 752
Accelerating voltage
calibration of, 149–150, 168–169continuous kV control for CBED,
217–218, 341
effect on Bloch waves, 252–253effect on EELS, 190, 681–682, 684effect on Ewald sphere, 355
effect on X-rays, 615
Adaptive filter, 572, 573
Airy disk, 32, 33, 107, 109, 110
ALCHEMI, 517, 657–658, 669
Allowed reflections, 258, 259, 265, 287,
348, 349, 350
Amorphous
carbon, 35, 163, 183, 185, 295, 374, 551,
554, 612, 719, 722
See also Holey carbon film
germanium, 587–588layer, 502, 571, 670, 751materials, 197, 293–295, 373, 415, 502,
504, 528, 703, 741, 748
specimen, 377–378Amplitude contrast, 106, 371–386, 411,
458, 504, 505
See also Contrast
Amplitude of diffracted beam, 223
Amplitude-phase diagrams, 31–32
Analog
collection, 102to digital converter, 607
images, 115, 125
pulse processing, 591
Analog dot mapping, 617–618
Analytical electron microscopy (AEM), 7,
25, 53, 54, 62, 66, 75, 76, 80, 81, 82,
83, 97, 99, 103, 111, 121, 132, 133,
138, 143, 144, 150, 184, 185, 186,
352, 581, 584, 586, 588, 589, 590,592, 593, 594, 595, 597, 598–600,605, 606, 607, 608, 609, 611, 612,
613, 614, 615, 616, 617, 618, 625,
626, 627, 628, 630, 633, 634, 639,647, 648, 651, 655, 663, 672, 674,
682, 690, 693, 694, 696, 706, 717
Angle, 26–27, 83, 685–688
See also Bragg; Collection semiangle;
Convergence semiangle; Incidence
semiangle
Angle-resolved EELS, 755
Angular-momentum quantum number, 744
Annular condenser aperture, 157Annular dark field (ADF), 122, 160, 161,
162, 329, 373, 376, 377, 379, 380,
384, 385, 635, 659
image, 161
See also Dark field (DF), detector
Anodic dissolution, 178Anomalous X-ray generation, 641
See also Absorption
Anticontaminator, 130Anti-phase (domain) boundaries (APB),
229, 263, 420, 426, 427, 428, 429,434, 503
Aperture
alignment of C2, 147condenser (C2), 111, 157, 493
differential pumping, 131, 683, 687
function, 485, 486, 488objective, 101, 109, 111, 152, 154–158,
161, 162, 165, 167, 207, 278, 332,372–373, 375, 376–379, 381, 382,385–386, 389, 390, 396, 408, 411,
413, 448, 466, 489, 500, 511,
512–514, 516, 517, 519, 520, 521,528, 529, 535, 539, 540, 551, 552,
573, 600, 670, 686–688, 691, 706,
721, 755
virtual, 152, 154, 491, 492virtual C2, 152, 154
See also Diaphragm
Artifact
in EELS, 730in image, 9, 10, 542
of specimen preparation, 190X-ray peak, 605, 606–607, 613, 625,
628, 672
Artificial color, 124, 555Artificial superlattice, 264, 265, 415Ashby-Brown contrast, 456
Astigmatism
condenser, 162
intermediate, 163
objective, 162, 163, 164,
169, 466
Atomic
basis,
259, 260, 262
correction factor, 640, 650
number, 11, 16, 24, 26, 29, 30, 39,
41, 42, 57, 58, 59, 60, 122, 224,237, 258, 284, 373, 378, 497, 635,639, 640, 643, 650, 665, 672, 728,729, 730
scattering amplitude, 40, 45, 49, 258,
261, 294, 336, 517, 669
scattering factor, 44–45, 223,
257, 378
structure, 48, 55, 380, 389, 493, 679, 741,
747, 752
Atomic-column EELS, 567, 735–736Auger electron spectrometer (AES), 53, 55,
61, 62
Augmented plane wave, 748
Automated crystallography, 305
Automated orientation
determination, 305
Automatic beam alignment, 560Automatic peak identification,
627–630
Averaging images, 554–556Axis-angle pair, 303
INDEX .............................................................................................................................................................................................................. l-1
www .Iran -mavad .com  
ﻣﺮﺟﻊ ﺩﺍﻧﺸﺠﻮﻳﺎﻥ ﻭ ﻣﻬﻨﺪﺳﻴﻦ ﻣﻮﺍﺩ
B
Back focal plane, 94, 95, 111, 152, 162,
204, 205, 373, 491, 573, 683,
685–688, 691
See also Lens
Background
extrapolation, 725, 726, 727, 728
modeling, 643subtraction, 342, 550, 555, 641–644, 646,
650, 659, 725, 726–728, 729, 734
See also Bremsstrahlung
Backscattered electron (BSE) detection,
115, 230
Baking, Band gap (semiconductor),
709–710
image, 710
Bandwidth, 118, 119Bar, 128, 157, 188, 202, 517, 588, 594, 611Barn, 27
Basal plane, 261, 449, 745
Basis vectors, 563–565Beam-defining aperture, 122, 329, 380,
466, 599, 610, 615
Beam (electron)
blanking, 101broadening, 84, 87, 666, 673
coherence, 533
convergence, 538–540
See also Convergence semiangle
current, 13, 65, 76, 78, 81, 82–83, 84, 87,
107, 110, 121, 149, 182, 592, 593,596–597, 599, 601, 617, 640, 641,
653, 667, 668, 670, 672, 674,
694, 721
damage, 10–11, 30, 53–68, 76, 86, 123,
164, 263, 556, 557, 632, 652, 673
deflection, 398diameter, 82, 83–85, 107, 326, 329, 636,
664, 665, 666, 667
diffracted, 17, 24, 40, 41, 47–49, 53, 155,
156, 157, 166, 198, 199, 201, 202,204, 215, 216, 221–231, 235, 240,
257, 265, 271, 272, 273, 274, 280,
285, 296, 298, 305, 313, 337, 361,371, 372, 381–382, 383, 385, 407,408, 421, 444, 463, 469, 470, 471,
472, 488, 513, 517, 519, 525, 534,
535, 536, 537, 641, 701
See also Diffracted beam
diffracted amplitude, 272, 413direct, 24, 25, 34–36, 48, 53, 116, 117,
152, 155–157, 159, 160, 161, 162,
166, 168, 169, 198, 202, 203, 204,
205, 215, 225, 229, 294, 317, 337,349, 350
direction, 26, 44, 45, 204, 216, 217, 248,
283, 288, 299, 300, 301, 302, 304,312, 317, 318, 348, 349, 350, 543,600, 614
energy, SeeAccelerating voltage
incident, 325, 384many-beam conditions, SeeMany-beamparallel, 92, 94, 141, 142–143, 145, 146,
147, 148, 152, 158, 163, 283–305,311, 324, 325, 326, 339, 340, 352,
385, 386, 511, 721
shape, 667
splitter, 397, 525
tilting, 147, 199, 285, 382, 467, 669, 755
translation, 147two-beam conditions, SeeTwo-beam
approximation
Beam-sensitive materials709
See also Beam (electron), damage
Beam-specimen interaction volume, 323,
598, 663, 664, 665, 672, 735
Bend contour, 352, 385, 386, 407, 411–412,
413, 415, 441, 493, 521, 641,
658, 733
Beryllium
grid, 609, 612oxide, 612
specimen holder, 613window, 586, 587, 598, 607, 628, 633,
650, 651, 654
Bethe cross section, 58Bethe ridge, 718Biprism, 77, 397, 398, 525
Black level, 377, 528
Black/white contrast, 449Bloch theorem, 237
Bloch wall, 517
Bloch wave
absorption, 241
amplitude, 252–253
coefficient, 238kinematical condition, 221
Body-centered lattice, 357
Boersch effect, 683
Bohr radius, 42, 63, 378, 705Bohr theory, 55
Bolometer, 590, 591, 592, 594, 663
Borrmann effect, 657, 658, 733Boundary, SeeGrain, boundary;
Interface; Phase boundary
Bragg
angle, 34, 49, 83, 169, 200, 201, 202,
205, 222, 223, 229, 230, 312, 327,
339, 340, 353, 381, 408, 451, 680,
687, 721
beam,
221, 230, 239, 245, 246, 247, 250,
254, 431, 492, 534, 536
See also Diffracted beam
condition, 204, 207, 213–216, 227, 228,
241, 253, 272, 274, 294
diffraction, 26, 201, 202, 211, 214,
222, 231, 311, 312, 320, 339, 373,381, 699
law, 199, 200–202, 211, 213–214, 217,
218, 319, 411, 488, 519, 590
plane, 249, 319, 416reflection, 49, 157, 202, 208, 262, 305,
448, 492, 537
Bravais lattice, 267, 347Bremsstrahlung, 40, 58, 60, 135, 168, 582,
598, 605, 606, 608–614, 618, 626,
632, 635, 641–643, 673
coherent, 613–614, 626, 642See also Background
Bright field (BF)
detector, 122, 159, 160, 161, 162, 326,
366, 373, 380, 384, 385, 521
high-order BF, 521image, 155–159, 161, 163, 165, 166, 168,
169, 182, 230, 295, 304, 330, 331,352, 362, 365, 372, 374–376,379–381, 386, 407–409, 411, 412,
414, 415, 424, 425, 427, 428, 434,
444, 452, 455, 458, 468, 472, 473,475–477, 512, 516, 521, 573, 599,
617, 669, 670, 687, 734
in STEM, 304, 373, 376, 385, 600,
617, 670
symmetry, 361, 366
Brightness (gun), 79, 116, 150, 327,
375, 626
Brillouin-zone boundary (BZBs), 245, 253Buckyballs, 743, 745
Bulk holder, 135, 175
See also Specimen, holder
Bulk modulus, 457Burgers vector, 278, 320, 339, 396, 402,
420, 441–444, 446–449, 456, 458,
469, 473–474, 476
See also Dislocation
CCalibration
of accelerating voltage, 168–169
of camera length, 165–166
of focal increment, 169
of illumination system, 149–150of image rotation, 100–101
of magnification, 164–165
Camera constant, 166, 355
Camera length, 154, 155, 161, 162,
165–167, 197, 198, 217, 218, 284,
302, 317, 318, 326, 327, 328, 329,
336, 361, 373, 379, 398, 686, 687,688, 721
c/aratio, 259, 314
Carbon
amorphous, 35, 163, 183, 185, 295, 374,
551, 554, 612, 719, 722
contamination, 586film, 86, 162, 163, 164, 173, 183–185,
374, 375, 397, 521, 554, 612, 722,745, 751
nanotube, 73, 81, 365, 366, 695, 745See also Holey carbon film
Cartesian-vector notation, 260Cathode-ray tube (CRT), 115Cathodoluminescence, 53, 62–63, 116, 122,
523–524
Cauliflower structure, 583CCD-based WDS, 590
l-2 ...............................................................................................................................................................................................................I NDEX
www .Iran -mavad .com  
ﻣﺮﺟﻊ ﺩﺍﻧﺸﺠﻮﻳﺎﻥ ﻭ ﻣﻬﻨﺪﺳﻴﻦ ﻣﻮﺍﺩ
Center of symmetry, 230, 236, 240, 358,
361, 435
Centrosymmetric point group, 358
Channel-to-channel gain variation,
689, 727
Channeling, 230, 339, 366, 379, 646,
657–658, 733
Characteristic length, 221, 222, 223–224,
225, 237, 478
See also Extinction distance
Characteristic scattering angle, 63, 700,
705, 717, 719, 733
Charge-collection microscopy, 62–63,
523–524
Charge-coupled device (CCD) camera, 10,
116, 120–121
Charge-density determination, 366
Chemically sensitive images, 517Chemically sensitive reflections, 261, 262,
263, 519, 567
Chemical resolution, 626Chemical shift, 746, 750–751Chemical wire/string saw, 176
Chi-squared, 645
Chromatic aberration, 6, 8, 9, 91, 103,
104–106, 108, 109, 148–149, 159,
334, 377, 491, 495–497, 533, 680,
681, 687–688, 690, 702, 703, 706, 711
See also Aberration
Chromium-film standard (C film), 160,
189, 717
Clamping ring, 132, 133, 135, 181
Cleavage, 176, 187, 191, 414
Cliff-Lorimer
equation, 640, 641, 646, 647, 648, 652,
656, 657, 673
k factor, 646
Coherence, SeeBeam (electron),
coherence; Bremsstrahlung,
coherent; Spatial coherence
Foucault imaging, 516–517
Fresnel imaging, 516
interference, 31
particles, 456, 457processing, 526scattering, 39, 202, 319
Coincident-site lattice (CSL), 500Cold FEG, 498Cold trap, SeeAnticontaminator
Collection semiangle, 34Collimator, 598–599, 611Column approximation, 223, 229–230,
421, 423, 426, 433, 434–436, 443,457, 478
Coma-free alignment, 493, 498
Comis, 433–436, 458
Composition
measurement, 7, 667–668profile, 616, 659, 667
Compton scattering, 741, 755Computer simulation, 311, 351, 362, 365,
392, 414, 456, 492, 493, 539, 665See also Image, simulation of
Condenser 1 lens, 83, 84, 85, 142, 144, 145,
148, 149, 150, 158, 167, 326, 327,
334, 584, 721
Condenser 2 lens, 83, 111, 116, 142–150,
158, 167, 207, 326, 327, 328, 330,332, 584, 610, 615, 632, 721
aberration, 81, 82, 91, 92, 108, 111, 150,
373, 525, 725
alignment, 161–162aperture, 101–102
calibration, 154defocusing, 95–96
diaphragm, 101–102
See also Lens
Condenser objective condition, 326
Condenser-objective lens, 325, 326
Conduction band, 59, 62, 64, 66, 117, 245,
585, 605, 709, 720, 742, 744–745
Confidence limit, 632, 648Confocal microscopy, 4, 8Conical diffraction, 157, 291Conical scanning, 157
Conjugate plane, 94, 152, 160, 161
Constructive interference, SeeInterference
Contamination, 62, 81, 99, 102, 106, 118,
124, 127, 130, 132, 135, 137, 138, 149,161, 162, 181, 189, 190, 277, 324, 341,494, 519, 523, 584–586, 588, 595, 609,
612, 615, 620, 626, 632, 636, 641, 647,
658, 670–671, 673, 751
Continuum, 55, 238, 293, 443, 605, 606,
613, 642, 726, 742, 744, 754
See also Background; Bremsstrahlung
Contrast
difference, 371, 372–373, 374, 376
Fresnel, 374, 389, 397, 399–402, 540–541
inside-outside, 448, 450, 476minimum, 378, 492, 493, 497, 498, 561
minimum defocus, 498
topographic, 519, 521
transfer
function, 17, 485, 487, 494, 506
See also Amplitude contrast;
Diffraction, contrast; Phasecontrast
Convergence semiangle, 84
correction (Cs correction), 6–8, 10, 62,
68, 76, 82, 84, 104, 108, 124, 355,597, 647, 659, 663, 668, 672, 674,
733, 735, 736
Convergent beam
diffraction, 671
See also Higher-order Laue zone
(HOLZ)
energy-filtered, 77imaging (CBIM), 332, 334
Cooling holder, 132, 134, 135–136,
324, 336
See also Specimen, holder
Core-hole effect, 750
Core-loss image, 715, 717, 719, 730, 731,
732, 741Coster-Kronig transition, 59, 745Coulomb force, 24, 36, 39, 40, 199, 221Count rate, 588–594, 596–599, 601, 607,
608, 616, 618, 625, 627, 630, 632,636, 641, 658, 659, 667, 673, 717
Coupled harmonic oscillator, 231
Coupled pendulum, 477
Critical energy, SeeIonization
Cross-correlating image, 561Cross-correlation function, 568
Cross section
differential, 23, 27, 39, 41, 42, 44, 45,
63, 729
elastic, 27, 28, 44, 54, 58
experimental, 27–28generalized, 433–434
modified Bethe-Heitler, 58
partial ionization, 723, 725,
728–730, 734
phonon, 63–64plasmon differential, 63–64relativistic Hartree-Fock, 545Rutherford, 41–43
screened-relativistic Rutherford, 42–43
Cross-section specimen preparation, 182
Cross-tie wall, 517
Cryogenic pump, 130
Cryo-transfer holder, 136
See also Specimen, holder
Crystal
A-face centered, 357B-face centered, 357
cubic, 198, 241, 258, 260, 261, 273, 277,
289, 340, 356, 357, 394
diamond cubic, 289, 314, 420
high-symmetry pole, 341
I-centered, 357
imperfect, 386, 443, 534low-index, 289
low-symmetry zone axis, 338, 356
non-centrosymmetric, 230, 236, 358, 435orientation of, 304, 317–318, 435,
493, 755
orthorhombic, 213, 354, 357perfect, 197, 224, 235, 236, 259, 279, 386,
392, 396, 397, 421–423, 426, 435,
441, 443, 445, 447, 459, 463, 471,
473, 478, 492, 505, 533, 534, 536,537, 540, 542
plane, 9, 48, 49, 138, 204, 208, 286, 311,
336, 339, 657
pole, 287, 288
potential of, 230, 236, 238, 239, 240
primitive, 257–258, 267, 356projected potential of, 534
simple cubic, 241, 258, 261, 273
tetragonal distortion of, 415zone axis, 17, 204, 213See also Lattice
Crystal Kit, 267Crystallographic convention, 204, 230Crystallographic shear, 503
INDEX ................................................................................................................................................................................................................. l-3
www .Iran -mavad .com  
ﻣﺮﺟﻊ ﺩﺍﻧﺸﺠﻮﻳﺎﻥ ﻭ ﻣﻬﻨﺪﺳﻴﻦ ﻣﻮﺍﺩ
Curie temperature, 429, 517
Current, 74–79, 82–86
See also Beam (electron)
Current centering
dark, 118, 689–690, 709, 711density, 162
Curve fitting, 645, 726Cut-off angle, 700, 706Cyanide solution, 174Cyclotron radius, 99, 100
D
Dark field (DF)
annular, 85, 122, 161centered, 155–156detector, 160
diffuse, 295
displaced-aperture, 155, 156, 412external control for, 515focus of, 492
high-angle annular, 122, 144, 379–381,
386, 710, 735, 736
image, 206, 332multiple, 206, 207
STEM, 376–377through focus (2½D), 513
tilt control, 382
See also Weak-beam dark field
Dead layer, 118, 585, 586, 595, 596,
607, 651
Dead time, 592–593, 596–598, 601,
607–608, 611, 627, 630
Debye-Waller factor, 336, 348, 435, 533
Decision limit, 674
Deconvolution, 630–632, 667, 688–689,
694, 700, 701, 705, 706, 707, 715,
721, 725, 728, 730, 731–733, 752, 753
Defect
computer modeling of, 432–433core, 421
unit cell, 361–362See also Dislocation; Grain,
boundary; Stacking fault; Twin
boundary
Defocus condition, 492, 513
Defocused CBED patterns, 329–330
Defocus image, 557
Deformable-ion approximation, 435Delocalization, 390, 497, 498, 500, 735
Delta ( d) fringe, 427–429
Delta function, 731
Density, 16, 27, 28, 29, 63, 65, 74, 75, 76,
79, 81, 82, 115, 120, 124, 164, 174,176, 180, 190, 293, 362, 364, 365,371, 373, 378, 401, 442, 444, 448,450, 487, 495, 503, 514, 541, 563,
590, 651, 653, 654, 655, 656, 665,
676, 679, 706, 707, 709, 710, 721,741, 742, 743, 748
Density-functional theory, 711, 748Density of states, 590, 721, 742, 743, 744,
745, 747, 748, 749, 750, 751Depth
distribution of X-ray production, 655, 665of field, 8, 91, 92, 101, 103, 110–111, 513
of focus, 8, 91, 92, 101, 103, 110–111
fringes, 426, 471
Desktop Microscopist, 685
Desk-Top Spectrum Analyzer (DTSA), 16,
608, 628, 641, 652, 674, 730
Detectability limits, 54, 475, 581, 589, 590,
626, 631, 632, 663, 672, 673, 674,675, 715, 736
Detection quantum efficiency (DQE), 116,
118, 119, 121, 123
Detector (electron), 10, 24, 27, 117–122,
159, 372, 373, 389, 511, 523, 586
depletion region of, 117, 118envelope function, 485, 491, 492, 494,
495, 496, 497
gain of, 118, 119STEM, 326, 366, 372, 385, 386, 511,
528, 687
See also Spectrometer (EELS)
Detector (X-ray), SeeSpectrometer (X-ray
energy-dispersive); Spectrometer
(X-ray wavelength-dispersive)
Determination limit, 674
Deviation parameter, 216, 273, 297, 298,
353, 371, 382–384, 415, 435, 496
See also Excitation error
Diamond-cubic structure, 420
Diamond window, 187Diaphragm, 101–102, 122, 132, 144, 145,
147, 148, 149, 153, 154, 155, 156,324, 326, 332, 333, 373, 375, 385,485, 502, 515, 521, 528, 594, 601,608, 609–611, 613, 621, 627
self-cleaning, 102top-hat C2, 611, 621See also Aperture
Dielectric constant, 42, 694, 701, 706,
710, 711
determination of, 705
image, 705
Dielectric response, 679, 699, 705
Difference spectrum, 643, 690, 727, 733Differential hysteresis imaging, 165
Differential pumping aperture, 131, 683, 687
Differentiating the image, 556Diffracted beam, 47–49, 156, 166, 204,
221–231, 265, 337, 383, 408, 519,534, 701
amplitude of, 31–33, 371, 444
intensity of, 47, 215, 273, 274
Diffracting
plane, 199, 201, 202, 204, 208,
213, 246, 287, 289, 312, 318, 319,
320, 332, 340, 371, 390, 396, 407,
411, 412, 416, 441, 442, 444, 445,449, 452, 454, 463, 469
See also Bragg, plane
Diffraction
camera, 165, 198–199center, 162contrast, 197–207, 313, 371–386convergent beam, SeeConvergent
beam, diffraction
from dislocations, 278–279double, 222, 296–298, 304, 394extra reflection, 264
Fraunhofer, 30–31
Fresnel, 30–31grating, 31–32, 164, 165, 273, 573, 590group, 365–366
indexing, 213
1808inversion of, 31
mode, 116, 152, 153, 154, 161, 166, 167,
206, 326, 330, 334, 466, 685, 687,688, 721, 735, 753
multiple, 296, 364
nanodiffraction, 283, 291, 323, 347,
365, 366
oblique-textured, 291pattern, 17, 49, 198, 204, 207, 372, 382,
383, 384, 391, 394, 755
ring, 155, 287, 293
rocking-beam, 230
rotation, 167–168
scanning-beam, 365selected area, SeeSelected area
diffraction (SAD)
shell scattering, 749single-crystal, 168
split spot in, 516
spot spacing in, 336streak in, 254
systematic absence in, 304
systematic row in, 332vector (g), 201
Diffraction coupling, 685
Diffractogram, 17, 493, 551, 552–554, 555,
560, 561, 574
Diffuse scattering, 329, 711
See also Scanning transmission
electron microscope (STEM)
Diffusion pump, 129, 130, 131, 180, 191
Diffusion coefficient, 104
Digital
filtering, 643, 644image, 16, 117, 124, 155, 528, 556, 619
mapping, 618–620
pulse processing, 598, 635recording, 131, 434
Digital Micrograph, 552, 560, 570, 573Dimpling, 177, 178, 191Diode array, 683
saturation of, 691, 723
Dipole selection rule, 744Direct beam, SeeBeam (electron), direct
Discommensurate structure, 278Discommensuration wall, 503Disk of least confusion, 103Dislocation
array, 278–279, 394, 450–451, 452, 455contrast from, 444–448core of, 402, 443, 448, 469
l-4 ...............................................................................................................................................................................................................I NDEX
www .Iran -mavad .com  
ﻣﺮﺟﻊ ﺩﺍﻧﺸﺠﻮﻳﺎﻥ ﻭ ﻣﻬﻨﺪﺳﻴﻦ ﻣﻮﺍﺩ
density, 442
dipole, 448–450, 476dissociated, 451, 463, 473–477
edge, 442, 444, 451, 452, 459, 469,
471, 475
end-on, 400, 401, 402faulted dipole, 441, 476
faulted loop, 448inclined, 458interfacial, 453
intersecting, 458
line direction, 449loop, 448–450
misfit, 448, 453, 455, 456
network, 448, 453node, 448
ordered array of, 278
pair, 450partial, 445–447, 450, 451, 463, 473–476
screw, 441, 442, 444, 447, 452, 454, 457,
458, 459, 470, 475
strain field of, 279, 371, 447, 451, 457
superlattice, 447
transformation, 453, 456
See also Burgers vector; Strain
Disordered/ordered region, 263, 517–518
Dispersion diagram
branches of, 247, 249, 250, 251, 253, 254
plane (of spectrometer), 246, 247, 249
relation, 250–251
surface, 247–250
Displacement
damage, 67, 68, 86, 721energy, 67field, 433, 435, 441, 442, 443, 444,
447–448, 456, 458
vector, 348, 349, 350, 458
Display resolution, 592, 614, 627, 630, 722Double-period image, 564
Double-tilt holder, 134, 324
See also Specimen, holder
Drift
correction, 617, 636
rate, 464, 498tube, 681, 682, 684, 722
Dwell time, 124, 636, 710, 722
Dynamical
absence, 258
calculation of intensity, 364–365
condition, 362–363
contrast in CBED, 347coupling, 239
diffraction, 203, 221, 222, 225, 274, 296,
2 9 7 ,2 9 8 ,3 2 9 ,3 3 1 ,3 5 8 ,3 6 4 ,6 4 1 ,6 6 9
scattering, 30, 203, 221, 258, 265, 272,
298, 311, 319, 323, 342, 358, 558
See also Diffraction
Dynamic experiments, 526–528
E
Edge, SeeIonization
EELS advisor software, 730, 734EELS, SeeElectron energy-loss
spectrometry (EELS)
EELS tomography 755–757
Effective EELS aperture diameter, 688
EFTEM imaging, 685, 703, 733–735Elastic
coherent, 25constant, 454, 457, 458cross section, 41–43mean-free path, 23
scattering, 25–26, 27, 28, 30, 39–49, 64,
199, 324, 329, 332, 339, 340, 373, 374,
378, 380, 381, 664, 665, 699, 702, 741
See also Scanning transmission electron
microscope (STEM)
Elasticity theory, 421, 448, 458, 474, 475
ELD software, 559
Electric-field potential, 236Electro-discharge machining, 176
Electron
backscatter pattern (EBSP), beam,
SeeBeam (electron)
beam-induced current (EBIC), 62, 136, 523channeling, 366, 379, 733
charge, 523–524crystallography, 47, 324, 558, 559
detector, SeeDetector (electron)
diffraction, 8–9, 34–36
dose, 65
See also Beam (electron), damage
source, 73–87
Electron-electron interaction, 40, 41, 42,
66, 683, 699
Electron-hole pair, 62–63, 117, 118, 524,
585, 586, 587, 591, 592, 593, 595, 611
Electronic-structure tools, 711
Electron-spectroscopic imaging, 690
Electropolishing, 178, 179, 183Electrostatic lens, 78, 80, 96
See also Lens
ELP (energy-loss program), 16Empty state, 751
EMS (electron microscope simulation
program), 17, 127, 267, 287, 314,
491, 534, 571
Enantiomorphism, 347, 363–364
Energy
EELS, 715–736
spectrometry (EELS) resolution, 76
spread, 73, 74, 76–77, 79, 81, 82, 85–86,
105, 148–149, 496, 498, 693, 701
window, 635, 703, 734X-ray,
590, 591–593
See also Electron energy-loss
spectrometry (EELS)
Energy-dispersive spectrometry, 7
See also Spectrometer (X-ray
energy-dispersive)
Energy filtering, 7, 8, 106, 334, 336, 342, 352,
366, 478, 696, 702, 703, 753, 755
Energy-loss, SeeElectron energy-loss
spectrometry (EELS)Electron energy-loss spectrometry
(EELS)
angle-resolved, 755–756collection efficiency of, 735–736
collection mode, 735detectability limit of, 736
diffraction mode, 735
image mode, 755imaging, 735–736microanalysis by, 589
parallel collection, 681
serial collection, 685spatial resolution of, 735–736
See also Spectrometer (EELS)
Energy-loss spectrum
artifacts in, 688–689atlas of, 720, 723
channeling effect in, 733deconvolution of, 731–733
extended fine structure in, 743
extrapolation window in, 726, 727families of edges in, 723fine structure in, 736
gun, 693
See also Gun, holography
interferometer, 398lens, SeeLens
microscope microanalyzer, 646
momentum, 741
near-edge structure in, 723
parameterization of, 730phase, SeePhase boundary
potential energy, 749power-law fit, 726rest mass, 700scattering, SeeDiffraction, shell
scattering
source, 735–736
See also Gun
structure factor, 567
See also Structure factor
velocity of, 700
wavelength of, 705
wave vector, 752
Envelope function, 485, 491, 492, 494, 495,
496, 497
Epitaxy, 138, 168, 296Errors in peak identification, 634Errors in quantification, 647–648
Escape peak, 606, 612, 614, 628, 630, 656
Eucentric
height, 151, 164, 165, 166, 169, 330, 515
plane, 100–101, 151, 167, 326, 327, 330,
333, 334, 599
specimen, 295See also Goniometer
Ewald Sphere, 214–218, 235, 241, 248, 249,
252, 271, 273–275, 279–281,
290–292, 298, 312, 318, 324,
336–338, 351, 355, 411, 430, 431,
447, 449, 464, 466, 467, 470, 478,537, 559
INDEX ................................................................................................................................................................................................................. l-5
www .Iran -mavad .com  
ﻣﺮﺟﻊ ﺩﺍﻧﺸﺠﻮﻳﺎﻥ ﻭ ﻣﻬﻨﺪﺳﻴﻦ ﻣﻮﺍﺩ
Excitation error, 216–217, 224, 227, 252,
318, 353, 463, 702
effective, 228–229, 407, 464
See also Deviation parameter
Exciton, 66, 750
Exposure time, 123, 158, 207, 305, 337,
464, 466
Extended energy-loss fine structure
(EXELFS), 294, 717, 718, 741, 742,751–754, 757
Extended X-ray absorption fine structure
(EXAFS), 294, 717, 751–753
Extinction distance
apparent, 435determination of, 435effective, 245, 252, 408, 467, 471, 669
Extraction replica, 185, 191, 377, 378,
616, 724
Extraction voltage, 80–81
Extrinsic stacking fault, 473
F
Face-centered cubic, 259
See also Crystal; Lattice
Fano factor, 593Faraday cup, 82, 85, 101, 121–122, 596,
614, 653, 670
Fast Fourier transform (FFT), 534, 536Fe
55source, 593
Fermi
energy, 720, 742, 743level, 55, 720, 742, 743, 749surface, 63, 277, 278, 742
FIB (Focused-ion beam), 11, 157, 186,
188–189, 373, 634
Field-effect transistor (FET), 585, 586,
589, 591
Field emission, 61, 73, 74–75, 80–81, 498
See also Gun
Filtered image, 120, 434, 550, 572, 681, 683,
692, 694–696, 699, 702, 703, 709,717, 722, 725, 734, 741, 751, 756
Filter mask, 573
Fine structure, SeeElectron energy-loss
spectrometry (EELS)
Fingerprinting, 704, 708, 744, 746–747, 751Fiori definition, 614, 673
See also Peak-to-background ratio
First-difference spectrum, 727, 733First-order Laue zone, 351
See also Higher-order Laue zone
(HOLZ)
Fitting parameter, 645
Fixed-pattern readout noise, 689Flat-field correction, 570Fluctuation microscopy, 294, 366, 528
Fluorescence (light), 116
Fluorescence (X-ray), 607, 609, 612, 613,
630, 632, 639, 640, 647, 653, 654
correction, 656–657yield, 55, 59, 587, 605–606, 628, 650, 715,
721, 729Flux lines, 517, 526, 527
See also Magnetic correction, flux lines
Focus, 110–111, 148, 151, 329–332, 399,
490–491, 682–683, 895–896
See also Lens; Overfocus; Underfocus
Focused-ion beam, SeeFIB (Focused-ion
beam)
Focusing circle (WDS), 681Forbidden electron energies, 247Forbidden reflection, 258, 263, 265, 288,
296, 299, 300, 301, 349, 350, 366
See also Diffraction, pattern; Systematic
absence
Foucault image, 516Fourier
analysis, 572
coefficient, 17, 237, 240, 246
component, 435deconvolution (logarithmic, ratio), 705
fast (Fourier) transform (FFT), 534, 536
filtering, 551, 571inverse transform, 536, 731, 732reconstruction, 551–552
series, 237, 238
transform, 485, 487, 536, 551, 568, 572,
573, 731, 732, 752–754
Frame averaging, 464, 466, 478, 550,
555, 557
Frame grabber, 551
Frame time, 120, 121
Free electron, 59, 61, 705, 708, 751Free-electron density, 63, 706, 707, 710
Fresnel
biprism, 77, 397–398
contrast, 374, 389, 397–402, 540–541diffraction, 30–31, 229, 535
fringe, 86, 87, 163, 389, 397, 400, 401,
402–403, 540–541, 575
image, 403zone construction, 229
Friedel’s law, 358
Full-potential linearized augmented plane
wave (FLAPW), 748
Full Width at Half Maximum (FWHM),
83, 84, 85, 149, 150, 593–595, 605,628, 631, 632, 643, 644, 667, 683,
684, 693, 694
Full Width at Tenth Maximum (FWTM),
84, 85, 86, 326, 594, 595, 643, 659,664, 667, 668, 674
FWTM/FWHM ratio, 595, 601
G
Gas bubble, 399–400Gas-flow proportional counter, 590Gatan image filter (GIF), 681
Gaussian
curve fitting, 645
diameter, 84
image plane, 103–104, 106–110, 488, 664
intensity, 83, 84, 85statistics, 647, 673Generalized-oscillator strength (GOS), 729Generated X ray emission, 600, 612, 628, 634Germanium detector, 587–588
See also Spectrometer (X-ray
energy-dispersive)
Ghost peak, 690, 691, 701, 723
Glaser, 491, 494
Glass layer, 278Glide plane (dislocation), 443, 444Glide plane (symmetry), 444
Goniometer, 132, 133, 151, 285
See also Eucentric
GP zone, 277Grain
boundary, 6, 17, 216, 276, 278, 286, 302,
366, 380, 392, 395, 397, 400, 402,
409, 419, 420, 500, 502, 503, 517,
616,
659, 694, 747
See also Stacking fault; Twin
boundary
coincident-site lattice, 500high-angle, 402low-angle, 400, 402
rotation, 430
small-angle, 454size, 116, 123, 197, 283, 284, 290, 291, 293
texture, 292
tilt, 402twist, 455
Gray level, 371, 555, 563Gray scale, 123, 570, 635, 636g.Rcontrast, 443, 450
Great circle, 286–287, 302
See also Stereographic projection
Grid, 75, 77, 133, 134, 173, 174, 175,
182–185, 187, 188, 274, 458, 588,
594, 598, 599, 600, 609, 610, 611,
612, 621, 633
Gun
alignment of, 498brightness of, 498crossover, 80
emission current, 79, 82
field-emission, 80–81filament, 81, 493flashing of, 81
holography, 81
lanthanum hexaboride, 81–82saturation of, 81
self-biasing, 78
tungsten, 81undersaturated image of, 493
Wehnelt cylinder, 77, 78
See also Electron, source; Field emission
G vector, 204, 224–225, 238, 253, 314, 315,
351, 384, 393, 425, 433, 442, 453,458, 669
See also Diffraction, vector (g)
HHandedness, 363, 364Hartree-Slater model, 729
l-6 ...............................................................................................................................................................................................................I NDEX
www .Iran -mavad .com  
ﻣﺮﺟﻊ ﺩﺍﻧﺸﺠﻮﻳﺎﻥ ﻭ ﻣﻬﻨﺪﺳﻴﻦ ﻣﻮﺍﺩ
Heisenberg’s uncertainty principle, 745
Hexagonal close-packed crystal, 259, 267
See also Crystal
Higher-order Laue zone (HOLZ)
indexing, 348–352line, 351–352
plane, 339, 340
ring, 336, 337, 338, 341, 348, 351, 354,
355–356, 361, 362, 363, 364
scattering, 334, 336
shift vector t, 357
simulation of, 351, 362See also Convergent beam, diffraction;
Kikuchi diffraction, line
Higher-order reflection, 202, 207, 289Higher-order waves, 48
Higher-order X-ray lines, 57
High-resolution TEM, 483–506High voltage, 6, 13, 75, 76, 77, 96,
104–105, 108, 119, 179, 450, 451,490, 495, 522, 588, 608, 681,691, 722
High-voltage electron microscope, 6
History of the TEM, 5
Holder, SeeSpecimen, holder
Hole-count, 608, 609
Holey carbon film, 86, 162, 163, 183, 184
Hollow-cone diffraction, 157, 291–293, 295Hollow-cone illumination, 157, 291,
293, 381
Hollow-cone image, 158, 295, 528Holography, 81, 397, 496, 524–526
Howie-Whelan equations, 224–226, 407,
413, 414, 421, 433, 434, 436,
442–443, 457
Hydrocarbon contamination, 138, 612
See also Contamination
Hydrogenic edge, 717, 718, 719, 724, 731
I
Ice, 595Illumination system, 75, 77, 78, 83, 93, 101,
141, 142–150, 161, 163, 311, 334,
584, 605, 608
See also Condenser 1 lens; Condenser 2
lens
Image
analysis of, 453, 491
calculation of, 17, 537
contrast in, 24, 77, 109, 222, 384,
469, 475
coupling, 685
of defects, 235, 409, 443
delocalization in, 500, 735distance, 94, 95
See also Lens
drift, 76of flux lines, 526formation, 92, 93
lattice-fringe, 392, 502, 559
matching, 436, 540plane, 94, 95, 96See also Lens
processing of, 16, 493, 549–556rotation of, 99, 167, 384
simulation of, 15, 389, 429, 433, 458,
533–545, 563
of sublattice, 500
Imaging system of TEM, 164–168
Incidence semiangle, 34
See also Angle; Scanning transmission
electron microscope (STEM),
incoherent
Incommensurate structure, 503
Incomplete charge collection, 593, 595, 645
Incomplete read-out, 690
Inelastic, SeeScanning transmission
electron microscope (STEM),
inelastic
Information limit, 492, 495
Information theory, 495
Infrared sensors, 362
In-hole spectrum, 610In-line holography, 524Inner potential, 235, 236, 238, 541, 545
mean, 237scaled mean, 238
Inner-shell ionization, SeeIonization;
Instrument response function
In-situ holders, 135
In situ TEM, 138, 526, 531
Instrument response function, 731Instrument spectrum, 613Integration, 42, 273, 458, 470, 644
total, 691window, 728
Integration approach, 273Intensity, 371
See also Spectrum, electron energy-loss,
X-ray
Interaction constant, 486
Interband scattering, 254, 466, 478
Interband transition, 63, 66, 705, 709,
710, 711
Interface, 44, 275, 295, 430
contrast, 667–668
dislocation, 456interphase,
286, 302, 616, 617, 667
semicoherent, 456strain at, 396See also Grain, boundary; Phase
boundary
Interference, 13, 31, 40, 47, 48, 77, 185, 200,
202, 203, 241, 394, 398, 526
constructive, 33, 34, 45, 213, 214destructive, 48, 200, 203fringe, 77, 396, 397, 398
Intergranular film, 402, 541Intermediate-voltage electron microscope,
76, 323, 589, 600, 608, 616, 618, 626,635, 636, 668, 673, 675
Internal-fluorescence peak, 612, 613, 630International Tables, 265–266Internet, 15–17, 117Intersecting chord construction, 465Inter-shell scattering, 749Interstitial atom, 277
Intraband transition, 700, 709
Intra-shell scattering, 749Intrinsic Ge detector, 585, 587–588
See also Spectrometer (X-ray
energy-dispersive)
Inversion domain boundary, 420, 503Invisibility criterion, 424, 445
Ion beam blocker, 181
Ionic crystal, 66Ionization, 57–59, 667, 715–721
critical energy for, 55, 57, 58, 628, 682,
717, 723, 742, 743, 750
cross section for, 55, 57, 588, 599, 605,
615, 650, 652, 717, 723, 725, 728, 734
edge, 717, 723, 733–735integration of, 717
intensity of, 715, 733
jump ratio of, 722, 732onset of, 730shape of, 717
Ion milling, 174, 178–181, 182, 186Ion pump, 130, 131, 137
J
Jump-ratio image, 728, 734
K
Kernel, 556
Kikuchi diffraction, 311–320
3g, 464, 465
band, 313, 314, 318, 319, 325, 327, 339,
340, 341, 348, 361, 512
deficient, 313, 319, 340excess, 314, 318
line, 311–313, 318, 327, 339–340, 366,
382, 413, 464, 466
map, 303, 313–318, 319pair, 313, 314, 317, 318, 340
pattern, 303, 311, 312, 314, 315, 317,
319, 325, 464–465
Kinematical diffraction, 235, 280, 358, 362, 521
approximation, 221, 463, 470, 472crystallography, 559equation, 464
integral, 469, 470
intensity, 294
Kinematically forbidden reflection, 258,
265, 296
See also Forbidden reflection;
Systematic absence
Kinetic energy, 14, 68, 230, 235, 236, 238,
253, 477
K(k
AB) factor, 640, 646
calculation of, 648–652
error in, 647–648
experimental values of, 646–647
Knock-on damage, 65, 66, 67, 68, 626, 646
See also Beam (electron), damage
Kossel, 8, 323, 327, 336, 339, 348, 352, 354
cone, 312, 313
INDEX ................................................................................................................................................................................................................. l-7
www .Iran -mavad .com  
ﻣﺮﺟﻊ ﺩﺍﻧﺸﺠﻮﻳﺎﻥ ﻭ ﻣﻬﻨﺪﺳﻴﻦ ﻣﻮﺍﺩ
Kossel (cont.)
pattern, 327, 328, 331, 332, 341, 355,
356, 361
Kossel-M ¨ollenstedt (K-M), 327, 328, 330,
336, 337, 342, 348, 352, 353, 354,
356, 361, 671
conditions, 327, 330, 336, 342, 348, 354fringe, 352, 353, 361, 671pattern, 327, 328, 356, 361
Kramers’ cross section, 60
Kramers-Kronig analysis, 705
Kramers’ Law, 606, 643, 645, 726kspace, 534, 536, 752, 753, 754
Kurdjumov–Sachs, 303kvector, 199, 200, 239, 246, 248, 249, 251,
313, 325, 432, 537
LL
12structure, 262, 427
Laplacian filtering, 556
Large-angle convergent-beam electron-
diffraction patterns, 330–332, 412
Lattice, 211–212, 257–258, 356–357,
361–363, 389–392, 400–402,
567–568
centering, 338, 354, 356–357
defect, 400–402, 407, 408, 422, 442, 454
See also Dislocation
fringe, 389–392, 502, 525, 559, 573imaging, 393, 500, 517, 567–568
misfit, 415, 454parameter, 363, 394, 396, 415, 420, 424,
427, 454, 456, 540
point, 215, 216, 237, 257, 259, 262, 278,
336, 357, 470
strain, 347, 361–363, 456
vector, 200, 211, 212, 239, 297, 302, 420,
421, 424, 427, 428, 429, 485, 489
See also Crystal
Leak detection, 131–132
Least-squares refinement, 568Lens, 91–112, 145–146, 148–149, 150–152,
161–164, 681–684
aberration of, 485, 488
See also Chromatic aberration;
Spherical aberration
astigmatism, 106, 162, 163
See also Astigmatism
asymmetric, 682, 683
auto-focusing, 151
auxiliary, 116bore of, 97, 145
condenser, SeeCondenser 1 lens;
Condenser 2 lens
condenser-objective, 142, 143, 145–146
current, 97, 151, 164, 330, 496,
513, 560
defects, 99, 103, 107, 148, 331, 494, 553demagnification, 95, 144, 145, 154
focal length of, 104
focal plane of, 91, 92, 94focus of, 163See also Overfocus; Underfocus
gap, 145hysteresis, 165
immersion, 98
intermediate, 152, 153, 154, 155, 162,
163, 164, 166, 167, 205, 206, 207,
330, 517, 683, 685, 687, 691
low-field, 517
mini-, 145Newton’s equation, 95
objective, SeeObjective lens
octupole, 99, 104, 105, 106, 692
optic axis of, 92, 93, 99, 104, 147
pincushion distortion, 106, 165
polepiece of, 143, 144, 599post-spectrometer, 683
projector, 111, 131, 141, 162, 166, 167,
682, 683, 685, 686, 687, 691
projector crossover, 682, 684, 686, 687ray diagram, 103, 325, 333
rotation center of, 161–162, 163sextupole, 99, 683, 692snorkel, 98
superconducting, 98, 99
symmetric plane of, 151, 152thin, 92, 94, 95
wobbling of, 148, 162
Library standard, 645, 704
Light element, 59, 61, 587, 590, 594, 595,
626, 679
Line analysis, 651, 695Linear combination of atomic orbitals, 749
Linear elasticity, 442, 448, 495
Line of no contrast, 456, 457Liquid N
2, 66, 129, 130, 132, 133, 180, 324,
363, 584, 585, 586, 595, 626
dewar, 133, 584, 594holder, 132, 324, 336
Lithography, 187
Local-density approximation, 748
Long-period superlattice, 264–265Long-range ordering, 279
Lorentz force, 99, 100, 398, 516
microscopy, 81, 398, 515–517
Low-dose microscopy, 377, 556
Low-loss, 680, 690, 693, 699–711, 722, 727,
732, 733, 744
intensity, 725spectrum, 694, 701, 703–711, 730, 731, 732
See also Electron energy-loss
spectrometry (EELS); Plasmon,
fingerprinting
MMagnetic correction, 514–515
domain wall, 514, 516
flux lines, 517, 526
induction, 516, 517prism spectrometer, 679, 681, 682, 716
recording media, 514
specimen, 514–517Magnification, 5, 7, 8, 11, 53, 76, 82, 86, 91,
