Repository: Ketankham/chatbot-meta-books

File: tem-book.txt (part 71 of 71)
 هب انم خدا 
95–96, 104, 106, 109, 110, 142, 143,145, 147, 151, 153, 155, 161, 162,
164–165, 167, 168, 169, 206, 230,
264, 284, 327, 328, 330, 384, 389,458, 466, 475, 493, 498, 512, 513,
518, 560, 562, 589, 599, 638, 670,
683, 686, 687, 688, 692
Many-beam, 240, 245, 390, 391, 408, 409,
433, 435, 436, 473, 478, 534, 565
calculation, 436conditions, 478, 565images, 390, 391, 470, 473, 534
Mask, 174, 187, 324, 334, 336, 338, 342,
397, 476, 521, 523, 551, 556, 572,573, 586, 631, 705, 723, 753
Mass-absorption coefficient, 654
See also Absorption, of X-rays
Mass-thickness contrast, 185, 371,
373–379, 381, 382, 384, 407, 511,696, 702
See also Contrast
Materials examples in text
Ag, 59, 66, 258, 374, 420, 424, 527, 588,
608, 609, 611, 649, 651
Ag
2Al, 314, 316
Ag2Se, 291
Al, 35, 45, 54, 64, 67, 68, 82, 117, 118, 122,
166, 174, 205, 224, 258, 262, 263, 303,
352, 353, 372, 374, 385, 397, 420, 427,
429, 543, 583, 611, 618, 633, 651, 656,704, 706, 708, 727, 733, 750, 752
Al-Ag, 649AI
xGa1-xAs, 263, 264, 420, 517, 519, 568
Al2O3, 265, 266, 279, 296, 297, 298, 349,
379, 395, 410, 412, 413, 429, 519, 751
Al3Li, 262, 303, 383
AlAs, 567, 568Al-Cu, 506
Al-Li-Cu, 9
Al-Mn-Pd, 504, 505Al-Zn, 618
Au, 29, 35, 43, 45, 64, 68, 102, 117, 160,
166, 173, 224, 263, 374, 397, 400,
424, 452, 453, 492, 523, 553, 585,610, 635, 651, 665
Au
4Mn, 500, 501, 502
B, 187, 587, 613, 689, 721BaTiO
3, 429
Be, 59, 67, 173, 237, 258, 587, 588, 612,
633, 702, 732, 733, 752
biotite, 644
Bi-Sr-Ca-Cu-O, 504
BN, 585, 590, 689, 705, 717, 719, 723,
732, 755
Ca, 59, 258, 504, 505, 633, 634, 638, 646,
671, 728
carbon, 35, 43, 59, 86, 163, 173, 183, 185,
207, 264, 295, 324, 365, 374, 375,
378, 397, 505, 521, 523, 528, 541,
551, 587, 612, 615, 633, 636, 670,688, 695, 719, 722, 745, 751
l-8 ...............................................................................................................................................................................................................I NDEX
www .Iran -mavad .com  
ﻣﺮﺟﻊ ﺩﺍﻧﺸﺠﻮﻳﺎﻥ ﻭ ﻣﻬﻨﺪﺳﻴﻦ ﻣﻮﺍﺩ
See also Amorphous; Holey carbon film
carbon nanotube, 73, 81, 365, 366,
695, 745
catalyst particles, 4, 10, 617
CdTe, 181, 182Co, 68, 258, 429, 457, 526, 630, 649, 651,
653, 732, 733
CoGa, 262, 395Cr film, 518, 593, 612, 614, 615CsCl, 262, 420
Cu, 29, 42, 43, 44, 59, 68, 173, 174, 187,
201, 237, 258, 263, 304, 305, 364,
385, 424, 429, 457, 466, 470, 471,
473, 475, 596, 611, 612, 618, 629,
633, 648, 665, 674, 675, 732, 743,745, 746, 747, 751
Cu-Al, 649Cu
3Au, 262, 263
CuAu, 420
CuCl 16PC, 557, 558
Cu-Co, 457
CuZn, 262diamond, 173, 176, 178, 184, 224, 262,
289, 314, 401, 420, 585, 732, 743,745, 751
Fe, 67, 68, 224, 258, 420, 502, 517, 630,
631, 632, 646, 652, 674, 732, 734,744, 745
See also Materials examples in text,
stainless steel, steel
FeAl, 262Fe
3Al, 262, 426
Fe2O3, 295, 296, 297, 298, 395, 503
Fe3O4, 521
Fe-Cr-Ni, 633Fe-Cr-O, 631
Fe-Mo, 649
Fe-Ni, 515ferrite, 456
ferroelectric, 429, 514
GaAs, 8, 175, 176, 177, 186, 187, 236,
258, 263, 289, 351, 414, 420, 428,
517, 519, 521, 567, 568
Ge, 59, 67, 168, 224, 237, 245, 262, 380,
381, 392, 424, 454, 503, 527, 538,
552, 553, 560, 566, 583, 588, 594,
607, 632, 649
glass
metallic, 293, 752, 753, 754oxide, 633
silica, 583silicate, 517
graphite, 164, 186, 342, 410, 448, 528,
554, 583, 743, 745, 755
See also Carbon
hematite, 296, 297, 298, 456high-T
csuperconductor, 99, 514
hydrofluoric acid, 173icosahedral quasicrystal, 504
InAs, 392
K
2O/C17Nb 2O5, 558
latex particle, 374, 375, 376, 377Mg, 57, 67, 258, 465, 607, 608, 629, 633,
646, 651, 654, 655, 672, 706, 733, 752
MgO, 68, 86, 176, 224, 261, 290, 317,
397, 409, 467, 468, 545, 655
Mo, 68, 101, 102, 264, 265, 277, 596, 608,
609, 610, 611, 617, 649, 659, 672
MoO 3, 167, 168
Na, 67, 258, 261, 293, 589, 627, 651, 653,
706, 725
NaCl, 176, 186, 261, 264
nanocrystals, 157, 283, 284, 290, 291,
293, 295
Nb, 67, 68, 506, 571, 572, 619, 620, 628,
649, 651, 653
Nb-Al, 649
Nb12O29, 539
Ni, 68, 173, 258, 262, 353, 394, 427, 449,
451, 502, 515, 586, 589, 593, 595,596, 599, 619, 628, 633, 653, 655,
656, 657, 672, 680, 720, 726, 744,
746, 753, 754
NiAl, 262, 263, 420, 427, 503, 656Ni
3Al, 258, 262, 263, 420, 427, 446, 473,
656, 746
Ni-Cr-Mo, 649NiFe
2O4, 420, 500
NiO, 175, 261, 394, 400, 402, 420, 426,
429, 453, 454, 455, 500, 501, 502,513, 552, 593, 596, 599, 611, 614,
654, 720
nitric acid, 173, 174
ordered intermetallic alloy, 500
Pb, 66, 67, 375, 588, 598, 630, 649, 651
perchloric acid, 173, 174, 634perovskite, 504polymer, 3, 10, 30, 41, 60, 65, 66, 67, 86,
99, 109, 123, 124, 135, 138, 181, 184,373, 375, 376, 377, 585, 587, 598,702, 706, 709, 710
polystyrene, 710polytype, 504polytypoid, 504
Pt, 101, 102, 116, 173, 185, 188, 379,
506, 609
quantum-well heterostructure, 182
quartz, 10, 66
quasicrystal, 198, 504–505, 506,
543–544, 752
Sb, 629Si, 120, 129, 181, 197, 528, 587, 588–589
SiC, 420, 429, 504, 695Sigma ( s) phase, 729
Si/Mo superlattice, 264–265Si
3N4, 187, 188, 503, 695, 710
SiO 2, 65, 174, 177, 293, 376, 380, 381,
402, 566, 693, 710, 720, 746
SnSe, 452SnTe, 396spinel, 6, 217, 392, 401, 402, 420, 428,
454, 455, 456, 472, 493, 500, 501,502, 513, 552
SrTiO
3, 6, 381, 706, 736stainless steel, 174, 326, 341, 420, 424,
616, 633, 634, 657, 674, 724, 734
steel, 11, 378, 427, 514, 633, 659, 723
superconductor, 99, 173, 504, 505, 526
Ta, 68, 136, 137, 598, 627, 629Ti
3Al, 420
Ti, 7, 67, 68, 130, 314, 629, 630, 631, 635,
651, 716, 723, 736, 744
TiAl, 262TiC, 723, 724, 749
TiN, 723, 724
TiO
2, 428, 562, 563, 631, 635, 736
U, 487, 505, 506, 715
vanadium carbide, 264, 278, 500
wurtzite, 262, 420, 590Y, 118
YBCO, 396, 397, 565
yttrium-aluminum garnet, 118Zn, 68, 258, 447, 448, 449, 618, 627, 649,
651, 653, 708, 744
ZnO, 262, 348, 420, 541ZnS, 116, 118, 237
Materials safety data sheet, 173
Mean-free path, 23
elastic, 39–50
inelastic, 53–69
plasmon, 63–64
Mean-square vibrational amplitude, 435
Mechanical punch, 176
Microanalysis, 132, 133, 589, 657
qualitative, 581
quantitative, 76, 364, 433, 434, 478
See also Spectrometer (EELS);
Spectrometer (X-ray energy-
dispersive); Spectrometer (X-raywavelength-dispersive)
Microcalorimeter, 590–591Microdensitometer, 85, 371, 550, 551Microdiffraction, 528
See also Convergent beam, diffraction
Microdomain, 517Miller-Bravais notation, 260
Miller indices, 46, 49, 204, 212
Mini lens, 145, 146Minimum contrast, 378, 492, 493, 497,
498, 561
detectability, 379, 497detectable mass, 663, 674detectable signal-to-noise ratio, 497
mass fraction, 663, 674
resolvable distance, 107
MINIPACK-1, 571
Mirror plane, 358, 360, 361
See also Point group; Symmetry
Mirror prism, 691Modulated structure, 503, 504
Moire ´fringes, 284, 298, 392, 393–397, 456
complex, 396–397general, 393
rotational, 393, 394
translational, 393, 394
Molecular-orbital theory, 745
INDEX ................................................................................................................................................................................................................. l-9
www .Iran -mavad .com  
ﻣﺮﺟﻊ ﺩﺍﻧﺸﺠﻮﻳﺎﻥ ﻭ ﻣﻬﻨﺪﺳﻴﻦ ﻣﻮﺍﺩ
M¨ollenstedt spectrometer, 352
Momentum transfer, 753, 755
Monochromator, 76, 86, 105, 106, 319,
681, 693–694, 701, 705, 707, 722
Monte-Carlo simulation, 523Moore’s Law, 362
Moseley’s Law, 58
Muffin-tin potential, 748, 749Multi-channel analyzer (MCA), 591Multi-element spectrum, 644, 647, 654
Multi-phase specimen, 665
Multi-photon microscopy, 4Multiple domains, 304
Multiple least-squares fitting, 645, 731, 732
Multiple scattering, SeeScanning
transmission electron microscope
(STEM), multiple
Multislice calculation, 533, 534, 536, 543,
544, 571
Multivariate statistical analysis, 619,
620, 659
Multi-walled nanotube, 365, 366
Murphy’s law, 123, 707, 731
N
Nanocharacterization, 4Nanodiffraction, 283, 291, 323, 324, 347,
365, 366
Nanomaterials, 4, 174, 483, 694, 704Nanoparticles, 4, 189, 271, 276, 302, 366,
400, 632, 635, 695
Nanostructured electronics, 362Nanotechnology, 3, 4, 154, 323, 324Nanotubes, 4, 73, 77, 81, 365, 366, 689,
694, 695, 705, 745
Nanowires, 4Near-field calculation, 535Near-field microscopy, 4, 30, 535
Near-field regime, 229, 397
Ne´el wall, 517
Nematode worms, 756
NIST, 14, 29, 44, 58, 304, 608, 631, 633,
646, 647, 652, 653, 654
multi-element glass, 647oxide glass, 633
Sandia/ICPD electron diffraction
database, 304
thin-film standard (SRM 2063), 631,
641, 654
Noise, 81, 115, 116, 118, 119, 121, 122, 124,
376, 380, 386, 464, 466, 478, 492, 495,
497, 498, 522, 528, 541, 549, 556, 557,
561, 562, 563, 565, 567, 570, 572, 586,588, 591, 593, 594, 598, 608, 619, 620,
631, 659, 675, 688, 689, 709, 725, 732
reduction, 556, 557, 565, 675
See also Signal-to-noise ratio
O
Objective lens, 101, 111, 152, 154–158, 161,
162, 167, 207, 278, 332, 372–373,
375, 376–379, 382, 385–386, 389,390, 396, 411, 413, 448, 466, 489,500, 511, 512–514, 516, 519, 520,521, 528, 529, 539, 540, 552, 573,
600, 670, 686–688, 691, 706, 721, 755
aperture, 91, 101–102
astigmatism, 106, 162, 163
collection semiangle of, 34
defocus, 162, 163, 331, 553, 565diaphragm, 156focal increment of, 169
instability of, 466
polepiece, 143, 144, 599rotation alignment of, 162
transfer function of, 485, 486, 487–488,
490, 491, 492, 494, 495, 552, 560
See also Lens
Oblique-textured electron DP, 291
Omega ( O) filter, 681, 691–692
On-axis image, 297, 391, 559, 560
Optical bench, 92, 198, 549, 573–574
Optical system, 82, 386, 389, 483–484,
490, 495
Optic axis, 34, 75, 79, 92, 96, 99, 100, 101,
104, 106, 110, 131, 143, 144, 147,149, 151, 155, 158, 161, 162, 198,205, 248, 285, 305, 313, 317, 382,
384, 390, 397, 463, 466, 485, 493,
514, 515, 519, 533, 599, 688, 691, 701
See also Lens
Ordering, 263, 264, 272, 277, 278, 279, 366,
427, 517
long-range, 279
short-range, 277, 278, 517
Orientation imaging, 319
Orientation mapping, 305Orientation relationship, 204, 283, 289,
302–303, 305, 339, 500
cube/cube, 303Kurdjumov–Sachs, 303
Nishiyama–Wasserman, 303
precipitate-matrix, 302
O-ring, 131, 132, 133
Overfocus, 96, 116, 143, 145, 147, 148, 149,
162, 163, 164, 165, 207, 325, 330,
331, 400, 485, 500, 514, 515, 517, 626
See also Lens; Underfocus
Overvoltage, 57, 626Oxide layer, 504, 519, 710
P
Parallax shift, 511, 512, 513Paraxial ray condition, 100, 104
Particle on a substrate, 81, 396, 413
Pascal, 128
Passband, 492–493Path
difference, 31, 33, 48, 49, 200, 201,
202, 488
Path length, 33, 100, 599, 600, 609, 655,
656, 682
See also Absorption, of X-rays
Pathological overlap, 628, 630Pattern recognition, 561, 562–563, 569Pauli exclusion principle, 744Peak-to-background ratio, 614Peak (X-ray characteristic), 469–470,
605–606, 614, 627–634, 644–646,701–702
deconvolution of, 630–632
integration of, 644–646, 650, 727, 729
overlap of, 589, 590, 597, 627, 630visibility of, 632–634
Periodic continuation method, 542
Phase boundary, 191, 419, 420, 429, 447,
502, 503
distortion function, 488of electron wave, 31, 47
factor, 191, 419, 420, 429, 447, 502, 503grating, 534, 535, 536
negative, 487
object approximation, 486reconstructed, 557
shift, 46, 471, 486, 488, 491, 526, 753
transformation, 136, 456, 526See also Contrast, difference;
Interface
Phase contrast, 77, 86, 106, 163, 164, 169,
371, 373, 380, 381, 389–403, 411, 487,488, 490, 492, 493, 494, 495, 505, 511,
515, 543, 545, 557, 668, 696, 703
Phasor diagram, 31, 32, 421, 426, 470–473
Phonon, 59, 63–64, 336, 680, 700, 701, 702
Phosphorescence, 116
Photo-diode array, 683
See also Diode array
Photographic dodging, 550Photographic emulsion, 66, 122–124, 197,
464, 561
Photomultiplier, 117, 118–120
See also Scintillator-photomultiplier
detector
p-i-n device, 586
Pixel, 120, 121, 123, 124, 159, 305, 496, 497,
556, 562, 563, 564, 567, 568, 569,
571, 590, 618, 619, 620, 636, 658,
675, 685, 694, 727, 734, 736
Pixel-clustering, 734
Planar defect, 250, 254, 263, 275–277, 286,
302, 347, 419–436, 452, 472, 503,
504, 600, 616, 669, 670
inclined, 250, 431, 669
See also Grain, boundary; Stacking
fault; Twin boundary
Planar interface, 275, 503, 600, 694,
748, 749
Plane normal, 213, 287, 288, 299, 300, 301, 302,
303, 317, 419, 458, 519, 538, 670, 682
Plane wave, 31, 32, 33, 40, 45, 46, 48, 49,
200, 237, 245, 249, 250, 748
amplitude, 239–241
Plasma cleaner/cleaning, 132, 137, 138,
189, 626
Plasmon, 63–64, 109, 680, 682, 693, 700,
703, 705–708, 710, 717, 719, 720,722, 726, 731, 732, 752, 756
l-10 ...............................................................................................................................................................................................................I NDEX
www .Iran -mavad .com  
ﻣﺮﺟﻊ ﺩﺍﻧﺸﺠﻮﻳﺎﻥ ﻭ ﻣﻬﻨﺪﺳﻴﻦ ﻣﻮﺍﺩ
energy, 63, 64, 109, 706, 709
excitation, 54, 63, 700, 717fingerprinting, 704, 708
frequency, 63
loss, 682, 702, 706, 707, 708, 709, 711,
717, 718, 719, 731, 732
See also Low-loss, spectrum
mean-free path, 63–64peak, 63, 680, 701, 703, 704, 705, 706,
707, 708, 709, 710, 717, 720, 722,
723, 726, 730, 752
Plural elastic scattering, 741
See also Elastic, scattering; Scanning
transmission electron microscope
(STEM), elastic
p-n junction, 62, 117, 118, 523
Point analysis, 354
Point defect, 65, 277, 278, 448, 502
See also Interstitial atom; Vacancy
Point group, 9, 332, 347, 354, 358, 359, 361,
364, 366
determination of, 358symmetry of, 237, 358, 361
two-dimensional, 354, 486, 511
Point-to-point resolution, 493, 506
Point-spread function, 483, 593, 630,
688–689, 701, 753
Poisson’s ratio, 444, 457Poisson statistics, 593
Polepiece, SeeLens
Polycrystalline material, 290–291, 293,
319, 452, 613
Polymer, 3, 10, 30, 41, 60, 64, 65, 66, 67, 86,
99, 109, 123, 124, 132, 135, 138, 181,
183, 184, 373, 375, 376, 377, 585,587, 588, 598, 702, 706, 709, 710
Polytype, 504Polytypoid, 504Position-tagged spectrometry, 620, 659
Post-specimen lens, 85, 110, 161, 326, 329,
342, 379, 683, 686
See also Lens
Potential
inner, 235, 236, 237, 238, 239, 240, 397,
399, 400, 402, 540, 541, 545
periodic, 236, 237, 254projected, 486, 487, 511, 534, 537, 538,
541, 557, 563, 565
well, 120, 402, 541, 542, 720, 721, 749
Precession CBED, 342
Precession diffraction, 147, 158, 284, 285,
293, 295
Precision ion milling, 181Precision ion polishing, 181Primitive great circle, 286, 287
See also Stereogram
Primitive lattice, 257–258, 356, 357
See also Crystal; Lattice
Principal quantum number, 744
Probability map, 536
Probe, 8, 9, 48, 81, 82, 95, 98, 103, 111, 124,
135, 144, 146, 148, 149, 150, 158,161, 189, 291, 325, 339, 340, 362,377, 402, 496, 522, 584, 589, 590,610, 611, 612, 614, 615, 616, 618,
625, 635, 636, 647, 659, 668, 672,
673, 680, 694, 733, 735, 750
current, 84, 85, 110, 124, 143, 149, 150,
610, 612, 614, 616, 617, 618, 626,627, 641, 653, 668, 683, 733
size, 82, 84, 85, 86, 144, 145, 148, 149,
150, 326, 523, 590, 614, 626, 627,
636, 640, 641, 659, 668, 673, 733,
735
See also Beam (electron)
Processing HRTEM image, SeeImage,
processing of
Propagator matrix, 423
Pulse processing, 591, 592, 596, 598,
635, 636
Pump, vacuum, 127–138, 178, 180, 181,
184, 189, 586, 683, 687
cryogenic, 130
diffusion, 129, 130, 131, 180, 191dry, 189
ion, 130, 131, 137
roughing, 128–129, 130turbomolecular, 129–130
Q
Quadrupole, 98, 99, 104, 105, 683, 692
See also Lens
Qualitative mapping, 635Qualitative microanalysis, 581
Quantifying HRTEM images, 549–575Quantitative chemical lattice imaging, 517,
567–568
defect contrast imaging, 411, 422, 470HRTEM, 567image analysis, 561–562
mass-thickness contrast, 373–379, 381,
382, 384, 696, 702
microanalysis, 132, 133, 589, 657
Quantitative mapping, 658, 659, 671
QUANTITEM, 563–567Quantum-mechanical convention, 230
Quantum number, 744
Quasicrystal structure, 198, 504–505, 506,
543–544,
752
RRacemic mixture, 636
Radial-distribution function (RDF), 293,
294, 373, 703, 741, 752, 753, 755
Radiation damage, 6, 10, 53, 64, 65, 66, 68,
119, 448
See also Beam (electron), damage
Radiolysis, 64, 65, 66, 68, 646
See also Beam (electron), damage
Ray diagram, 91, 92–94, 100, 101, 102, 103,
104, 105, 111, 143, 147, 152, 154,
156, 157, 198, 295, 325, 326, 327,
328, 330, 333, 610, 692
Rayleigh criterion, 5, 84, 107, 108, 490Rayleigh disk, 108, 484Real space, 211, 212, 213, 226, 236, 258,
262, 264, 265, 271, 279, 286, 302,
319, 332, 355, 356, 410, 412–413,
427, 485, 492, 534, 536, 542, 572, 748
approach, 534, 536, 563, 572
crystallography, 412–413
patching method, 542unit cell, 262vector, 236
Reciprocal lattice, 200, 202, 211–212,
213–216, 235, 254, 258, 259, 260,262, 271, 273, 278, 280, 289, 290,
292, 297, 336, 337, 348, 356, 357,
430, 431, 435, 470, 489, 538, 552
formulation of, 535
origin of, 215
point, 202, 215, 216, 253, 258, 262, 278,
290, 336, 351, 357, 470, 552
rod, 214, 273, 337
See also Relrod
spacing, 338, 538vector, 200, 211, 212, 213, 235, 239, 290,
297, 302, 485, 489
See also Diffraction, vector (g)
Reciprocity theorem, 94, 381, 386, 521
Recombination center, 524
Reference spectra, 701, 723, 732, 733Reflection electron microscopy, 420,
519–520
Reflection high-energy electron
diffraction, 519
Refractive index, 5, 225, 230, 238,
239, 358
Relative-transition probability, 650Relative transmission, 670
Relativistic effect, 6, 14, 41, 42, 700
Relrod, 214, 215, 216, 249, 271–277, 279,
280, 281, 289, 336, 337, 338, 410,
430, 431, 441
See also Reciprocal lattice, rod
Replica, 164, 165, 185, 377, 378, 616, 724Resolution, 5–7, 91–112, 483–507, 589,
663–676, 735
atomic level, 381
limit, 4, 6, 103, 104, 109, 323, 490, 492,
493, 494, 594, 701, 703, 730
theoretical, 107–108, 594
Resolving power, 5, 33, 106, 107, 124
Reverse-bias detector, 585
Richardson’s Law, 74Right-hand rule, 99
Rigid-body translation, 420
Rose corrector, 494
S
Safety, 10, 102, 173–174, 175, 176,
178, 189
Scan coil, 147, 149, 157, 158, 159, 165, 293,
295, 305, 326, 366, 753
Scanning image, 101, 115, 116, 118, 122,
124, 159, 161, 376
INDEX ................................................................................................................................................................................................................. l-11
www .Iran -mavad .com  
ﻣﺮﺟﻊ ﺩﺍﻧﺸﺠﻮﻳﺎﻥ ﻭ ﻣﻬﻨﺪﺳﻴﻦ ﻣﻮﺍﺩ
Scanning transmission electron microscope
(STEM), 8, 158–161, 326, 372–373,
376–377, 384–386, 528
annular dark-field image, 161bright-field image, 122, 159–161coherent, 373, 379
cross-section, 158, 168
dark-field image, 161detectors in, 326, 366, 372–373, 385, 386,
511, 528, 687
diffraction contrast in, 384–386digital imaging, 618elastic, 373
factor, SeeAtomic, scattering factor
forward, 122, 735
image magnification in, 165
incoherent, 39, 43, 106, 107, 378,
379, 381
inelastic, 319inter-shell, 749
intra-shell, 749mass-thickness contrast in, 377matrix, 185, 374
mode, 124, 151, 159, 166, 326, 584, 626,
632, 685, 721, 733, 734, 735, 755
multiple, 493, 699, 748, 753multiple-scattering calculations, 753
nuclear, 42, 45plural, 493, 699, 700, 721
post-specimen, 110, 161, 326, 342
Rutherford, 41–44, 161, 373, 374, 378semiangle of, 84, 378
single, 29, 43
strength, 83, 135, 326, 354, 584thermal-diffuse, 64, 336, 338Z contrast, 44, 379–381, 506, 543, 545,
567, 746
See also Angle; Coherent; Elastic;
Z contrast, scattering
Scherzer, 490–491, 492, 494, 495, 498,
500, 553
defocus, 490–491
Schottky, 62, 73, 74, 75, 81, 82, 117, 497,
498, 617, 683, 693
diode, 117
See also Detector (electron)
emitter, 75, 498
Schr ¨odinger equation, 46, 222, 230, 235,
236, 237, 238, 239, 748
Scintillation, 116Scintillator-photomultiplier detector,
118–120
Screw axis, 543, 544
See also Space Group; Symmetry,
screw axis
Secondary electron, 24, 53, 54, 60–62, 115,
118, 188, 373, 522, 709
detector, 373fast, 705
imaging of, 522–523
slow, 605, 606types of, 522Segregation to boundaries, 659Selected area diffraction (SAD), 141,
152–155, 156, 157, 160, 166, 167,
204–207, 283, 284–285, 289, 295,
311, 313, 323, 324, 325, 326, 330,332, 333, 334, 339, 342, 347, 348,
352, 365, 376, 411, 412, 413, 493,
498, 505, 525, 551, 680, 688
aperture, 152, 154, 155, 158, 166, 167,
205, 206, 332, 339, 376, 411, 493,
525, 551, 688
error, 498
pattern exposure, 154, 157, 160, 205,
206, 283, 284, 412
Selection rules, 257, 258, 267, 289,
302, 744
Semiangle, SeeAngle; Bragg; Collection
semiangle; Convergence semiangle;Incidence semiangle
Semiconductor detector, 117–118, 119, 122,
161, 523, 581, 585–589, 594, 607
Semi-quantitative analysis, 723Shadowing, 185, 374, 375, 377, 378, 541
Shape effect, 271, 273, 290, 559, 572
Short-range ordering, 277, 278, 517Side-entry holder, 132, 133, 134, 135,
150, 285
See also Specimen, holder
SIGMAK(L) program, 729
Signal-to-background ratio (jump ratio),
703, 722, 728, 732, 734, 736
Signal-to-noise ratio, 116, 118, 124, 497,
498, 556, 570, 688
Signal processing, 376, 377, 572, 589, 590,
594, 606
Silicon-drift detector, 588–589Silicon dumbbells, 391, 575
Si(Li) detector, 585, 586, 587, 588, 591,
594, 595, 606, 607, 626, 628, 630,
638, 651
See also Spectrometer (X-ray
energy-dispersive)
Simulated probe image, 668
Single-atom detection, 663, 715Single-atom imaging, 54, 378, 663, 674,
679, 715, 736
Single-electron counting, 700, 709
Single-electron interaction, 709Single-period
image, 564
Single scattering, SeeScanning
transmission electron microscope(STEM), single
Single-sideband holography, 524SI units, 14, 65, 128, 654, 665Slow-scan CCD, 478, 553, 559, 570, 692
See also Charge-coupled device (CCD)
camera
Small-angle cleaving, 186Small circle, 262, 287, 428
See also Stereogram
Smearing function, 483, 487
See also Point-spread functionSpace group, 9, 17, 47, 266, 267, 296, 347,
354, 358, 361, 540, 558
Spatial coherence, 77, 398, 491, 498
Spatial resolution, 8, 29, 54, 62, 76, 77, 85,
87, 148, 323, 324, 325, 329, 347, 348,
352, 362, 490, 523, 581, 589, 619,
625, 626, 640, 647, 658, 659,
663–676, 688, 705, 721, 730, 733,735–736, 752, 753, 755
Specimen
90
o-wedge, 186, 187, 414
artifacts in, 541bulk, 25, 44, 135, 136, 284, 520, 589, 599,
607, 608, 617, 635, 639, 640, 643,646, 647, 650, 655, 674
cooling of, 10
damage to, 10, 24, 64, 636, 673, 680, 753
See also Beam (electron), damage
density of, 656double-tilt, 134, 135
drift of, 136, 376, 466, 495, 496, 584, 616,
620, 641, 647, 658, 668, 673
EBIC, 136, 523
heating, 64, 65–66
height of, 101, 150, 151, 327, 512, 683
See also z control
holder, 10, 11, 82, 97, 121, 127, 132–133,
134, 135, 150, 151, 169, 175, 187,207, 512, 514, 612, 613, 653, 655
low-background, 135, 324, 584, 600, 626multiple, 134, 135orientation of, 238, 323, 494, 614, 630,
721, 733, 755
preparation of, 11, 134, 173–192, 416,
503, 616, 626, 633, 669, 671
quick change, 134
rotation of, 285
self-supporting, 173, 174, 175single-tilt, 134, 135, 324
single-tilt rotation, 324
spring clips for, 133straining, 136, 137
surface of, 61, 62, 65, 136, 158, 179, 275,
395, 411, 433, 448, 455, 522, 523,
599, 633, 707
thickness of, 11, 29, 63, 109, 110, 111,
164, 197, 323, 329, 352, 402, 466,487, 565, 595, 627, 654, 655, 656,669, 671, 675, 679, 702, 705, 708,
721, 726, 727, 730
See also Thickness of specimen
tilt axis, 169tilting of, 134, 181, 187, 228, 274, 285,
289, 382, 394, 430, 447, 511, 515,
671, 755
top-entry, 133, 134, 136, 169transmission function, 485vibration, 495wedge-shaped, 274, 408, 410, 564, 565
Spectrometer (EELS)
aberrations of, 682, 683, 684artifacts in, 689–690
l-12 ...............................................................................................................................................................................................................I NDEX
www .Iran -mavad .com  
ﻣﺮﺟﻊ ﺩﺍﻧﺸﺠﻮﻳﺎﻥ ﻭ ﻣﻬﻨﺪﺳﻴﻦ ﻣﻮﺍﺩ
calibration of, 684
collection semiangle of, 685–688dispersion of, 683
entrance aperture of, 681, 682, 684, 686,
687, 688
entrance slit of, 294focusing of, 682–683
object plane of, 683, 685post-spectrometer slit, 683resolution of, 683–684, 722
See also Electron energy-loss
spectrometry (EELS)
Spectrometer (X-ray energy-dispersive),
7, 581
artifacts of, 689–690
Au absorption edge, 613
Au contact layer, 651
automatic shutter, 611clock time, 593, 596, 597
collection angle of, 101, 598–599
contamination of, 132dead layer, 585, 586, 595, 596, 651dead time, 592, 593, 596, 597, 598
efficiency of, 715, 721
escape peak, 606, 607, 612, 614, 628,
630, 656
incomplete-charge collection, 59internal-fluorescence peak, 612, 613, 630leakage current of, 593, 689, 690, 691
live time, 593, 596, 614
performance criteria for, 688residuals in, 645
shutter, 594, 595, 600, 611
sum peak, 607, 608, 628, 630, 632system peaks, 613, 627, 628, 632take-off angle of, 614, 654, 655
time constant, 593, 596, 597, 598,
627, 630
window, 702, 703, 725
Spectrometer (X-ray wavelength-
dispersive), 589–591
Spectrum
electron energy-loss, 680–681
X-ray, 26, 57, 60, 175, 591, 605–621,
643, 699
Spectrum imaging, 605, 619–620, 659, 680
Spectrum-line profile, 616, 617, 620,
695, 733
Sphere of projection, 286
See also Stereographic projection
Spherical aberration, 6, 84, 100, 103–104,
108, 148, 205, 331, 488, 490, 494,610, 635, 703
broadening, 84
coefficient, 84, 104
error, 108
See also Aberration
Spinodal decomposition, 504Spinorbit splitting, 744
Spin quantum number, 744
Spot mode, 144, 149, 326, 584, 615–616Spurious peak, 628Spurious X-ray, 608, 609, 611, 635, 655Sputtering, 65, 66, 68, 178, 180, 181,
646, 721
Stacking fault, 67, 250, 275, 279, 419, 420,
421, 422, 424–427, 441, 446, 447,448, 458, 471, 472, 473, 475, 476,
503, 524
contrast, 424, 425, 426
energy, 446, 448, 458, 473, 476fringes, 402
inclined, 472
intrinsic, 475overlapping, 426–427
See also Planar defect
Stage, 24, 34, 62, 68, 81, 98, 101, 115, 118,
119, 121, 122, 123, 127, 130, 131,132–133, 136, 137, 138, 150–152, 154,
169, 177, 188, 197, 214, 223, 224, 327,330, 347, 374, 466, 512, 515, 522, 523,
540, 584, 586, 587, 589, 598, 599, 605,
611, 612, 614, 616, 650, 655, 673, 753
Staining, 66Standard Cr film, 518, 593, 612, 614, 615
Standard specimen, 164, 168, 305, 362,
599, 652, 744
Stationary-phase method, 470Statistical criterion, 632, 673, 674
Statistically significant peak, 632Stereogram, 286, 287, 303, 359
Stereographic projection, 286–287, 288,
302, 311, 315, 317, 348, 358
Stereology, 512Stereomicroscopy, 285, 442, 450
Stigmators, 106, 149, 162, 163, 164
See also Astigmatism
Strain, 127, 135, 136, 278, 279, 339, 347,
361–363, 394, 396, 399, 400, 415,441–442, 443, 444, 447, 448, 451,452, 456, 457, 468–469, 476, 526
analysis of, 362contrast, 399, 456, 457field, 279, 371, 394, 399, 400, 441–459,
468–469, 476
lattice, 347, 361–363, 456measurement of, 347, 352, 361–363
Strain engineering, 362
Straining holder, 136, 137, 551
See also Specimen, holder
Strain-layer superlattice, 362Stress, 74, 81, 133, 134, 136, 182, 189, 324,
341, 375, 441, 477, 486, 495, 504,
527, 625
field, 136, 441
Strong-beam image, 382, 421, 424, 425,
467, 474, 476
Structure correlation, 294Structure factor, 46–47, 223, 224, 257,
258–259, 260, 261, 262, 267, 272,
274, 284, 290, 332, 336, 347, 351,
356,
364–365
Structure-factor determination, 261,
364–365Structurefactor-modulus restoration, 559
Student tvalue, 648
Substitutional atom, 277, 657
Substitutional site, 658
Substrate, 4, 81, 186, 187, 296, 302, 379,
393, 394, 395, 396, 397, 413, 452,
518, 519, 583, 751
Summation, 84, 108, 223, 239, 272–273,
569, 654
Sum peak, 592, 606, 607, 608, 628, 630,
632, 633, 638
Superlattice, 262–265, 277, 362, 415, 420,
427, 447, 504, 517
dislocation, 447
reflection, 262–265, 427, 517See also Ordering
Surface barrier detector, 117, 118
diffusion, 527dislocation, 452, 453
faceting, 392
groove, 540–542, 751imaging, 519–521layer, 81, 117, 182, 187, 380, 451, 452,
453, 519
plasmon, 707reconstruction, 519
relaxation, 363, 458, 517, 527
of specimen, 61, 62, 65, 136, 179, 275,
395, 411, 433, 448, 455, 511, 522,
523, 599, 633, 707
Symmetry
bright-field projection, 155, 159–161, 361determination of, 295, 340, 354,
357–361, 366
elements of, 266, 287, 305, 357, 358,
359, 361
glide plane, 442, 443, 444, 449
inversion, 359, 360, 365projection-diffraction, 361
rotational, 360, 361
rotation axis, 358, 360, 412screw axis, 543, 544
three dimensional, 364
translational, 504, 544whole-pattern (WP), 361zone-axis, 348, 352, 380, 383, 412, 458
See also Mirror plane; Point group;
Space group
Systematic absence, 259, 260, 290, 304,
348, 354, 356, 357
See also Forbidden reflection
Systematic row, 202, 205, 230, 249, 332,
411, 435, 457, 458, 464, 465,
466, 657
See also Diffraction, pattern
System peaks, 613, 627, 628, 632
T
Template, 305, 396, 397, 562, 563, 564, 567,
568, 569, 570, 572, 573, 659, 693
Temporal coherence, 76–77, 85
See also Spatial coherence
INDEX ................................................................................................................................................................................................................. l-13
www .Iran -mavad .com  
ﻣﺮﺟﻊ ﺩﺍﻧﺸﺠﻮﻳﺎﻥ ﻭ ﻣﻬﻨﺪﺳﻴﻦ ﻣﻮﺍﺩ
Texture, 283, 284, 290, 291, 292, 319, 557
See also Grain
Thalidomide, 363
Thermal-contraction coefficient, 363
Thermal-diffuse scattering, 64, 338Thermionic gun, 74, 77–80, 82, 144
See also Gun
Thickness of specimen, 703
dependence, 538, 567determination of, 352–354, 361, 415,
670, 671, 730
effect on contrast, 373–379effective, 337, 415
fringe, 389, 407, 408–411, 413, 414–415,
424, 426, 430, 432, 446, 452, 456,
467, 468, 472, 521, 669
image, 731simulation of, 414
Thin-foil criterion, 640, 654
See also Cliff-Lorimer
Thin-foil effect, 217–218, 273–274
See also Shape effect
Threshold energy, 67, 750
See also Beam (electron), damage
Through-focus dark-field, 513
See also Dark field (DF)
Through-focus image, 402, 493, 506Tie line, 248, 249, 250, 251, 252, 254, 413,
431, 432
See also Dispersion diagram, surface
Tilted-beam condition, 390Tomography, 10, 135, 442, 511–512, 741,
755–757
Top bottom effect, 297, 298Top-hat filter function, 643, 644Topotaxy, 296
Torr, 128, 129, 130
Trace element, 625, 632, 634, 659,
672, 732
Transfer function, 485, 486, 487–488, 490,
491, 492, 494, 495, 552, 560
effective, 491
See also Contrast, transfer function
Translation boundary, 419
Transmission electron microscope, 3–18Tripod polisher, 177, 178
TV camera, 111, 118–120, 141, 326
See also Charge-coupled device (CCD)
camera
Twin boundary, 6, 169, 207, 217, 276, 402,
419, 420, 427, 454, 455, 472, 503
See also Grain, boundary; Stacking
fault
Twin-jet apparatus, 178
Twin lens, 145, 146
Two-beam approximation, 224, 227, 390,
424, 435, 478
calculation, 457
condition, 224, 230, 296, 352, 381–382,
383, 384, 385, 422, 444, 658, 669, 733
Two-photon microscopy, 4Two-window method, 643UUltrahigh vacuum, 13, 55, 128, 129–130Ultramicrotomy, 180, 183–184, 634
Ultra-soft X-rays, 590
Ultrasonic cleaning, 176, 182, 184Ultra-thin window, 586, 587, 588
See also Spectrometer (X-ray
energy-dispersive)
Uncollimated electrons, 610Underfocus, 96, 142, 143, 145, 147, 148,
149, 154, 162, 163, 164, 165, 198,205, 207, 229, 330, 381, 382, 400,466, 492, 500, 514, 515, 516, 517, 553
See also Lens; Overfocus
Unfilled states, 55, 742, 743, 744, 746Unit cell, 46, 47, 212, 223, 257, 258, 261,
262, 264, 272, 273, 274, 324, 338,347, 354–357, 421, 427, 435, 447,500, 540, 542, 544, 558, 563, 567,
571, 655, 665, 669, 748
determination of, 354–357
image, 567scattering amplitude from, 258
volume of, 28, 65
See also Crystal; Lattice
VVacancy, 66, 67, 277, 449, 528
loop, 449
See also Dislocation, loop
ordered array, 264, 278, 542
Vacuum
backing valve, 131high, 128, 129–131, 523, 752
low, 128pumps, 127
rough, 128
tweezers, 175, 189ultrahigh, 129–131
wave vector in, 249
Vacuum level, 742
Valence-electron density, 365, 709Valence state image, 679, 743, 744, 745,
747, 748
Valence-ultraviolet spectrum, 705Ve´gard’s law, 363
Video image, 550
See also Charge-coupled device (CCD)
camera
Viewing
screen, 5, 11, 26, 75, 76, 82, 85, 97,
115, 116–117, 119, 124, 141, 143, 144,146, 148, 149, 151, 152, 153, 154, 155,
156, 162, 166, 199, 224, 371, 372, 681,
682, 685, 686, 691, 694, 696
Visible-light microscope, 5, 86, 91, 198Void, 374
Voltage centering, 162, 493
Von Laue, 48, 49, 358
condition, 199, 214, 216, 271
equations, 48, 49, 201, 203, 213–214
groups, 49X-ray pattern, 218zone, 216, 217, 289, 290, 311, 323,
335–338, 349, 351, 355, 356, 357,458, 614
See also Higher-order Laue zone
(HOLZ); Zero-order Laue zone
W
Wafering saw, 176
Water vapor, 124, 127, 132, 136, 189, 586,
587, 595
Wave
diffracted, 48, 199, 200, 259, 536equation, 235–236, 247, 495, 728
function, 33, 222, 224, 227, 236, 237,
241, 252, 399, 486, 487, 535, 728,
748, 753
incident, 34, 36, 48, 199, 215, 216, 486matching construction, 248total amplitude of, 31total function, 222, 224, 227–228,
236, 252
vector, 45, 199, 200, 215, 216, 222, 224,
227, 238, 239, 241, 245, 246, 248,
249, 251, 399, 432, 435
Wavefront, 30, 31, 32, 45, 103, 199, 200, 223
Wavelength-dispersive spectrometer
(WDS), 589–591
See also Spectrometer (X-ray
wavelength dispersive)
Weak-beam dark field, 463–479
3g reflection, 464, 466condition, 453of dislocation, 469–470
thickness fringes in, 467
See also Dark field (DF)
Weak phase-object approximation, 486
WEBeMAPS, 350, 351
Wedge specimen, 186, 187, 249, 250,
275, 279, 408, 414, 430, 431, 446,
472, 641
Wehnelt, 75, 77, 78, 79, 132
bias, 75, 78, 79
cylinder, 77, 78
See also Gun; Thermionic gun
Weighting factor, 258
Weiss zone law, 204, 289, 335, 348
White line, 463, 723, 728, 729, 736, 744,
745, 746, 748
White noise, 497, 572White radiation, 198, 215
Wien2k code, 711Wien Filter, 693
Windowless (X-ray energy-dispersive
spectrometer) detector, 587,
630, 723
Window polishing, 183
Window (X-ray energy dispersive
spectrometer), 586–587
Wobbling (lens), 148, 162Work function, 74
World Wide Web, 15Wulff net, 286, 287, 302
l-14 ...............................................................................................................................................................................................................I NDEX
www .Iran -mavad .com  
ﻣﺮﺟﻊ ﺩﺍﻧﺸﺠﻮﻳﺎﻥ ﻭ ﻣﻬﻨﺪﺳﻴﻦ ﻣﻮﺍﺩ
X
X-ray
absorption of, 28, 294, 599, 600, 634,
641, 653, 656, 671, 694, 717, 742,751, 752
See also Absorption, of X-ray
absorption near-edge structure, 742atomic-number correction, 640, 650bremsstrahlung, 40, 55, 60, 135, 598,
605, 606, 608, 609, 610, 611, 613,
635, 643
characteristic, 653
count rate, 589, 598, 599, 616, 625, 641,
658, 673
depth distribution of, 654, 655, 665detector, SeeSpectrometer (X-ray
energy-dispersive)
diffraction, 5, 30, 197, 198, 215,
290, 545
emission of, 55–60, 61, 63, 650, 654, 657,
658, 669, 715, 733, 735
energy of, 7, 55, 58, 60, 581, 582, 585,
587, 588, 591, 593, 594, 595, 605,
606, 626, 629, 641, 643, 652, 653energy-dispersive spectrometry (XEDS),
SeeMicroanalysis; Spectrometer
(X-ray energy-dispersive)
families of lines, 605, 628, 629
fluorescence, 612, 721image, 605, 616–620, 634, 636, 658, 755
interaction volume, 663, 664, 665, 672,
674, 735
map, 381, 550, 567, 584, 588, 616, 617,
618, 619, 658–659, 672
peak-to-background ratio, 673
scattering factor, 435spectra, 87, 581, 590, 605–621, 645, 647,
653, 688, 717, 723, 742, 751
See also Microanalysis; Spectrometer
(X-ray energy-dispersive);
Spectrometer (X-ray
wavelength-dispersive)
YYAG scintillator, 685, 688, 691Young’s modulus, 457
Young’s slits, 13, 30, 31, 279Z
ZAF correction, 639Z contrast, 44, 161, 379–381, 506, 543, 545,
567, 746
scattering, 379, 380
z control, 151, 327, 330, 332, 512
Zero-energy strobe peak, 631
Zero-loss, 630, 671, 680, 683, 690, 691, 699,
701–703, 707, 725, 730, 731, 753
integral, 729
peak, 701–703
Zero-loss filter, 703
Zero-order Laue zone, 216, 289
Zero-order wave, 48
Zeta-factor, 652–654, 656z-factor, 641, 646, 653, 654, 656, 659, 671,
672, 675
Zone axis, 348, 352, 380, 383, 412, 458
high-symmetry, 338, 356
image, 537
low-symmetry, 338, 356orientation, 348, 380, 614pattern, 216, 303, 319, 412
symmetry, 338, 356
INDEX ................................................................................................................................................................................................................. l-15
www .Iran -mavad .com  
ﻣﺮﺟﻊ ﺩﺍﻧﺸﺠﻮﻳﺎﻥ ﻭ ﻣﻬﻨﺪﺳﻴﻦ ﻣﻮﺍﺩ
