Repository: Ketankham/chatbot-meta-books

File: porter.txt (part 1 of 20)

Phase Transformations in Metals 
and Alloys 
This book is dedicated 
to the memory 0/ 
Kenneth E. Easterling 
Phase Transformations in Metals 
and Alloys 
SECOND EDITION 
D.A. Porter 
Rautaruukki Oy 
Research Centre 
Raahe 
Finland 
K.E. Easterling 
Formerly School ojEngineering 
University oj Exeter 
Exeter 
UK 
I~nl Springer-Science+Business Media, B.Y. 
First edition 1981 
Reprinted 1982, 1983, 1984, 1986, 1987, 1988, 1989, 1990, 1991 
Second edition 1992 
© 1981, 1992 D.A. Porter and K.E. Easterling 
Originally pub1ished by Chapman & Hall in 1992. 
Typcsct in 1O/12pt Times by Best-set Typesetter LId, Hong Kong 
ISBN 978-0-442-31638-9 ISBN 978-1-4899-3051-4 (eBook) 
DOI 10.1007/978-1-4899-3051-4 
Apart from any fair dealing for the purposes of research or private study, or criticism 
or review, as permitted under the UK Copyright Designs and Patents Act, 1988, this 
publication may not be reproduced, stored, or transmitted, in any form or by any 
means, without the prior permission in writing of the publishers, or in the case of 
reprographie reproduction only in accordance with the terms of the licences issued by 
the Copyright Licensing Agency in the UK, or in accordance with the terms of 
licences issued by the appropriate Reproduction Rights Organization outside the UK. 
Enquiries concerning reproduction outside the terms stated here shou1d be sent to the 
publishers at the London address printed on this page. 
The publisher makes no representation, express or implied, with regard to the 
accuracy of the information contained in this book and cannot accept any legal 
responsibility or liability for any errors or omissions that may be made. 
A catalogue re cord for this book is available from the British Library 
Library of Congress Cataloging-in-Publication data available 
Contents 
Preface to the second edition xi 
Preface to the first edition XII 
1 Thermodynamics and Phase Diagrams 1 
1.1 Equilibrium 1 
1.2 Single Component Systems 4 
1.2.1 Gibbs Free Energy as a Function of Temperature 4 
1.2.2 Pressure Effects 7 
1.2.3 The Driving Force for Solidification 10 
1.3 Binary Solutions 11 
1.3.1 The Gibbs Free Energy of Binary Solutions 11 
1.3.2 Ideal Solutions 13 
1.3.3 Chemical Potential 16 
1.3.4 Regular Solutions 18 
1.3.5 Activity 21 
1.3.6 Real Solutions 23 
1.3.7 Ordered Phases 24 
1.3.8 Intermediate Phases 26 
1.4 Equilibrium in Heterogeneous Systems 28 
1.5 Binary Phase Diagrams 33 
1.5.1 A Simple Phase Diagram 33 
1.5.2 Systems with a Miscibility Gap 33 
1.5.3 Ordered Alloys 35 
1.5.4 Simple Eutectic Systems 36 
1.5.5 Phase Diagrams Containing Intermediate Phases 36 
1.5.6 The Gibbs Phase Rule 36 
1.5.7 The Effect of Temperature on Solid Solubility 41 
1.5.8 Equilibrium Vacancy Concentration 43 
1.6 The Influence of Interfaces on Equilibrium 44 
1.7 Ternary Equilibrium 49 
1.8 Additional Thermodynamic Relationships for Binary Solutions 52 
1.9 The Kinetics of Phase Transformations 55 
References 56 
Further Reading 56 
Exercises 57 
vi Contents 
2 Diffusion 60 
2.1 Atomic Mechanisms of Diffusion 61 
2.2 Interstitial Diffusion 63 
2.2.1 Interstitial Diffusion as a Random Jump Process 63 
2.2.2 Effect of Temperature- Thermal Activation 66 
2.2.3 Steady-State Diffusion 69 
2.2.4 Nonsteady-State Diffusion 69 
2.2.5 Solutions to the Diffusion Equation 71 
Homogenization 71 
The Carburization of Steel 73 
2.3 Substitutional Diffusion 75 
2.3.1 Self-Diffusion 75 
2.3.2 Vacancy Diffusion 79 
2.3.3 Diffusion in Substitution al Alloys 82 
2.3.4 Diffusion in Dilute Substitutional Alloys 91 
2.4 Atomic Mobility 92 
2.5 Tracer Diffusion in Binary Alloys 94 
2.6 Diffusion in Ternary Alloys 96 
2.7 High-Diffusivity Paths 98 
2.7.1 Diffusion along Grain Boundaries and Free Surfaces 98 
2.7.2 Diffusion along Dislocations 102 
2.8 Diffusion in Multiphase Binary Systems 103 
References 106 
Further Reading 106 
Exercises 106 
3 Crystal Interfaces and Microstructure 110 
3.1 Interfacial Free Energy 110 
3.2 Solid/Vapour Interfaces 112 
3.3 Boundaries in Single-Phase Solids 116 
3.3.1 Low-Angle and High-Angle Boundaries 116 
3.3.2 Special High-Angle Grain Boundaries 122 
3.3.3 Equilibrium in Polycrystalline Materials 124 
3.3.4 Thermally Activated Migration of Grain Boundaries 130 
3.3.5 The Kinetics of Grain Growth 139 
3.4 Interphase Interfaces in Solids 142 
3.4.1 Interface Coherence 143 
Fully Coherent Interfaces 143 
Semicoherent Interfaces 145 
Incoherent Interfaces 147 
Complex Semicoherent Interfaces 148 
3.4.2 Second-Phase Shape: Interfacial Energy Effects 149 
Fully Coherent Precipitates 149 
Partially Coherent Precipitates 151 
Incoherent Precipitates 152 
Precipitates on Grain Boundaries 153 
Contents Vll 
3.4.3 Second-Phase Shape: Misfit Strain Effects 154 
Fully Coherent Precipitates 154 
Incoherent Inclusions 158 
Plate-Like Precipitates 160 
3.4.4 Coherency Loss 160 
3.4.5 Glissile Interfaces 163 
3.4.6 Solid/Liquid Interfaces 168 
3.5 Interface Migration 171 
3.5.1 Diffusion-Controlled and Interface-Controlled Growth 175 
References 180 
Further Reading 182 
Exercises 182 
4 Solidification 185 
4.1 Nucleation in Pure Metals 185 
4.1.1 Homogeneous Nucleation 186 
4.1.2 The Homogeneous Nucleation Rate 190 
4.1.3 Heterogeneous Nucleation 192 
4.1.4 Nucleation of Melting 197 
4.2 Growth of a Pure Solid 197 
4.2.1 Continuous Growth 198 
4.2.2 Lateral Growth 198 
Surface Nucleation 200 
Spiral Growth 201 
Growth from Twin Intersections 202 
4.2.3 Heat Flow and Interface Stability 203 
4.3 Alloy Solidification 207 
4.3.1 Solidification of Single-Phase Alloys 208 
Equilibrium Solidification 208 
No Diffusion in Solid, Perfect Mixing in Liquid 208 
No Diffusion in Solid, Diffusional Mixing in Liquid 212 
Cellular and Dendritic Solidification 214 
4.3.2 Eutectic Solidification 222 
Growth of Lamellar Eutectics 223 
4.3.3 Off-Eutectic Alloys 229 
4.3.4 Peritectic Solidification 231 
4.4 Solidification of Ingots and Castings 233 
4.4.1 Ingot Structure 233 
ChilI Zone 234 
Columnar Zone 235 
Equiaxed Zone 236 
Shrinkage Effects 236 
4.4.2 Segregation in Ingots and Castings 237 
4.4.3 Continuous Casting 238 
Heat Flow in Welding and Continuous 
Casting 239 
viii Contents 
4.5 Solidification of Fusion Welds 243 
Inftuence of Welding Speed 245 
Geometry of Crystal Growth 248 
4.6 Solidification during Quenching from the Melt 249 
4.7 Case Studies of some Practical Castings and Welds 249 
4.7.1 Casting of Carbon and Low-Alloy Steels 249 
4.7.2 Casting of High-Speed Steels 251 
4.7.3 Stainless Steel WeId Metal 256 
References 259 
Further Reading 260 
Exercises 260 
5 DitTusional Transformations in Solids 263 
5.1 Homogeneous Nucleation in Solids 265 
5.2 Heterogeneous Nucleation 271 
Nucleation on Grain Boundaries 271 
Dislocations 274 
Excess Vacancies 275 
5.2.1 Rate of Heterogeneous Nucleation 276 
5.3 Precipitate Growth 279 
5.3.1 Growth behind Planar Incoherent Interfaces 279 
5.3.2 Diffusion-Controlled Lengthening of Plates or Needles 283 
5.3.3 Thickening of Plate-like Precipitates 285 
5.4 Overall Transformation Kinetics- TIT Diagrams 287 
5.5 Precipitation in Age-Hardening Alloys 291 
5.5.1 Precipitation in Aluminium-Copper Alloys 291 
GP Zones 291 
Transition Phases 292 
5.5.2 Precipitation in Aluminium-Silver Alloys 302 
5.5.3 Quenched-in Vacancies 303 
5.5.4 Age Hardening 304 
5.5.5 Spin odal Decomposition 308 
5.5.6 Particle Coarsening 314 
Lowy 316 
LowX e 316 
LowD 317 
5.6 The Precipitation of Ferrite from Austenite 317 
5.7 Cellular Precipitation 322 
5.8 Eutectoid Transformations 326 
5.8.1 The Pearlite Reaction in Fe-C Alloys 326 
Nucleation of Pearlite 327 
Pearlite Growth 330 
Pearlite in Off-Eutectoid Fe-C Alloys 333 
5.8.2 The Bainite Transformation 334 
Contents IX 
Upper Bainite 334 
Lower Bainite 337 
Transformation'Shears 337 
5.8.3 The Effeet of Alloying Elements on Hardenability 338 
5.8.4 Continuous Cooling Diagrams 344 
5.8.5 Fibrous and Interphase Preeipitation in Alloy Steels 349 
5.9 Massive Transformations 349 
5.10 Ordering Transformations 358 
5.11 Case Studies 366 
5.11.1 Titanium Forging Alloys 366 
5.11.2 The WeIdability of Low-Carbon and Mieroalloyed 
Rolled Steels 372 
References 377 
Further Reading 378 
Exercises 379 
6 Ditl"usionless Transformations 382 
6.1 Characteristies of Diffusionless Transformations 383 
6.1.1 The Solid Solution of Carbon in Iron 385 
6.2 Martensite Crystallography 389 
6.2.1 The Bain Model of the fec ~ bct Transformation 391 
6.2.2 Comparison of Crystallographic Theory with 
Experimental Results 396 
6.3 Theories of Martensite Nucleation 397 
6.3.1 Formation of Coherent Nuclei of Martensite 398 
6.3.2 Role of Dislocations in Martensite Nucleation 401 
6.3.3 Disloeation Strain Energy Assisted Transformation 406 
6.4 Martensite Growth 409 
6.4.1 Growth of Lath Martensite 410 
6.4.2 Plate Martensite 412 
6.4.3 Stabilization 415 
6.4.4 Effeet of External Stresses 415 
6.4.5 Role of Grain Size 416 
6.5 Pre-martensite Phenomena 416 
6.6 Tempering of Ferrous Martensites 417 
Carbon Segregation 420 
€-Carbide 421 
Cementite 422 
Alloy Carbides 422 
Effect of Retained Austenite 426 
Recovery, Recrystallization and Grain Growth 426 
Temper Embrittlement 427 
6.7 Case Studies 428 
6.7.1 Carbon and Low-Alloy Quenched and Tempered Steels 428 
6.7.2 Controlled Transformation Steels 430 
x Contents 
6.7.3 The 'Shape-Memory' Metal: Nitinol 
References 
Further Reading 
Exercises 
Solutions to exercises 
Compiled by lohn C. Ion 
Index 431 
437 
439 
439 
441 
510 
Preface to the second edition 
In the ten years since this book was first published there have been many 
new developments in the metallurgical field. Rapidly solidified metals and 
glasses have come of age; new Al-Li alloys are now used in modern 
aircraft; microalloyed (structural) and high purity (pipeline) steels have 
become more sophisticated; radically new oxide-dispersed steels have ap­
peared; a number of new memory metals have been developed; the list 
could go on. In spite of this, the underlying principles governing all of these 
developments have obviously not changed over the years. This is really the 
strength of the present text book. From the beginning we aimed to speil out 
these principles in a nice, readable way, and one in which undergraduates 
could appreciate and be capable of developing for themselves. The present 
text is thus deliberately little changed from the original. We have, however, 
hopefully corrected any errors, expanded the lists of further reading, and 
perhaps, most importantly, included a complete set of solutions to exercises. 
We hope that the revised edition continues to be enjoyed and appreciated 
in the many Schools of Metallurgy, Materials Science and Engineering 
Materials we know to be using our text throughout the world. 
In completing this revised edition we are grateful to the many people, 
students and professors alike, who have written to us over the last decade. 
Particular thanks are due to Dr Wen-Bin Li (University of Luleä) for using 
a fine tooth-comb in bringing out both obvious and less obvious errors in 
the original text. There remain, (inevitably), a few 'points of contention' 
concerning our description of certain phenomena, as raised by some of our 
correspondents, but there is nothing unhealthy about that. We should finally 
like to thank Dr John Ion (University of Lappeenranta, Finland) for his help 
in compiling the Solutions to Exercises chapter. 
David Porter and Kenneth Easterling 
September 1991 
Preface to the first edition 
This book is written as an undergraduate course in phase transformations 
for final year students specializing in metallurgy, materials science or 
engineering materials. It should also be useful for research students in­
terested in revising their knowledge of the subject. The book is based on 
lectures originally given by the authors at the University of Lulea for 
engineering students specializing in engineering materials. Surprisingly we 
found no modern treatments of this important subject in a form suitable for 
a course book, the most recent probably being P.G. Shewmon's Trans­
formations in Metals (McGraw-Hill, 1969). There have, however, been so me 
notable developments in the subject over the last decade, particularly in 
studies of interfaces between phases and interface migration, as well as the 
kinetics of precipitate growth and the stability of precipitates. There have 
also been a number of important new practical developments based on 
phase transformations, including the introduction of TRIP steels (trans­
formation induced by plastic deformation), directionally aligned eutectic 
composites, and sophisticated new structural steels with superior weid ability 
and forming properties, to mention just a few. In addition, continuous 
casting and high speed, high energy fusion welding have emerged strongly in 
re cent years as important production applications of solidification. It was the 
objective of this course to present a treatment of phase transformations in 
which these and other new developments could be explained in terms of the 
basic principles of thermodynamics and atomic mechanisms. 
The book is effectively in two parts. Chapters 1-3 contain the background 
material necessary for understanding phase transformations: thermo­
dynamics, kinetics, diffusion theory and the structure and properties of 
interfaces. Chapters 4-6 deal with specific transformations: solidification, 
diffusional transformations ill so lids and diffusionless transformations. At 
the end of the chapters on solidification, diffusion-controlled transforma­
tions and martensite, we give a few selected case studies of engineering 
alloys to illustrate some of the principles discussed earlier. In this way, we 
hope that the text will provide a useful link between theory and the practical 
reality. It should be stated that we found it necessary to give this course in 
conjunction with a number of practical laboratory exercises and worked 
examples. Sets of problems are also included at the end of each chapter of 
the book. 
In developing this course and writing the text we have had continuous 
Preface to the first edition xiii 
support and encouragement of our colleagues and students in the Depart­
ment of Engineering Materials. Particular thanks are due to Agneta Engfors 
for her patience and skill in typing the manuscript as weIl as assisting with 
the editing. 
David Porter and Kenneth Easterling 
February 1980 
1 
Thermodynamics and Phase Diagrams 
This chapter deals with some of the basic thermodynamic concepts that are 
required for a more fundamental appreciation of phase diagrams and phase 
transformations. It is assumed that the student is already acquainted with 
elementary thermodynamics and only a summary of the most important 
results as regards phase transformations will be given here. Fuller treatment 
can be found in the books listed in the bibliography at the end of this chapter. 
The main use of thermodynamics in physical metallurgy is to allow the 
prediction of whether an alloy is in equilibrium. In considering phase trans­
formations we are always concerned with changes towards equilibrium, and 
thermodynamics is therefore a very powerful too1. It should be noted, how­
ever, that the rate at wh ich equilibrium is reached cannot be determined by 
thermodynamics alone, as will become apparent in later chapters. 
1.1 Equilibrium 
It is useful to begin this chapter on thermodynamics by defining a few of the 
terms that will be frequently used. In the study of phase transformations we 
will be dealing with the changes that can occur within a given system, e.g. an 
alloy that can ex ist as a mixture of one or more phases. A phase can be 
defined as a portion of the system whose properties and composition are 
homogeneous and which is physically distinct from other parts of the system. 
The components of a given system are the different elements or chemical 
compounds which make up the system, and the composition of a phase or the 
system can be described by giving the relative amounts of each component. 
The study of phase transformations, as the name suggests, is concerned 
with how one or more phases in an alloy (the system) change into a new phase 
or mixture of phases. The reason why a transformation occurs at all is because 
the initial state of the alloy is unstable relative to the final state. But how is 
phase stability measured? The answer to this question is provided by thermo­
dynamics. For transformations that occur at constant temperature and pres­
sure the relative stability of a system is determined by its Gibbs free energy 
(G). 
The Gibbs free energy of a system is defined by the equation 
G = H -TS (1.1) 
where His the enthalpy, T the absolute temperature, and S the entropy of the 
system. Enthalpy is a measure of the he at content of the system and is given 
2 Thermodynamics and phase diagrams 
by 
H = E + PV (1.2) 
where E is the internal energy of the system, P the pressure, and V the 
volume. The internal energy arises from the total kinetic and potential ener­
gi es of the atoms within the system. Kinetic energy can arise from atomic 
vibration in so lids or liquids and from translational and rotational energies for 
the atoms and molecules within a liquid or gas; whereas potential energy 
arises from the interactions, or bonds, between the atoms within the system. 
If a transformation or re action occurs the heat that is absorbed or evolved will 
depend on the change in the internal energy of the system. However it will 
also depend on changes in the volume of the system and the term PV takes 
this into account, so that at constant pressure the heat absorbed or evolved is 
given by the change in H. When dealing with condensed phases (solids and 
liquids) the PV term is usually very small in comparison to E, that is H = E. 
This approximation will be made frequently in the treatments given in this 
book. The other function that appears in the expression for Gis entropy (S) 
which is a measure of the randomness of the system. 
A system is said to be in equilibrium when it is in the most stable state, i.e. 
shows no desire to change ad infinitum. An important consequence of the 
laws of classical thermodynamics is that at constant temperature and pressure 
a closed system (i.e. one of fixed mass and composition) will be in stable 
equilibrium if it has the lowest possible value of the Gibbs free energy, or in 
mathematical terms 
dG = 0 (1.3) 
It can be seen from the definition of G, Equation 1.1, that the state with the 
highest stability will be that with the best compromise between low enthalpy 
and high entropy. Thus at low temperatures solid phases are most stable since 
they have the strongest atomic bin ding and therefore the lowest internal 
energy (enthalpy). At high temperatures however the -TS term dominates 
and phases with more freedom of atom movement, liquids and gases, become 
most stable. If pressure changes are considered it can be seen from 
Equation 1.2 that phases with sm all volumes are favoured by high pressures. 
The definition of equilibrium given by Equation 1.3 can be illustrated 
graphically as folfows. If it were possible to evaluate the free energy of a given 
system for all conceivable configurations the stable equilibrium configuration 
would be found to have the lowest free energy. This is illustrated in Fig. 1.1 
where it is imagined that the various atomic configurations can be represented 
by points along the abscissa. Configuration A would be the stable equilibrium 
state. At this point small changes in the arrangement of atoms to a first 
approximation produce no change in G, i.e. Equation 1.3 applies. However 
there will always be other configurations, e.g. B, which lie at a local minimum 
in free energy and therefore also satisfy Equation 1.3, but which do not have 
the lowest possible value of G. Such configurations are called metastable 
Gibbs free 
energy 
G Equilibrium 
dG=O 
Arrangement of atoms 3 
Fig. 1.1 A schematic variation of Gibbs free energy with the arrangement of atoms. 
Configuration 'A' has the lowest free energy and is therefore the arrangement when 
the system is at stable equilibrium. Configuration 'B' is a metastable equilibrium. 
equilibrium states to distinguish them from the stable equilibrium state. The 
intermediate states for which dG 1= 0 are unstable and are only ever realized 
momentarily in practice. If, as the result of thermal fluctuations, the atoms 
become arranged in an intermediate state they will rapidly rearrange into one 
of the free energy minima. If by a change of temperature or pressure, for 
example, a system is moved from a stable to a metastable state it will, given 
time, transform to the new stable equilibrium state. 
Graphite and diamond at room temperature and pressure are examples of 
stable and metastable equilibrium states. Given time, therefore, aB diamond 
under these conditions will transform to graphite. 
Any transformation that results in a decrease in Gibbs free energy is 
possible. Therefore a necessary criterion for any phase transformation is 
(1.4) 
where GI and G2 are the free energies of the initial and final states respec­
tively. The transformation need not go directly to the stable equilibrium state 
but can pass through a whole series of intermediate metastable states. 
The answer to the question "How fast does a phase transformation occur?" 
is not provided by classical thermodynamics. Sometimes metastable states can 
be very short-lived; at other times they can exist alm ost indefinitely as in the 
case of diamond at room temperature and pressure. The reason for these 
differences is the presence of the free energy hump between the metastable 
and stable states in Fig. 1.1. The study of transformation rates in physical 
chemistry belongs to the realm of kinetics. In general, higher humps or energy 
barriers lead to slower transformation rates. Kinetics obviously plays a central 
4 Thermodynamics and phase diagrams 
role in the study of phase transformations and many examples of kinetic 
processes will be found throughout this book. 
The different thermodynamic functions that have been mentioned in this 
section can be divided into two types called intensive and extensive prop­
erties. The intensive properties are those which are independent of the size of 
the system such as T and P, whereas the extensive properties are directly 
proportional to the quantity of material in the system, e.g. V, E, H, Sand G. 
The usual way of measuring the size of the system is by the number of moles 
of material it contains. The extensive properties are then molar quantities, 
i.e. expressed in units per mole. The number of moles of a given component 
in the system is given by the mass of the component in grams divided by its 
atomic or molecular weight. 
The number of atoms or molecules within I mol of material is given by 
Avogadro's number (Na) and is 6.023 X 1023• 
1.2 Single Component Systems 
Let us begin by dealing with the phase changes that can be induced in a single 
component by changes in temperature at a fixed pressure, say I atm. A single 
component system could be one containing a pure element or one type of 
molecule that does not dissociate over the range of temperature of interest. In 
order to predict the phases that are stable or mixtures that are in equilibrium 
at different temperatures it is necessary to be able to calculate the variation of 
G with T. 
1.2.1 Gibbs Free Energy as a Function of Temperature 
The specific he at of most substances is easily measured and readily available. 
In general it varies with temperature as shown in Fig. I.2a. The specific he at 
is the quantity of heat (in joules) required to raise the temperature of the 
substance by one degree Kelvin. At constant pressure this is denoted by Cp 
and is given by 
C = (aH) 
p aT p (1.5) 
Therefore the variation of H with T can be obtained from a knowledge of the 
variation of Cp with T. In considering phase transformations or chemical 
reactions it is only changes in thermodynamic functions that are of interest. 
Consequently H can be measured relative to any reference level which is 
usually done by defining H = 0 for a pure element in its most stable state at 
298 K (25°C). The variation of H with T can then be calculated by integrating 
( 0) Single component systems 
o '.=-------------~ T (K) o 
Enthalpy 
H o I-----------::~----~T (K) 
( b) 
Entropy 
5 
(c) o 1oC:....----------~T(K) o 5 
Fig. 1.2 (a) Variation of Cp with temperature, Cp tends to a limit of ~3R. (b) 
Variation of enthalpy (H) with absolute temperature for a pure meta!. (c) Variation 
of entropy (S) with absolute temperature. 
6 Thermodynamics and phase diagrams 
Equation 1.5, i.e. 
H = (T CpdT (1.6) 
)298 
The variation is shown schematically in Fig. 1.2b. The slope of the H-T 
curve is Cp. 
The variation of entropy with temperature can also be derived from the 
specific heat Cp. From classical thermodynamics 
~ = (:~t (1.7) 
Taking entropy at zero degrees Kelvin as zero, Equation 1.7 can be inte­
grated to give 
S = (TS:dT 
)0 T 
as shown in Fig. 1.2c. (1.8) 
Finally the variation of G with temperature shown in Fig. 1.3 is obtained 
by combining Fig. 1.2b and c using Equation 1.1. When temperature and 
pressure vary the change in Gibbs free energy can be obtained from the 
following result of classical thermodynamics: for a system of fixed mass 
and composition 
dG = -SdT + VdP (1.9) 
At constant pressure dP = 0 and 
(~~t = -s (1.10) 
This me ans that G decreases with increasing Tat a rate given by -So The 
relative positions of the free energy curves of solid and liquid phasesare 
illustrated in Fig. 1.4. At all temperatures the liquid has a higher enthalpy 
(internal energy) than the solid. Therefore at low temperatures GL> GS• 
However, the liquid phase has a higher entropy than the solid phase and the 
Gibbs free energy of the liquid therefore decreases more rapidly with increas­
ing temperature than that of the solid. For temperatures up to Tm the solid 
phase has the lowest free energy and is therefore the stable equilibrium 
phase, whereas above Tm the liquid phase is the equilibrium state of the 
system. At Tm both phases have the same value of G and both solid and liquid 
can exist in equilibrium. Tm is therefore the equilibrium melting temperature 
at the pressure concerned. 
If a pure component is heated from absolute zero the he at supplied will 
raise the enthalpy at a rate determined by Cp (solid) along the line ab in 
Fig. 1.4. Meanwhile the free energy will decrease along ae. At Tm the heat 
Single component systems 7 
H 
~------------~~--------------~T(K) 
G 
Fig. 1.3 Variation of Gibbs free energy with temperature. 
supplied to the system will not raise its temperature but will be used in 
supplying the latent heat of melting (L) that is required to eonvert solid into 
liquid (be in Fig. 1.4). Note that at Tm the specific he at appears to be infinite 
sinee the addition of heat does not appear as an inerease in temperature. 
When all solid has transformed into liquid the enthalpy of the system will 
follow the line ed while the Gibbs free energy decreases along ef. At still 
higher temperatures than shown in Fig. 1.4 the free energy of the gas phase 
(at atmospherie pressure ) beeomes lower than that of the liquid and the liquid 
transforms to agas. If the solid phase ean exist in different erystal struetures 
(allotropes or polymorphs) free energy eurves ean be eonstrueted for eaeh of 
these phases and the temperature at whieh they intersect will give the equilib­
rium temperature for the polymorphie transformation. For ex am pie at atmos­
pheric pressure iron can exist as either bee ferrite below 910 oe or fee 
austenite above 910 oe, and at 910 oe both phases ean exist in equilibrium. 
1.2.2 Pressure Effects 
The equilibrium temperatures diseussed so far only apply at a speeifie pres­
sure (1 atm, say). At other pressures the equilibrium temperatures will differ. 
8 Thermodynamics and phase diagrams 
~SOlid) 
/ / 
1------::o..-:::::.---""""'7IoC---------r------ T(K) 
a Tm 
I 
I 
I 
solid .1. 
stable I 
I liquid 
stable G (Liquid] 
Fig. 1.4 Variation of enthalpy (H) and free energy (G) with temperature for the 
solid and liquid phases of a pure meta!. L is the latent he at of melting, Tm the 
equilibrium melting temperature. 
For example Fig. 1.5 shows the effect of pressure on the equilibrium tempera­
tures for pure iron. Increasing pressure has the effect of depressing the a/'y 
equilibrium temperature and raising the equilibrium melting temperature. At 
very high pressures hcp €-Fe becomes stable. The reason for these changes 
derives from Equation 1.9. At constant temperature the free energy of a 
phase increases with pressure such that 
(~~)T = V (1.11) 
If the two phases in equilibrium have different molar volumes their 
respective free energies will not increase by the same amount at a given 
temperature and equilibrium will, therefore, be disturbed by changes in 
Single component systems 9 
2000 Liquid iren -----
1600 
u 
0 
<l1 1200 
.... Y -iren ::J .... 
0 800 .... 
Q) a. 
E 400 Q) 
~ a.-iren e: -iron 
o 25 50 75 100 125 150 175 
Pressure, kbar 
Fig. 1.5 Effect of pressure on the equilibrium phase diagram for pure iron. 
pressure. The only way to maintain .equilibrium at different pressures is by 
varying the temperature. 
If the two phases in equilibrium are a and ß, application of Equation 1.9 to 
1 mol of both gives 
dGa = V~dP -sadT 
dGß = V~dP -SßdT 
If a and ß are in equilibrium Ga. = Gß therefore dGa = dGß and 
Sß -Sex !::.S 
V~ -V~ AV (1.12) 
(1.13) 
This equation gives the change in temperature dT required to maintain 
equilibrium between a and ß if pressure is increased by dP. The equation can 
be simplified as folIows. From Equation 1.1 
Ga = Ha -TSa 
Gß = Hß -TSß 
Therefore, putting AG = Gß -Ga etc. gives 
AG = AH -TAS 
But since at equilibrium Gß = Ga, AG = 0, and 
AH -TAS = 0 
Consequently Equation 1.13 becomes 
(~) _ AH 
dTeq TeqAV (1.14) 
10 Thermodynamics and phase diagrams 
which is known as the Clausius-Clapeyron equation. Since close-packed 
y-Fe has a smaller molar volume than a-Fe, ß V = VJ; -V:;', < 0 whereas 
ßH = HY -Ha > 0 (for the same reason that a liquid has a higher enthalpy 
than a solid), so that (dP/dT) is negative, Le. an increase in press ure lowers 
the equilibrium transition temperature. On the other hand the OlL equilib­
rium temperature is raised with increasing press ure due to the larger molar 
volume of the liquid phase. It can be seen that the effect of increasing 
press ure is to increase the area of the phase diagram over which the phase 
with the smallest molar volume is stable (y-Fe in Fig. 1.5). It should also be 
noted that E-Fe has the highest density of the three allotropes, consistent 
with the slopes of the phase boundaries in the Fe phase diagram. 
1.2.3 The Driving Force Jor Solidification 
In dealing with phase transformations we are often concerned with the 
difference in free energy between two phases at temperatures away from the 
equilibrium temperature . For example, if a liquid metal is undercooled by ßT 
below Tm be fore it solidifies, solidification will be accompanied by a decrease 
in free energy AG (J mol-i) as shown in Fig. 1.6. This free energy decrease 
provides the driving force for solidification. The magnitude of this change can 
be obtained as folIows. 
The free energies of the liquid and solid at a temperature T are given by 
GL = HL -TSL 
GS = HS -TSs 
Therefore at a temperature T 
AG = AH -TAS 
~ o 
o 
2: 
T (1.15) 
Temperoture 
Fig. 1.6 Difference in free energy between liquid and solid dose to the melting point. 
The curvature of the GS and GL lines has been ignored. 
Binary solutions 11 
where 
llH = HL -HS and ll.S = SL -SS 
At the equilibrium melting temperature Tm the free energies of solid and 
liquid are equal, i.e. ll.G = O. Consequently 
ll.G = ll.H -T mll.S = 0 
and therefore at Tm 
ll.H L ll.S = -=-
Tm Tm (1.16) 
This is known as the entropy of fusion. It is observed experimentally that 
the entropy of fusion is a constant ==<R(8.3 J mol-1 K-1) for most metals 
(Richard's rule). This is not unreasonable as metals with high bond strengths 
can be expected to have high values for both L and Tm. 
For small undercoolings (ll.T) the difference in the specific heats of the 
liquid and solid (C; -C~) can be ignored. ll.H and ll.S are therefore approx­
imately independent of temperature. Combining Equations 1.15 and 1.16 
thus gives 
L ll.G = L -T­
Tm 
i.e. for smallll.T 
Lll.T ll.G =­
Tm (1.17) 
This is a very useful result which will frequently recur in subsequent chapters. 
1.3 Binary Solutions 
In single component systems all phases have the same composition, and 
equilibrium simply involves pressure and temperature as variables. In alloys, 
however, composition is also variable and to understand phase changes in 
alloys requires an appreciation of how the Gibbs free energy of a given phase 
depends on composition as well as temperature and pressure. Since the phase 
transformations described in this book mainly occur at a fixed pressure of 
1 atm most attention will be given to changes in composition and tempera­
ture. In order to introduce some of the basic concepts of the thermodynamics 
of alloys a simple physical model for binary solid solutions will be described. 
1.3.1 The Gibbs Free Energy o[ Binary Solutions 
The Gibbs free energy of a binary solution of A and B atoms can be 
calculated from the free energies of pure A and pure B in the following way. 
12 Thermodynamics and phase diagrams 
It is assumed that A and B have the same crystal structures in their pure states 
and can be mixed in any proportions to make a solid solution with the same 
crystal structure. Imagine that 1 mol of homogeneous solid solution is made 
by mixing together XA mol of A and XB mol of B. Since there is a total of 
1 mol of solution 
(1.18) 
and XA and XB are the mole fractions of A and B respectively in the alloy. In 
order to calculate the free energy of the alloy, the mixing can be made in two 
steps (see Fig. 1.7). These are: 
1. bring together XA mol of pure A and XB mol of pure B; 
2. allow the A and B atoms to mix together to make a homogeneous solid 
solution. 
After step 1 the free energy of the system is given by 
GI = XAGA + XBGB J mol-I (1.19) 
where GA and GB are the molar free energies of pure A and pure B at the 
temperature and pressure of the above experiment. GI can be most conve­
niently represented on a molar free energy diagram (Fig. 1.8) in which molar 
free energy is plotted as a function of XB or XA• For all alloy compositions GI 
lies on the straight line between GA and GB. 
The free energy of the system will not remain constant during the mixing of 
the A and B atoms and after step 2 the free energy of the solid solution G2 can 
\. Before mixing 
XA molA 
F.E'XA GA 
y 
Total free energy= 
G1 =XAGA+XBG B MIX 
I After mixing 
1 mol solid 
solution , ) ----..... y------
Tota l free energy = 
G2 = G1 + flGmix 
Fig. 1.7 Free energy of mixing. 
Free energy 
per mole 
before 
mixing 
G A 
o 
A Binary solutions 
XB-1 
B 13 
Fig. 1.8 Variation of GI (the free energy before mixing) with alloy composition (XA 
or XB). 
be expressed as 
G2 = Gi + LlGmix (1.20) 
where LlGmix is the change in Gibbs free energy caused by the mixing. 
Since 
and 
G2 = H2 -TS2 
putting 
and 
gives 
LlGmix = LlHmix -TLlSmix (1.21 ) 
LlHmix is the heat absorbed or evolved during step 2, i.e. it is the heat of 
solution, and ignoring volume changes during the process, it represents 
only the difference in internal energy (E) before and after mixing. LlSmix is the 
difference in entropy between the mixed and unmixed states. 
1.3.2 Ideal Solutions 
The simplest type of mixing to treat first is when LlHmix = 0, in which case the 
resultant solution is said to be ideal and the free energy change on mixing is 
14 Thermodynamics and phase diagrams 
only due to the change in entropy: 
ßGmix = -TßSmix (1.22) 
In statistical thermodynamics, entropy is quantitatively related to random­
ness by the Boltzmann equation, i.e. 
S = k In w (1.23) 
where k is Boltzmann's constant and w is a measure of randomness. There are 
two contributions to the entropy of asolid solution-a thermal contribution 
Sth and a configurational contribution Sconfig' 
In the case of thermal entropy, w is the number of ways in which the 
thermal energy of the solid can be divided among the atoms, that is, the total 
number of ways in which vibrations can be set up in the solid. In solutions, 
additional randomness exists due to the different ways in which the atoms can 
be arranged. This gives extra entropy Sconfig for which w is the number of 
distinguishable ways of arranging the atoms in the solution. 
If there is no volume change or he at change during mixing then the only 
contribution to ßSmix is the change in configurational entropy. Before mixing, 
the A and B atoms are held separately in the system and there is only one 
distinguishable way in which the atoms can be arranged. Consequently 
SI = kin 1 = 0 and therefore ßSmix = S2. 
Assuming that A .and B mix to form a substitution al solid solution and that 
all configurations of A and B atoms are equally probable, the number of 
distinguishable ways of arranging the atoms on the atom sites is 
(NA + NB)! 
Wconfig = " NA·NB· (1.24) 
where NA is the number of A atoms and NB the number of B atoms. 
Since we are dealing with 1 mol of solution, Le. Na atoms (Avogadro's 
number), 
and 
NB = XBNa 
By substituting into Equations 1.23 and 1.24, using Stirling's approxima­
tion (In N! = N In -N) and the relationship Nak = R (the universal gas 
constant) gives 
(1.25) 
Note that, since XA and XB are less than unity, ßSmix is positive, i.e. there is 
an increase in entropy on mixing, as expected. The free energy of mixing, 
ßGmix, is obtained from Equation 1.22 as 
ßGmix = RT(XA In XA + XB In XB) (1.26) 
Figure 1.9 shows ßGmix as a function of composition and temperature. 
The actual free energy of the solution G will also depend on GA and GB. 
From Equations 1.19, 1.20 and 1.26 
Binary so/utions 15 
XB-O~------------------~ 
A B 
Fig. 1.9 Free energy of mixing for an ideal solution. 
(1.27) 
This is shown schematically in Fig. 1.10. Note that, as the temperature 
increases, GA and GB decrease and the free energy curves assume a greater 
curvature. The decrease in GA and GB is due to the thermal entropy of both 
components and is given by Equation 1.10. 
It should be noted that all of the free energy-composition diagrams in this 
book are essentially schematic; if properly plotted the free energy curves 
must end asymptotically at the vertical axes of the pure components, 
i.e. tangential to the vertical axes of the diagrams. This can be shown by 
differentiating Equation 1.26 or 1.27. 
Molar 
free energy 
o Xa-
Fig. 1.10 The molar free energy (free energy per mole of solution) for an ideal solid 
solution. A combination of Figs. 1.8 and 1.9. 
16 Thermodynamics and phase diagrams 
1.3.3 Chemical Potential 
In alloys it is of interest to know how the free energy of a given phase will 
change when atoms are added or removed. If a small quantity of A, dnA mol, 
is added to a large amount of a phase at constant temperature and pressure, 
the size of the system will increase by dnA and therefore the total free energy 
of the system will also increase by a small amount dG'. If dnA is sm all enough 
dG' will be proportional to the amount of A added. Thus we can write 
dG' = /-LAdnA (T, P, nB constant) (1.28) 
The proportionality constant /-LA is called the partial molar Iree energy of A or 
alternatively the chemical potential of A in the phase. /-LA depends on the 
composition of the phase, and therefore dnA must be so small that the
