Repository: Ketankham/chatbot-meta-books

File: porter.txt (part 5 of 20)
Exercises 
Solutions to exercises 
Compiled by lohn C. Ion 
Index 431 
ties (D Au and DNi) determined by marker movement in a diffusion couple. 
This would be convenient as the intrinsic diffusivities are of more practical 
value whereas it is much easier to determine tracer diffusities. However, it 
can be demonstrated that this is not the case. DAu gives the rate at which Au* 
(or Au) atoms diffuse in a chemically homogeneous alloy, whereas DAu gives 
the diffusion rate of Au when a concentration gradient is present. 
The Au-Ni phase diagram contains a miscibility gap at low temperatures 
implying that !l1lmix > 0 (the gold and nickel atoms 'dislike' each other). 
Therefore, whereas the jumps made by Au atoms in a chemically 
homogeneous alloy will be equally probable in all directions, in a concentra­
tion gradient they will be biased away from the Ni-rieh regions. The rate of 
homogenization will therefore be slower in the second case, Le. D Au < DAu 
and DNi < D;'i' On the other hand since the chemical potential gradient is 
the driving force for diffusion in both types of experiment it is reasonable to 
suppose that the atomic mobilities are not affected by the concentration 
gradient. If this is true the intrinsic chemical diffusivities and tracer diffusiv­
ities can be related as folIows. 
In the tracer diffusion experiment the tracer essentially forms a dilute 
solution in the alloy. Therefore from Equation 2.66 
D~ = M~RT = MBRT (2.69) 
'e 
1400 
1000 
- a 
800 
600 
400 
Au 0·2 
(0) Tracer diffusion in binary alloys 
-
o 
0·8 Ni Au 0·2 
(b) 
""..... Ö (colculoted) " I , 
-14 
10 
2 -1 ms 
-15 
10 
-i6 
10 -.-J )\ o (observed) \ 
\ 
\ " 95 
Ni 
Au 0'4 Ni Au 0'4 0·6 0'8 Ni 
(c) XNi (d) XNi 
Fig.2.22 Interdiffusion in Au-Ni alloys at 900°C (a) Au-Ni phase diagram, (b) the 
thermodynamie faetor, F, at 900°C, (e) experimentally measured tracer diffusivities 
at 900 °C, (d) experimentally measured interdiffusion eoeffieients eompared with 
values ealculated from (b) and (e). (From J.E. Reynolds, B.L. Averbaeh and Morris 
Cohen, Acta Metallurgica, 5 (1957) 29.) 
96 Diffusion 
The second equality has been obtained by assuming MB in the tracer experi­
ment equals MB in the chemical diffusion case. Substitution into 
Equations 2.64 and 2.51 therefore leads to the following relationships 
DA = FD;" 
DB = FDB 
and Jj = F(XBD;" + XADB) 
where Fis the thermodynamic factor, i.e. 
F = {1 + d In 'VA} = {I + d In 'VB} = XAXB d2G 
d In XA d In XB RT dX2 
The last equality follows from Equation 1.71. (2.70) 
(2.71) 
(2.72) 
In the case of the Au-Ni system, diffusion couple experiments have also 
been carried out so that data are available for the interdiffusion coefficient 
tJ, the full line in Fig. 2.22d. In addition there is also enough thermo­
dynamic data on this system for the thermodynamic factor F to be evaluated, 
Fig. 2.22b. It is therefore possible to check the assumption leading to the 
second equality in Equation 2.69 by combining the data in Fig. 2.22b and c 
using Equation 2.71. This produces the solid line in Fig. 2.22d. The agree­
ment is within experimental error. 
Before leaving Fig. 2.22 it is interesting to note how the diffusion coef­
ficients are strongly composition dependent. There is a difference of about 
three orders of magnitude across the composition range. This can be ex­
plained by the lower liquidus temperature of the Au-rich compositions. Also 
in agreement with the rules of thumb given earlier, Au, with the lower melting 
temperature, diffuses faster than Ni at all compositions. 
2.6 Diffusion in Ternary Alloys 
The addition of a third diffusing species to a solid solution produces mathema­
tical complexities which will not be considered here. Instead let us consider an 
illustrative example of some of the additional effects that can arise. Fe-Si-C 
alloys are particularly instructive for two reasons. Firstly silicon raises the 
chemical potential (or activity) of carbon in solution, Le. carbon will not only 
diffuse from regions of high carbon concentration but also from regions rich in 
silicon. Secondly the mobilities of carbon and silicon are widely different. 
Carbon, being an interstitial solute, is able to diffuse far more rapidly than the 
substitutionally dissolved silicon. 
Consider two pie ces of steel, one containing 3.8% silicon and 
0.48% carbon and the other 0.44% carbon but no silicon. If the two pieces 
are welded together and austenitized at 1050 °C, the carbon concentration 
profile shown in Fig. 2.23b is produced. The initial concentrations of silicon 
and carbon in the couple are shown in Fig. 2.23a and the resultant chemical 
potentials of carbon by the dotted line in Fig. 2.23c. Therefore carbon atoms 
Diffusion in ternary alloys 
C Csi ---------1 
I 
Ce I 
I 
I 
I 
(0) O~--------~O------------X .. 
C 
(b) O~ __________________ .. 
X 
-------, 
I_t=o 
I 
t 
o (c) ~---_..&.....-_--- -X"'" 97 
Fig. 2.23 (a) Carbon and silicon distribution in iron at t = O. (b) Carbon distribution 
after high-temperature anneal. (c) Chemical potential of carbon v. distance. 
on the silicon-rich side will jump over to the silicon-free side until the 
difference in concentration at the interface is sufficient to equalize the activity, 
or chemical potential, of carbon on both sides. The carbon atoms at the 
interface are therefore in local equilibrium and the interfacial compositions 
remain constant as long as the silicon atoms do not migrate. Within each half 
of the couple the silicon concentration is initially uniform and the carbon 
atoms diffuse down the concentration gradients as shown in Fig. 2.23b. The 
resultant chemical potential varies smoothly across the whole specimen 
Fig. 2.23c. If the total length of the diffusion couple is sufficiently small the 
carbon concentration in each block will eventually equal the interfacial com­
positions and the chemical potential of carbon will be the same everywhere. 
The alloy is now in astate of partial equilibrium. It is only partial because the 
chemical potential of the silicon is not uniform. Given sufficient time the 
silicon atoms will also diffuse over significant distances and the carbon atoms 
will continually redistribute themselves to maintain a constant chemical 
potential. In the final equilibrium state the concentrations of carbon and 
98 Diffusion 
Si-
Fig. 2.24 Schematic diagram showing the change in composition of two points (A 
and B) on opposite sides of the diffusion couple in Fig. 2.23. Cis the final equilibrium 
composition of the wh oie bar. (After L.S. Darken, Trans. AlME, 180 (1949) 430, © 
American Society for Metals and the Metallurgical Society of AlME, 1949.) 
silicon are uniform everywhere. The change in composition of two points on 
opposite sides of the weId will be as illustrated on the ternary diagram of 
Fig. 2.24. 
The redistribution of carbon in the Fe-Si-C system is particularly interest­
ing since the mobilities of carbon and silicon are so different. Similar, though 
less striking effects can arise in ternary systems where all three components 
diffuse substitutionally if their diffusivities (or mobilities) are unequal. 
2.7 High-Ditrusivity Paths 
In Section 2.4 the diffusion of atoms towards or away from dislocations, 
interfaces, grain boundaries and free surfaces was considered. In this section 
diffusion along these defects will be discussed. All of these defects are 
associated with a more open structure and it has been shown experimentally 
that the jump frequency for atoms migrating along these defects is higher than 
that for diffusion in the lattice. It will become apparent that under certain 
circumstances diffusion along these defects can be the dominant diffusion 
path. 
2.7.1 Diffusion along Grain Boundaries and Free Surfaces 
It is found experimentally that diffusion along grain boundaries and free 
surfaces can be described by 
(2.73) 
or 
-Qs 
Ds = Dso exp RT High-diffusivity paths 99 
(2.74) 
where Db and Ds are the grain boundary and surface diffusivities and DbO and 
Dso are the frequency factors. Qb and Qs are the experimentally determined 
va lues of the activation energies for diffusion. In general, at any temperature 
the magnitudes of Db and Ds relative to the diffusivity through defect-free 
lattice D1 are such that 
(2.75) 
This mainly reflects the relative ease with which atoms can migrate along free 
surfaces, interior boundaries and through the lattice. Surface diffusion can 
play an important role in many metallurgical phenomena, but in an average 
metallic specimen the total grain boundary area is much greater than the 
surface area so that grain boundary diffusion is usually most important. 
The effect of grain boundary diffusion can be illustrated by considering a 
diffusion couple made by welding together two metals, A and B, as shown in 
Fig. 2.25. A atoms diffusing along the boundary will be able to penetrate 
much deeper than atoms wh ich only diffuse through the lattice. In addition, as 
the concentration of solute builds up in the boundaries atoms will also diffuse 
Metal A Metal 8 
Weid interface 
Fig. 2.25 The effect of grain boundary diffusion combined with volume diffusion. 
(After R.E. Reed-Hill, Physical Metallurgy Principles, 2nd edn., Van Nostrand, New 
York,1973.) 
100 Diffusion 
from the boundary into the lattice. The process can be compared to the 
conduction of heat through a plastic in which a continuous network of 
aluminium sheets is embedded. The temperature at any point in such a 
specimen would be analogous to the concentration of solute in the diffusion 
couple. Points in the lattice dose to grain boundaries can receive solute via 
the high' conductivity path much more rapidly than if the boundaries were 
absent. Rapid diffusion along the grain boundaries increases the mean con­
centration in a slice such as dx in Fig. 2.25 and thereby produces an increase 
in the apparent diffusivity in the material as a whole. Consider now under 
what conditions grain boundary diffusion is important. 
For simplicity let us take a case of steady-state diffusion through a sheet of 
material in which the grain boundaries are perpendicular to the sheet as 
shown in Fig. 2.26. Assuming that the concentration gradients in the lattice 
and along the boundary are identical, the fluxes of solute through the lattice 
J1 and along the boundary Jb will be given by 
dC dC J1 = -D1dx Jb = -Dbdx (2.76) 
However the contribution of grain boundary diffusion to the total flux 
through the sheet will depend on the relative cross-sectional areas through 
which the solute is conducted. 
If the grain boundary has an effective thickness '6 and the grain size is d the 
total flux will be given by 
J = (Jb'ö + J1d)jd = _(Db'6 + D1d)dC (2.77) 
d dx 
t 
d 
t :::=~=i::-;:5-~ J b 
--+-+J[ 
x 
X 
Fig. 2.26 Combined lattice and boundary tluxes during steady-state diffusion 
through a thin slab of material. 
High-di[[usivity paths 
Thus the apparent diffusion eoeffieient in this ease, 
Dapp = D) + Db8/ d 
Dapp Db8 =1 +-D) D)d or 101 
(2.78) 
(2.79) 
It ean be seen that the relative importanee of lattiee and grain boundary 
diffusion depends on the ratio Db8/ D)d. When Db8 ~ D)d diffusion through 
the lattiee ean be ignored in eomparison to grain boundary diffusion. Thus 
grain boundary diffusion makes a signifieant eontribution to the total flux 
when 
(2.80) 
The effeetive width of a grain boundary is ~0.5 nm. Grain sizes on the other 
hand ean vary from ~ 1 to 1000 f..Lm and the effeetiveness of the grain bounda­
ries will vary aeeordingly. The relative magnitudes of Db8 and D)d are most 
sensitive to temperature . This is illustrated in Fig. 2.27 wh ich shows the effect 
of temperature on both D) and Db. Note that although Db > D) at all 
temperatures the difference inereases as temperature deereases. This is be­
cause the activation energy for diffusion along grain boundaries (Qb) is lower 
than that for lattice diffusion (Q!). For example, in fee metals it is gene rally 
found that Qb ~ 0.5 Q!. This me ans that when the grain boundary diffusivity 
is scaled by the factor 8/ d (Equation 2.78) the grain boundary eontribution to 
the total, or apparent, diffusion eoefficient is negligible in comparison to the 
lattice diffusivity at high temperatures, but dominates at low temperatures . In 
-decreasing temperalure-
log D 
1/ T 
Fig. 2.27 Diffusion in a polycrystalline meta\. 
102 Diffusion 
general it is found that grain boundary diffusion becomes important below 
about O. 75-0.8 Tm, where Tm is the equilibrium melting temperature in 
degrees Kelvin. 
The rate at which atoms diffuse along different boundaries is not the same, 
but depends on the atomic structure of the individual boundary. This in turn 
depends on the orientation of the adjoining crystals and the plane of the 
boundary. Also the diffusion coefficient can vary with direction within a given 
boundary plane. The reasons for these differences will become apparent in 
Chapter 3. 
2.7.2 Diffusion along Dislocations 
If grain boundary diffusion is compared to the conduction of he at through a 
material made of sheets of aluminium in a plastic matrix, the analogy for 
diffusion along dislocations would be aluminium wires in a plastic matrix. The 
dislocations effectively act as pipes along which atoms can diffuse with a 
diffusion coefficient Dp• The contribution of dislocations to the total diffusive 
flux through a metal will of course depend on the relative cross-sectional areas 
of pipe and matrix. Using the simple model illustrated in Fig. 2.28 it can 
easily be shown that the apparent diffusivity through a single crystal contain­
ing dislocations, Dapp, is related to the lattice diffusion coefficient by 
(2.81) 
where g is the cross-sectional area of 'pipe' per unit area of matrix. In a 
well-annealed material there are f.Oughly 105 dislocations mm-2. Assuming 
that the cross-section of a single pipe accommodates about 10 atoms while the 
matrix contains about 1013 atoms mm-2, makes g = 10-7. 
At high temperatures diffusion through the lattice is rapid and gDp/ D1 is 
very small so that the dislocation contribution to the total flux of atoms is 
negligible. However, since the activation energy for pipe diffusion is less than 
dislocation Total area of 
pipe = 9 per unit area 
of latt ice 
c;:;:======t:H---O p 
O[ 
unit area 
Fig. 2.28 Dislocations act as a high conductivity path through the lattice. 
Diffusion in multiphase binary systems 103 
for lattice diffusion, D1 decreases much more rapidly than Dp with decreasing 
temperature, and at low temperatures gDpl DI can become so large that the 
apparent diffusivity is entirely due to diffusion along dislocations. 
2.8 Diffusion in Multiphase Binary Systems 
So far only diffusion in single-phase systems has been considered. In most 
practical cases, however, diffusion occurs in the presence of more than one 
phase. For example diffusion is involved in solidification transformations and 
diffusion al transformations in solids (Chapters 4 and 5). Another example of 
multiphase diffusion arises when diffusion couples are made by welding 
together two metals that are not completely miscible in each other. This 
situation arises in practice with galvanized iron and hot-dipped tin plate for 
example. In order to understand what happens in these cases consider the 
hypothetical phase diagram in Fig. 2.29a. A diffusion couple made by welding 
together pure A and pure B will result in a layered structure containing n, ß 
and 'Y. Annealing at temperature TI will produce a phase distribution and 
composition profile as shown in Fig. 2.29b. Usually XB varies as shown from 0 
to a in the n phase, from b to c in the ß phase, and from d to 1 in the 'Y phase, 
where a, b, c and d are the solubility limits of the phases at TI' The composi­
tions a and b are seen to be the equilibrium compositions of the n and ß 
phases in the n + ß field of the phase diagram. The n and ß phases are 
therefore in loeal equilibrium across the niß interface. Similarly ß and 'Y are 
in local equilibrium across the ßh interface. A sketch of the free energy­
composition diagram for this system at TI will show that the chemical poten­
tials (or activities) of A and B will vary continuously across the diffusion 
couple. Figure 2.29c shows how the activity of B varies across the couple (see 
problem 2.8). Clearly the equilibrium condition aB = a~ is satisfied at the 
niß interface (point p in Fig. 2.29c). Similar considerations apply for A and 
for the ßh interface. 
The a/ß and ß/y interfaces are not stationary but move as diffusion 
progresses. For example if the overall composition of the diffusion couple 
lies between band c the final equilibrium state will be a single block of ß. 
A complete solution of the diffusion equations for this type of diffusion 
couple is complex. However an expression for the rate at which the bounda­
ries move can be obtained as follows. Consider the plan ar niß interface as 
shown in Fig. 2.30. If unit area of the interface moves a distance dx a volume 
(dx . 1) will be converted from n containing C~ B-atoms m-3 to ß containing 
C~ B-atoms m-3. This means that a total of 
(C~ -C~)dx 
B atoms must accumulate at the niß interface (the shaded area in Fig. 2.30). 
There is a ftux of B towards the interface from the ß phase equal to 
104 Diffusion 
T 
L 
a y 
T, 
Q c ---a 
(0) 0 Xe-1 
A 8 
f 
C1I u c ß 0 -' 
.!!! c d -a 
y 
(b) 
0 Xs-
f 
C1I u c 
0 -.!!l -a 
(c) 
o 0s-
Fig. 2.29 (a) A hypothetical phase diagram. (b) A possible diffusion layer structure 
for pure A and B welded together and annealed at Tl' (c) A possible variation of the 
activity of B (aB) across the diffusion couple. 
Diffusion in multiphase binary systems 105 
dx ---
v=dx/dt 
ß a 
c~ 
X 
Fig. 2.30 Concentration profile across the a/ß interface and its associated movement 
assuming diffusion control. 
-D(ß)aC~/ ax and a similar ftux away from the interface into the a phase 
equal to -D(a)aCä/ax. In a time dt, therefore, there will be an accumulation 
of B atoms given by 
{( -ac~) ( -acs)} -D(ß)~ --D(a)~ dt 
Equating the above expressions gives the instantaneous velocity of the a/ß 
interface v as 
dx 1 {_ acä -ac~} v = -d = (Cb ca) D(a)- -D(ß)-t B - B ax ax (2.82) 
In the above treatment it has been assumed that the a/ß interface moves as 
fast as allowed by the diffusive ftuxes in the two adjacent phases. This is quite 
correct when the two phases are in local equilibrium, and is usually true in 
diffusion-couple experiments. However, it is not true for all moving inter­
phase interfaces. By assuming local equilibrium at the interface it has also 
been assumed that atoms can be transferred across the interface as easily as 
they can diffuse through the matrix. Under these circumstances ILB and aB are 
continuous across the interface. However, in general this need not be true. If, 
for some reason, the interface has a low mobility the concentration difference 
across the boundary (C~ -Cä) will increase, thereby creating a discontinuity 
of chemical potential across the boundary. The problem of evaluating the 
boundary velocity in this case is more complex. Not only must the ftux of 
atoms to the interface balance the rate of accumulation due to the boundary 
106 Diffusion 
migration and the rate of diffusion away into the other phase, but it must also 
balance with the rate of transfer across the interface. In extreme cases the 
interface reaction, as it is sometimes called, can be so slow that there are 
virtually no concentration gradients in the two phases. Under these circum­
stances the interface migration is said to be interface controlled. The subject 
of interface migration is treated further in Section 3.5. 
References 
1. See for example P.G. Shewmon, Diffusion in Solids, McGraw-HilI, New 
York, 1963, p. 47. 
2. C. Wert, Phys. Rev., 79:601 (1950). 
3. C. Wert, J. Appl. Phys., 21: 1196 (1950). 
4. E. Johnson and M. Hili, Trans. AlME, 218: 1104 (1960). 
5. L.S. Darken, Trans. Met. Soc. AlME, 175: 184 (1948). 
6. For details of these methods see J. Crank, The Mathematics of Diffusion, 
Oxford University Press, 1956. 
7. A.D. Smigelskas and E.O. Kirkendall, Trans. Met. Soc. AlME, 171: 130 
(1947). 
8. P.G. Shewmon, Diffusion in Solids, McGraw-Hill, New York, 1963, 
p.134. 
9. See for example A.G. Guy Introduction to Materials Science, McGraw­
Hili, 1971, p. 284. 
10. J.E. Reynolds, B.L. Averbach and M. Cohen, Acta Metallurgica, 
5:29 (1957). 
Further Reading 
A.M. Brown and M.F. Ashby, 'Correlations for Diffusion Constants', Acta 
Metallurgica, 28: 1085 (1980). 
c.P. Flynn, Point Defects and Diffusion, Oxford University Press, 1972. 
S. Mrowec, Defects and Diffusion in Solids-An lntroduction, Elsevier, 
Amsterdam, 1980. 
P.G. Shewmon, Diffusion in Solids, 2nd edition, McGraw-HilI, New York, 
1989. 
J.L. Bocquet, G. Brebec and Y. Limoge, 'Diffusion in metals and alloys', 
Chapter 8 in Physical Metallurgy, R.W. Cahn and P. Haasen (Eds.), 
North-Holland, 1983. 
Exercises 
2.1 A thin sheet of iron is in contact with a carburizing gas on one side and a 
decarburizing gas on the other at temperature of 1000 °C. 
Exercises 107 
(a) Sketch the resultant carbon concentration profile when a steady 
state has been reached assuming the surface concentrations are 
maintained at 0.15 and 1.4 wt% C. 
(b) If Dc increases from 2.5 x 10-11 m2 S-1 at 0.15% C to 
7.7 X 10-11 m2 S-1 at 1.4% C what will be the quantitative rela­
tionship between the concentration gradients at the surfaces? 
(c) Estimate an approximate value for the ftux of carbon through the 
sheet if the thickness is 2 mm (0.8 wt% C = 60 kg m-3 at 1000 0C). 
2.2 It was stated in Section 2.2.1 that D = ru2j6 applies to any diffusing 
species in any cubic lattice. Show that this is true for vacancy diffusion in 
a pure fcc metal. (Hint: consider two adjacent {111} planes and deter­
mine wh at fraction of all possible jumps result in the transfer of a 
vacancy between the two planes. Is the same result obtained by con­
sidering adjacent {100} planes?) 
2.3 A small quantity of radioactive gold was deposited on the end of a gold 
cylinder. After holding for 24 h at a high temperature the specimen was 
sectioned and the radioactivity of each slice was as folIows: 
Distance from end of bar 
to centre of slicej IJ.m: 10 20 30 40 50 
Activity: 83.8 66.4 42.0 23.6 8.74 
Use the data to determine D. 
2.4 Prove by differentiation that Equation 2.20 is a solution of Fick's second 
law. 
2.5 Fourier analysis is a powerful tool for the solution of diffusion problems 
when the initial concentration profile is not sinusoidal. Consider for 
example the diffusion of hydrogen from an initially uniform sheet of 
iron. If the concentration outside the sheet is maintained at zero the 
resultant concentration profile is initially a top-hat function. Fourier 
analysis of this function shows that it can be considered as an infinite 
se ries of sine terms: 
C(x) = 4Co ~ 1 . (2i + l)7rx 
,.c.. 2l· + 1 sm [ 7r i=O 
where [ is the thickness of the sheet and Co is the initial concentration. 
(a) Plot the first two terms of this series. If during diffusion the surface 
concentration is maintained dose to zero each Fourier component 
can be considered to decrease exponentially with time with a time 
constant Ti = [2 j (2i + 1 )27r2 D. The solution to the diffusion equa­
tion therefore becomes 
4Co 00 1 {(2i + l)7rX} (t) C(x, t) = -L -2. 1 sin [ exp --. 
7r ,=0 l + T, 
108 Diffusion 
(b) Derive an equation for the time at which the amplitude of the 
second term is less than 5% of the first term. 
(c) Approximately how long will it take to remove 95% of all the 
hydrogen from an initially uniform plate of a-iron at 20°C if 
(i) the plate is 10 mm thick and if (ii) it is 100 mm thick, assuming 
the surface concentration is maintained constant at zero? 
(Use data in Table 2.1.) 
2.6 Figure 2.31 shows the molar free energy-composition diagram for the 
A-B system at temperature Tl' Imagine that a block of a with composi­
tion (1) is welded to a block of ß phase with composition (2). By 
considering the chemical potentials of the A and B atoms in both the a 
and ß phases predict which way the atoms will move during a diffusion 
anneal at Tl' Show that this leads to a reduction of the molar free energy 
of the couple. Indicate the compositions of the two phases when equilib­
rium is reached. 
Molar 
free 
energy 
A \ 
\ 
Fig. 2.31 ® 
I 
8 
2.7 A diffusion couple including inert wires was made by plating pure 
copper on to a block of a-brass with a composition Cu-30 wt% Zn, 
Fig. 2.20. After 56 days at 785°C the marker velocity was determined as 
2.6 X 10-8 mm s -I. Microanalysis showed that the composition at the mar­
kers was XZn = 0.22, XCu = 0.78, and that iJXZn/iJx was 0.089 mm-l. 
Exercises 109 
From an analysis of the complete penetration curve DU at the markers 
was calculated as 4.5 x 10-13 m2 S-l. Use this data to calculate Dzn and 
Dcu in brass at 22 atomic % Zn. How would you expect Dzn, Dcu and 
DU to vary as a function of composition? 
2.8 Draw possible free energy-composition curves for the system in 
Fig. 2.29 at Tl' Derive from this a flB-XB and an aB-XB diagram 
(similar to Fig. 1.28). Mark the points corresponding to p and q in 
Fig. 2.29c. Sketch diagrams similar to Fig. 2.29c to show aA, flA and flB 
across the diffusion couple. Wh at will be the final composition profile 
when the couple reaches equilibrium if the overall composition lies 
(i) between a and b, (ij) below a? 
2.9 Figure 2.32 is a hypothetical phase diagram for the A-B system. At a 
temperature Tl B is practically insoluble in A, whereas B can dissolve 10 
atomic % A. A diffusion couple made by welding together pure A and 
pure B is annealed at Tl' Show by aseries of sketches how the concen­
tration profiles and cx/ß interface position will vary with time. If the 
overall composition of the coup\e is 50 atomic % B what will be the 
maximum displacement of the cx/ß interface? (Assurne cx and ß have 
equal molar volumes.) 
a. -u-----""'----~ 
A 
Fig. 2.32 
3 
Crystal Interfaces and Microstructure 
Basically three different types of interface are important in metallic systems: 
1. The free surfaces of a crystal (solid/vapour interface) 
2. Grain boundaries (a/a interfaces) 
3. Interphase interfaces (a/ß interfaces). 
All crystals possess the first type of interface. The second type separates 
crystals with essentially the same composition and crystal structure, but a 
different orientation in space. The third interface separates two different 
phases that can have different crystal structures and/or compositions and 
therefore also includes solid/liquid interfaces. 
The great majority of phase transformations in metals occur by the growth 
of a new phase (ß) from a few nucleation sites within the parent phase (a)-a 
nucleation and growth process. The a/ß interface therefore plays an impor­
tant role in determining the kinetics of phase transformations and is the most 
important class of interface listed. It is, however, also the most complex and 
least understood, and this chapter thus begins by first considering the simpler 
interfaces, (1) and (2). 
The solid/vapour interface is of course itself important in vaporization and 
condensation transformations, while grain boundaries are important in re­
crystallization, i.e. the transformation of a highly deformed grain structure 
into new undeformed grains. Although no new phase is involved in recrystal­
lization it does have many features in common with phase transformations. 
The importance of interfaces is not restricted to what can be called the 
primary transformation. Since interfaces are an alm ost essential feature of the 
transformed microstructure, a second (slower) stage of most transformations 
is the microstructural coarsening that occurs with timel. This is precisely 
analogous to the grain coarsening or grain growth that follows a recrystalliza­
tion transformation. 
3.1 Interfacial Free Energy 
It is common practice to talk of interfacial energy. In reality, however, wh at is 
usually meant and measured by experiment is the interfacial free energy, "(. 
The free energy of a system containing an interface of area A and free energy 
"{ per unit area is given by 
G = Go + A"{ lnterfacial free energy 111 
(3.1) 
where Go is the free energy of the system assuming that all material in the 
system has the properties of the bulk-"{ is therefore the excess free energy 
arising from the fact that so me material lies in or dose to the interface. It is 
also the work that must be done at constant T and P to create unit area of 
interface. 
Consider for simplicity a wire frame suspending a liquid film, Fig. 3.1. If 
one bar of the frame is movable it is found that a force F per unit length must 
be applied to maintain the bar in position. If this force moves a sm all distance 
so that the total area of the film is increased by dA the work done by the force 
is FdA. This work is used to increase the free energy of the system by dG. 
From Equation 3.1 
dG = "{dA + Ad"{ 
Equating this with FdA gives 
d"{ F="{+AdA (3.2) 
In the case of a liquid film the surface energy is independent of the area of the 
interface and d,,{/dA = O. This leads to the well-known result 
F = "{ (3.3) 
i.e. a surface with a free energy "{ J m-2 exerts a surface tension of"{ N m-1. 
In the case of interfaces involving solids, however, it is not immediately 
obvious that "{ is independent of area. Since a liquid is unable to support shear 
stresses, the atoms within the liquid can rearrange during the stretching 
process and thereby maintain a constant surface structure. Solids, however, 
are much more viscous and the transfer of atoms from the bulk to the surface, 
which is necessary to maintain an unchanged surface structure and energy, 
will take much longer . If this time is long in comparison to the time of the 
experiment then d"{ / dA 1-0 and surface free energy and surface tension will 
not be identical. Nevertheless, at temperatures ne ar the melting point the 
atomic mobility is usually high enough for Equation 3.3 to be applicable. 
Fig. 3.1 A liquid film on a wire frame. 
112 Crystal interfaces and microstructure 
3.2 Solid/Vapour Interfaces 
To a first approximation the structure of solid surfaces can be discussed in 
terms of a hard sphere model. If the surface is parallel to a low-index crystal 
plane the atomic arrangement will be the same as in the bulk, apart from 
perhaps· a sm all change in lattice parameter. (This assurnes that the surface is 
uncontaminated: in real systems surfaces will reduce their free energies by the 
adsorption of impurities.) Figure 3.2 for example shows the {111} {200} {220} 
atom planes in the fee metals. Note how the density of atoms in these planes 
decreases as (h2 + fi2 + F) increases. (The notation {200} and {220} has been 
used instead of {lOO} and {110} because the spacing of equivalent atom planes 
is then given by alj(h2 + k2 + 12) where a is the lattice parameter.) 
111 200 
Fig. 3.2 Atomie configurations on the three closest-paeked planes in fee erystals: 
(111), (200) and (220). 
The origin of the surface free energy is that atoms in the layers nearest the 
surface are without so me of their neighbours. Considering only nearest neigh­
bours it can be seen that the atoms on a {111} surface, for example, are 
deprived of three of their twelve neighbours. If the bond strength of the metal 
is E each bond can be considered as lowering the internal energy of each atom 
by E/2. Therefore every surface atom with three 'broken bonds' has an excess 
internal energy of 3E/2 over that of the atoms in the bulk. For a pure metal E 
can be estimated from the heat of sublimation Ls• (The latent heat of 
sublimation is equal to the sum of the latent he at of melting (or fusion) and 
the latent heat of vaporization.) If 1 mol of solid is vaporized 12 Na broken 
bonds are formed. Therefore Ls = 12 Na E/2. Consequently the energy of a 
(l11J'surface should be given by 
Esv = 0.25 Lsl Na J/surface atom (3.4) 
This result will only be approximate since second nearest neighbours have 
been ignored and it has also been assumed that the strengths of the remaining 
bonds in the surface are unchanged from the bulk values. 
From the definition of Gibbs free energy the surface free energy will be 
given by 
'Y = E + PV -TS (3.5) 
Thus even if the 'PV' term is ignored surface entropy effects must be taken 
into account. It might be expected that the surface atoms will have more 
freedom of movement and therefore a higher thermal entropy compared to 
Solid/vapour interfaces 113 
atoms in the bulk. Extra configurational entropy can also be introduced into 
the surface by the formation of surface vacancies for example. The surface of 
a crystal should therefore be associated with a positive excess entropy which 
will partly compensate for the high internal energy of Equation 3.4. 
Experimental determination of 'Ysv is difficult 2 but the measured values for 
pure met als indicate that near the melting temperature the surface free 
energy averaged over many surface planes is given by 
'Ysv = 0.15 LjNa J/surfaceatom (3.6) 
As a result of entropy effects 'Ysv is slightly dependent on temperature. 
From Equation 1.10 
(a'Y) = -S (3.7) aT p 
Measured values of S are positive and vary between 0 and 3 mJ m-2 K-1• 
Some selected values of 'Ysv at the melting point are listed in Table 3.1. Note 
that met als with high melting temperatures have high values for Ls and high 
surface energies. 
Table 3.1 Average Surface Free Energies of Selected Metals 
Values selected from H. Jones 'The surface energy of solid metals' , Metal 
Science Journal, 5: 15 (1971). Experimental errors are generally about 10%. 
The values have been extrapolated to the melting temperature, Tm. 
Crystal Tm;oC 'Ysv/mJ m-2 
Sn 232 680 
Al 660 1080 
Ag 961 1120 
Au 1063 1390 
Cu 1084 1720 
8-Fe 1536 2080 
Pt 1769 2280 
W 3407 2650 
It can be seen from the above simple model that different crystal surfaces 
should have different values for Esv depending on the number of broken 
bonds (see exercise 3.1). A little consideration will show that for the surfaces 
shown in Fig. 3.2 the number of broken bonds at the surface will increase 
through the series {111} {200} {220}. Therefore ignoring possible differences 
in the entropy terms 'Ysv should also increase along the same series. 
When the macroscopic surface plane has a high or irrational {hkl} index the 
surface will appear as a stepped layer structure where each layer is a close­
packed plane. This is illustrated for a simple cubic crystal in Fig. 3.3. 
114 Crystal interfaces and microstructure 
\..E.~c,\,", I 
Ul-\\\ 1 I 1-
----c::.-· I t-
I 1- -+ a ~ 
1 I 
L---------------~vr--------------~ 
COS G/a broken bonds 
Fig. 3.3 The 'broken-bond' model for surface energy. I Vl 
"U 
§ 
.D 
C 
GI x o 
L.. 
.0 
o -:::::­
~ c 
Vl 
A crystal plane at an angle 0 to the close-packed plane will contain broken 
bonds in excess of the close-packed plane due to the atoms at the steps. For 
unit length of interface in the plane of the diagram and unit length out of the 
paper (parallel to the steps) there will be (cos O/a)(l/a) broken bonds out of 
the close-packed plane and (sin 101/a)(1/a) additional broken bonds from the 
atoms on the steps. Again attributing E/2 energy to each broken bond, then 
Esv = (cos 0 + sin 101)E/2a2 (3.8) 
This is plotted as a function of 0 in Fig. 3.4. Note that the close-packed 
orientation (0 = 0) lies at a cusped minimum in the energy plot. Similar 
arguments can be applied to any crystal structure for rotations about any axis 
from any reasonably close-packed plane. Alllow-index planes should there­
fore be located at low-energy cusps. 
If "y is plotted v. 0 similar cusps are found, but as a result of entropy effects 
E 
o + e 
Fig. 3.4 Variation of surface energy as a function of a in Fig. 3.3. 
Solid/vapour interfaces 115 
they are less prominent than in the E-8 plot, and for the higher index planes 
they can even disappear. 
A convenient method for plotting the variation of "Y with surface orienta­
tion in three dimensions is to construct a surface ab out an origin such that the 
free energy of any plane is equal to the distance between the sUrface and the 
origin when measured along the normal to the plane in question. A section 
through such a surface is shown in Fig. 3.5a. This type of polar representation 
of "Y is known as a "y-plot and has the useful property of being able to predict 
the equilibrium shape of an isolated single crystal. 
For an isolated crystal bounded by several planes Al' A2, etc. with ener­
gi es "Yl, "Y2, etc. the total surface energy will be given by the sum 
Al"Yl + A2"Y2 + ... The equilibrium shape has the property that ~Ai"Yi is a 
minimum and the shape that satisfies this condition is given by the fOllowing, 
so-called Wulff construction 3. For every point on the "Y surface, such as A in 
Fig. 3.5a, a plane is drawn through the point and normal to the radius vector 
A Wulff plane // 
/ 
(0) ( b) 
(110) 
Fig. 3.5 (a) A possible (lio) section through the "(-plot of an fee crystal. The length 
OA represents the free energy of a surface plane whose normal lies in the direction 
OA. Thus OB = "(001), oe = "(111). etc. Wulff planes are those such as that which 
lies normal to the vector OA. In this case the Wulff planes at the cusps (B, e, etc.) give 
the inner envelope of all Wulff planes and thus the equilibrium shape. (b) The 
equilibrium shape in three dimensions showing {lOO} (square faces) and {111} (hex­
agonal faces). 
116 Crystal interfaces and microstructure 
OA. The equilibrium shape is then simply the inner envelope of all such 
planes. Therefore when the ')'-plot contains sharp cusps the equilibrium shape 
is a polyhedron with the largest facets having the lowest interfacial free 
energy. 
Equilibrium shapes can be determined experimentally by annealing small 
single crystals at high temperatures in an inert atmosphere, or by annealing 
small voids inside a crystal 4. Fcc crystals for example usually assurne a form 
ShOW~r.6 {WO} and {111} facets as shown in Fig. 3.5b. Of course when ')' is 
isotropie, as for liquid droplets, both the ')'-plot and equilibrium shapes are 
spheres. 
When the equilibrium shape is known it is possible to use the Wulff 
theorem in reverse to give the relative interfacial free energies of the 
observed facet planes. In Fig. 3.5 for example the widths of the crystal in the 
(111) and (100) directions will be in the ratio of ')'(111): ')'(100). {110} facets are 
usually missing from the equilibrium shape of fcc metals, but do however 
appear for bcc metals 5. 
The aim of this section has been to show, using the simplest type of 
interface, the origin of interfacial free energy, and to show some of the 
methods available for estimating this energy. Let us now consider the second 
type of interface, grain boundaries. 
3.3 Boundaries in Single-Phase Solids 
The grains in a single-phase polycrystalline specimen are generally in many 
different orientations and many different types of grain boundary are there­
fore possible. The nature of any given boundary depends on the misorienta­
tion of the two adjoining grains and the orientation of the boundary plane 
relative to them. The lattiees of any two grains can be made to coincide by 
rotating one of them through a suitable angle about a single axis. In general 
the axis of rotation will not be simply oriented with respect to either grain or 
the grain-boundary plane, but there are two special types of boundary that 
are relatively simple. These are pure tilt boundaries and pure twist bound­
aries, as illustrated in Fig. 3.6. A tilt boundary occurs when the axis of 
rotation is parallel to the plane of the boundary, Fig. 3.6a, whereas a twist
