Repository: Ketankham/chatbot-meta-books

File: porter.txt (part 8 of 20)
Exercises 
Solutions to exercises 
Compiled by lohn C. Ion 
Index 431 
(b) using equal numbers of all three Shockley partials. 
The formation of martensite in steel and other alloy systems occurs by the 
motion of glissile-dislocation interfaces. These transformations are character­
ized by a macroscopic shape change and no change in composition. Usually, 
however, the interface must be more complex than the fcc/hcp case discussed 
above, although the same principles will still apply. Martensitic transforma­
tions are dealt with further in Chapter 6. 
3.4.6 Solid/Liquid Interfaces19 
Many of the ideas that were discussed with regard to solid/vapour interfaces 
can be carried over to solid/liquid interfaces, only now the low density vapour 
phase is replaced by a high density liquid, and this has important conse­
quences for the structure and energy of the interface. 
There are basically two types of atomic structure for solid/liquid interfaces. 
One is essentially the same as the solid/vapour interfaces described in 
Section 3.1, i.e. an atomically flat close-packed interface, Fig. 3.63a. In this 
case the transition from liquid to solid occurs over a rather narrow transition 
zone approximately one atom layer thick. Such interfaces can also be de­
scribed as smooth, faceted, or sharp. The other type is an atomically diffuse 
interface, Fig. 3.63b, in which the transition from liquid to solid occurs over 
several atom layers. Thus there is a gradual weakening of the interatomic 
bonds and an increasing dis order across the interface into the bulk liquid 
(0) 
(c) Interphase interfaces in solids 
Li quid Liqu id 
Liquid 
(b) Solid 169 
<11 u 
<110 V'l­
::::J ~ _<11 --.- C 0 ._ 
Fig. 3.63 Solid/liquid interfaces: (a) atomically smooth, (b) and (c) atomically 
rough, or diffuse interfaces. (After M.C. Flemings, Solidification Processing, 
McGraw-Hill, New York, 1974.) 
phase; or in thermodynamic terms, enthalpy and entropy gradually change 
from bulk solid to bulk liquid values across the interface as shown in 
Fig. 3.64. When the solid and liquid are in equilibrium (at Tm) the high 
enthalpy of the liquid is balanced by a high entropy so that both phases have 
the same free energy. In the interface, however, the balance is disturbed 
thereby giving rise to an excess free energy, 'YSL' 
Diffuse interfaces are also known as rough or non-faceted. The dotted line 
Ol-------------f 
y 
Distonce ocross interface 
Fig.3.64 The variation of H, -TmS and G across the solid/liquid interface at the 
equilibrium melting temperature Tm, showing the origin of the solid/liquid interfacial 
energy"(. 
170 Crystal interfaces and microstructure 
in Fig. 3.63b is an attempt to show the rough nature of the interface by 
dividing the atoms into the 'solid' and 'liquid'. If this is done the schematic 
representation of Fig. 3.63c can be used. 
The type of structure chosen by a particular system will be that which 
minimizes the interfacial free energy. According to a simple theory developed 
by Jackson 20 the optimum atomic arrangement depends mainly on the latent 
heat of fusion (Lf) relative to the melting temperature (Tm)' This theory 
predicts that there is a critical value of Lt/T m = 4 R above which the inter­
face should be ftat and below which it should be diffuse. Most metals have 
Lt/T m = Rand are therefore predicted to have rough interfaces. On the 
other hand some intermetallic compounds and elements such as Si, Ge, Sb as 
weIl as most non-metals have high values of Lt/ Tm and generally have ftat 
close-packed interfaces. If the model is applied to solid/vapour interfaces Ls 
(the heat of sublimation) should be used instead of Lf and then ftat surfaces 
are predicted even for metals, in agreement with observations. 
If the broken-bond model is applied to the calculation of the energy of a 
solid/liquid interface it can be argued that the atoms in the interface are 
roughly half bonded to the solid and half to the liquid so that the interfacial 
enthalpy should be ~0.5 Lt/Na per atom. This appears to compare rather 
favourably with experimentally measured values of 'YSL which are ~0.45 
Lt/Na per atom for most metals. However the agreement is probably 
only fortuitous since entropy effects should also be taken into account, 
Fig.3.64. 
Some experimentally determined values of 'YSL are listed in Table 3.4. 
Table 3.4 Experimentally Determined Solid/Liquid Interfacial Free 
Energies 
Values selected from D. TurnbuIl, JfJUrnal of Applied Physics, 
1022(1950). 
Material Tm/K 'YsdmJ m-2 
Sn 505.7 54.5 
Pb 600.7 33.3 
Al 931.7 93 
Ag 1233.7 126 
Au 1336 132 
Cu 1356 177 
Mn 1493 206 
Ni 1725 255 
Co 1763 234 
Fe 1803 204 
Pd )828 209 
Pt 2043 240 Vol. 21: 
Interface migration 171 
These values were determined by indirect means from homogeneous nuclea­
tion experiments (see Chapter 4) and may contain systematic errors. Com­
parison of Tables 3.2 and 3.3 indicates 'YSL = 0.30'Yb (for a grain boundary). 
More direct experiments21 imply that 'YSL = 0.45 'Yb (= 0.15 'Ysv). Another 
useful empirical relations hip is that 
'YSV > 'YSL + 'YLV 
which means that for asolid metal close to Tm it is energetically favourable for 
the surface to melt and replace the solid/vapour interface with solid/liquid 
and liquid/vapour interfaces. 
It is found experimentally that the free energies of diffuse interfaces do not 
vary with crystallographic orientation, i.e. "I-plots are spherical22. Materials 
with atomically Bat interfaces, however, show strong crystallographic effects 
and solidify with low-index close-packed facets, Fig. 3.65. 
3.5 Interface Migration 
The great majority of phase transformations in met als and alloys occur by a 
process known as nucleation and growth, i.e. the new phase (ß) first appears 
Fig. 3.65 Examples of solid-liquid interface structure in metallic systems. (a) Non­
faceted dendrites of silver in a copper-silver eutectic matrix (x 330); (b) faceted 
cuboids of ß'-SnSb compound in a matrix of Sn-rich material (x 110). (After G.A. 
Chadwick, Metallography of Phase Transformations, Butterworths, London, 1972.) 
172 Crystal interfaces and microstructure 
at certain sites within the metastable parent (IX) phase (nucleation) and this is 
subsequently followed by the growth of these nuclei into the surrounding 
matrix. In other words, an interface is created during the nucleation stage 
and then migrates into the surrounding parent phase during the growth stage. 
This type of transformation is therefore essentially heterogeneous, i.e. at any 
time during the transformation the system can be divided into parent and 
product phases. The nucleation stage is very important and determines many 
features of the transformation. However, most of the transformation product 
is formed during the growth stage by the transfer of atoms across the moving 
parent/product interface. 
There are basically two different types of interface: glissile and non-glissile. 
Glissile interfaces migrate by dislocation glide that results in the shearing of 
the parent lattice into the product. The motion of glissile interfaces is rela­
tively insensitive to temperature and is therefore known as athermal migra­
tion. Most interfaces are non-glissile and migrate by the more or less random 
jumps of individual atoms across the interface in a similar way to the migra­
tion of a random high-angle grain boundary. The extra energy that the atom 
needs to break free of one phase and attach itself to the other is supplied by 
thermal activation. The migration of non-glissile interfaces is therefore ex­
tremely sensitive to temperature. 
A convenient way of classifying nucleation and growth transformations is to 
divide them according to the way in which the product grows. Therefore two 
major groupings can be made by dividing the transformations according the 
whether growth involves glissile or non-glissile interfaces. Transformations 
produced by the migration of a glissile interface are referred to as military 
transformations. This emphasizes the analogy between the coordinated mo­
tion of atoms crossing the interface and that of soldiers moving in ranks on the 
parade ground. In contrast the uncoordinated transfer of atoms across a 
non-glissile interface results in what is known as a civilian transformation. 
During a military transformation the nearest neighbours of any atom are 
essentially unchanged. Therefore the parent and product phases must have 
the same composition and no diffusion is involved in the transformation. 
Martensitic transformations belong to this group. Glissile interfaces are also 
involved in the formation of mechanical twins and twinning therefore has 
much in common with martensitic transformations. 
During civilian transformations the parent and product may or may not 
have the same composition. If there is no change in composition, e.g. the 
IX ~ 'Y transformation in pure iron, the new phase will be able to grow as fast 
as the atoms can cross the interface. Such transformations are said to be 
interface controlled. When the parent and product phases have different 
compositions, growth of the new phase will require long-range diffusion. For 
example, the growth of the B-rich ß phase into the A-rich IX phase shown in 
Fig. 3.66 can only occur if diffusion is able to transport A away from, and B 
towards the advancing interface. If the interfacial reaction is fast, i.e. the 
transfer of atoms across the interface is an easy process, the rate at which the 
Interface migration 
-x OB 
eA 173 
Fig. 3.66 Composition changes in a substitution al alloy caused by interface migra­
tion when the two adjoining phases have different compositions. 
ß phase can grow will be governed by the rate at which lattice diffusion can 
remove the excess atoms from ahead of the interface. This is therefore 
known as diffusion-controlled growth. However, if for some reason the 
interfacial reaction is slow, the growth rate will be governed by the interface 
kinetics. Under these circumstances growth is said to be interface controlled 
and a very small concentration gradient in the matrix is sufficient to provide 
the necessary flux of atoms to and from the interface. It is also possible that 
the interface re action and diffusion process occur at similar rates in which 
case the interface is said to mi grate under mixed control. 
The above discussion of interface migration and classification of nucleation 
and growth transformations (also known as heterogeneous transformations) 
is summarized in Table 3.5, together with some examples of each class. This 
classification is adapted from that first proposed by Christian 23,24. Non-glissile 
interfaces can be considered to include solid/liquid and solid/vapour inter­
faces as weil as solid/solid (coherent, semicoherent and incoherent) inter­
faces. Therefore solidification and melting can be included in the classification 
of civilian transformations under diffusion control (although the concept of 
diffusion may sometimes need to be extended to include the diffusion of 
Table 3.5 Classification of Nucleation and Growth Transformations 
Adapted fram J.W. Christian, 'Phase transformations in met als and alloys-an intraduction', in Phase Transformations, 
Vol. 1, p. 1, Institute of Metallurgists, 1979. 
Type Military Civilian 
Effect of temp- Athermal Thermally activated 
erature change 
Interface type Glissile Non-Glissile 
(coherent or (coherent. semicoherent. incoherent. solid/liquid or solid/vapour) 
semicoherent) 
Composition of Same composi- Same composition Different compositions 
parent and pra-tion 
duct phases 
Nature of No diffusion Short-range Long-range diffusion 
diffusion diffusion (across (thraugh lattice) 
pracesses interface) 
Interface, Interface Interface eontrol Mainly inter- Mainly diffu- Mixed control 
diffusion or contral face contral sion contral 
mixed contral? 
Martensite Massive Precipitation Precipitation Precipitation 
Twinning Ordering Dissolution Dissolution Dissolution 
Examples Symmetrie tilt Polymorphie Bainite Eutectoid 
boundary Recrystallization Condensation Cellular 
Grain grawth Evaporation Solidification precipitation 
Condensation and melting 
Evaporation ,.... 
-J 
.j::>. 
(J 
~ 
"" Ei --S· 
~ 
~ ;::, 
(") 
~ 
§ 
;::,., 
~ 
~. 
~ 
~ 
~ 
Interface migration 175 
heat). Condensation and evaporation at a free solid surface are also included 
although they will not be treated in any depth25. 
While many transformations can be easily classified into the above system, 
there are other transformations where difficulties arise. For example, the 
bainite transformation takes place by thermally activated growth, but it also 
produces a shape change similar to that produc,ed by the motion of a glissile 
interface. At present the exact nature of such transformations is unresolved. 
There is a small class of transformations, known as homogeneous trans­
formations that are not covered by Table 3.5. This is because they do not 
occur by the creation and migration of an interface, i.e. no nucleation stage is 
involved. Instead the transformation occurs homogeneously throughout the 
parent phase. Spinodal decomposition and certain ordering transformations 
are examples of this category and they will be discussed in Chapter 5. 
3.5.1 DiJfusion-Controlled and Interface-Controlled Growth26 
Let us now look more closely at the migration of an interface separating two 
phases of different composition. Consider for simplicity a ß precipitate of 
almost pure B growing behind a planar interface into A-rich a with an initial 
composition Xo as illustrated in Fig. 3.67. As the precipitate grows, the a 
adjacent to the interface becomes depleted of B so that the concentration of 
B in the a phase adjacent to the interface Xi decreases below the bulk 
concentration, Fig. 3.67a. Since growth of the precipitate requires a net ftux 
of B atoms from the a to the ß phase there must be a positive driving force 
across the interface ,1l!k as shown in Fig. 3.67b. The origin of this chemical 
potential difference can be seen in Fig. 3.67c. Clearly for growth to occur 
the interface composition must be greater than the equilibrium concen­
tration Xe. By analogy with the migration of a high-angle grain boundary 
(Section 3.3.4) the net ftux of B across the interface will produce an inter­
face velo city v given by 
(3.49) 
where M is the interface mobility and V m is the molar volume of the ß phase. 
The corresponding ftux across the interface will be given by 
J~ = -M,1l!k/V;, moles of B m-2 S-1 (3.50) 
(The negative sign indicates that the ftux is in the negative direction along 
the x-axis.) As a result of the concentration gradient in the a phase there 
will also be a ftux of B atoms towards the interface JIr given by 
Js = -D (acB) (3.51) 
ax interface 
If a steady state exists at the interface these two ftuxes must balance, Le. 
JB = J'B (3.52) 
176 
XB I Xo 
x 
x 2 
I 
e 
G Crystal interfaces and microstructure 
a. 
V -~ ß Interface control 
LI-- r------------
f-----------j ~---
A 
f-----------~ / "DiffuSion control 
(a) .-x (') 
~ } ~ ~B 
} ~ ~~ 
(b) 
x-
(c) 
o Xo XB-
Fig. 3.67 Interface migration with long-range diffusion. (a) Composition profiles 
across the interface. (b) The origin of the driving force for boundary migration into 
the a phase. (c) A schematic molar free energy diagram showing the relationship 
between ~!1k , Xi and Xe. (Note that the solubility of A in the ß phase is so low that 
the true shape of the free energy curve cannot be drawn on this scale.) 
Interface migration 177 
If the interface mobility is very high, e.g. an incoherent interface, Af.L~ can 
be very small and Xi = Xe. Under these circumstances there is effectively 
local equilibrium at the interface. The interface will then move as fast as 
diffusion allows, and growth takes pi ace under diffusion control. The growth 
rate can then be evaluated as a function of time, say, by solving the diffusion 
equation with the boundary conditions Xi = Xe and XB(oo) = Xo. Simple 
examples of this problem will be given in subsequent chapters in connection 
with solidification and diffusive transformations in solids. 
When the interface has a lower mobility a greater chemical potential 
difference (Af.L~) is required to drive the interface re action and there will be a 
departure from local equilibrium at the interface. The value of Xi that is 
chosen will be that which enables Equation 3.52 to be satisfied and the 
interface will then be migrating under mixed control. In the limit of a very low 
mobility it is possible that Xi = Xo and (ac/ aX)interface is almost zero. Under 
these conditions growth is said to be interface controlled and there is a 
maximum possible driving force Af.L~ across the interface. 
It can easily be shown that for a dilute or ideal solution, the driving force 
Af.L~ is given by 
(3.53) 
provided (Xi -Xe) « Xe (see exercise 3.20). Thus the rate at wh ich the 
interface moves under interface control should be proportional to the deviation 
of the interface_ concentration from equilibrium (Xi -Xe). 
Let us now consider the question of why interface control should occur at 
all when the two phases have a different composition. At first sight it may 
appear that interface control should be very unlikely in practice. After all, the 
necessary long-range diffusion involves a great many atom jumps while the 
interface re action essentially involves only one jump. Furthermore the activa­
tion energy for diffusion across the interface is not likely to be greater than for 
diffusion through the lattice-quite the contrary. On this basis, therefore, all 
interface reactions should be very rapid in comparison to lattice diffusion, i.e. 
all growth should be diffusion controlled. In many cases the above arguments 
are quite valid, but under certain conditions they are insufficient and may 
even be misleading. 
Consider again the expression that was derived for the mobility of a 
high-angle grain boundary, Equation 3.22. A similar expression can be de­
rived for the case of an interphase interface with Af.L~ replacing AG, (see 
exercise 3.19). It can be seen, therefore, that the above arguments neglect the 
effect of the accommodation factor (A), i.e. the prob ability that an atom 
crossing the boundary will be accommodated on arrival at the new phase. It is 
likely that incoherent interfaces and diffuse solid/liquid interfaces, as high­
angle grain boundaries, will have values of A dose to unity. These interfaces 
should therefore migrate under diffusion control. However, as will be demon­
strated later, it is possible for certain !ypes of coherent or semicoherent 
178 Crystal interfaces and microstructure 
interfaces, as weIl as smooth solid/liquid interfaces to have such low values of 
A that some degree of interface control is easily possible. 
If two phases with different compositions, but the same crystal structure are 
separated by a coherent interface as shown in Fig. 3.32a, the interface can 
advance by the replacement of the cx atoms in plane AA' with ß atoms by 
normal lattice diffusion involving vacancies. There is no need for aseparate 
interface re action and the migration of this type of interface is therefore 
diffusion controlled. This situation arises during the growth of GP zones for 
example. The same arguments will apply if the interface is semicoherent 
provided the misfit dislocations can climb by vacancy creation or annihilation. 
Quite a different situation arises when the two phases forming a co he re nt or 
semicoherent interface have different crystal structures. Consider for example 
the coherent close-packed interface between fcc and hcp crystals, Fig. 3.68a. 
If growth of the hcp phase is to occur by individual atomic jumps (i.e. 
so-called continuous growth) then an atom on a C site in the fcc phase must 
change into aB position as shown in Fig. 3.68b. It can be seen, however, that 
this results in a very high energy, unstable configuration with two atoms 
directly above each other on B sites. In addition a loop of Shockley partial 
dislocation is effectively created around the atom. An atom attempting such a 
jump will, therefore, be unstable and be forced back to its original position. 
The same situation will be encountered over the coherent regions of semi­
coherent interfaces separating phases with different crystal structures. 
Solid/vapour as weIl as smooth solid/liquid interfaces should behave in a 
similar manner, though perhaps to a lesser extent. If a single atom attaches 
itself to a Hat close-packed interface it will raise the interfacial free energy and 
will therefore te nd to detach itself again. It can thus be seen that continuous 
growth at the above type of interfaces will be very difficult, i.e. very low 
accommodation factors and low mobility are expected. 
A A A A A A 
f.c.c. B B B B B B 
C C C ~ 
A A A A A A 
h.c.p. B B B B B B 
A A A A A A 
(0 ) (b) 
Fig. 3.68 Problems associated with the continuous growth of coherent interfaces 
between phases with different crystal structures. (After J.W. Martin and R.D. Doher­
ty, Stability of Microstructure in Metallic Systems, Cambridge University Press, Cam­
bridge, 1976.) 
Interface migration 
A------.I~ 
C'------.,I ~ 
E"-----F 
Fig. 3.69 The ledge mechanism. 179 
A way of avoiding the difficulties of continuous growth encountered in the 
above cases is provided by the 'ledge' mechanism shown in Fig. 3.69. If the 
interfaC't;! c~I!tains aseries of ledges BC, DE normal to the facets AB, CD, 
EF, atoms will be able to transfer more easily across the ledges than the 
immobile facets and interface migration is therefore effected by the transverse 
migration of the ledges as shown. 
Growth ledges have in fact been seen with the aid of the electron micro­
scope on the surfaces of growing precipitates. For example Fig. 3.70 shows 
an electron micrograph and a schematic drawing of the growth ledges on an 
MgzSi plate in an A1-Mg-Si allol7. Note that growth ledges are usually 
hundreds of atom layers high. 
When existing ledges have grown across the interface there is a problem of 
generating new ones. In Fig. 3.70 the source of new ledges is thought to be 
heterogeneous nucleation at the point of contact with another precipitate. 
The same problem will not be encountered if the precipitate is dissolving, 
however, since the edges of the plate will provide a continual source of 
ledgesz8. It is thought that once nucleated, the rate at which ledges migrate 
across the planar facets should be diffusion controlled, i.e. controlled by how 
fast diffusion can occur to and from the ledges. However, the problem of 
nucleating new ledges may often lead to a degree of interface control on the 
overall rate at which the coherent or semicoherent interface can advance 
perpendicular to itself. 
Growth ledges are by no means restricted to solid/solid systems. The first 
evidence for the existence of growth ledges came from studies of solid/vapour 
interfaces. They are also found on faceted solid/liquid interfaces. 
The mechanism of interface migration can have important effects on the 
shape of second-phase inclusions. It was shown in Section 3.4.2 that in the 
absence of strain energy effects the equilibrium shape of a precipitate should 
be determined by the relative energies of the bounding interfaces. For exam­
pIe, a partially coherent precipitate should be disc or plate shaped with an 
aspect ratio of 'Vii 'Vc where 'Vi is the energy of the incoherent edges and 'Vc is 
the energy of the coherent or semicoherent broad faces. However, the pre­
cipitate shape observed in practice may be prevented from achieving this 
equilibrium shape by the relative rates at which the coherent and incoherent 
interfaces can migrate. For example if there are problems of ledge nucleation 
the easier growth of the incoherent plate edges may lead to a larger aspect 
ratio than the equilibrium. 
180 Crystal interfaces and microstructure 
Fig. 3.70 (a) Growth ledges at an Mg2Si plate in Al-loS wt% Mg2Si, solution treated 
and aged 2 h at 350°C. Dark field micrograph. (b) Schematic diagram of (a) showing 
ledges on Mg2Si plate. (After G.C. Weatherly, Acta Metallurgica, 19 (1971) 181.) 
References 
1. This subject is covered in detail in J.W. Martin and R.D. Doherty 
Stability of Microstructure in Metallic Systems, Cambridge University 
Press, 1976, and in M. McLean 'Miscrostructural instabilities in metal­
lurgical systems-a review' Metal Science, March 1978, p. 113. 
2. Methods are described in J .M. Blakely, Introduction to the properties of 
crystal surfaces, Pergamon, Oxford, 1973, p. 53. 
References 181 
3. For a more detailed discussion, see J.W. Christian, The Theory of 
Transformations in Metals and Alloys, Second Edition, Part I, Perga­
mon, Oxford, 1975, p. 153. 
4. R.S. Nelson, D.J. Mazey and R.S. Barnes, Phi!osophical Magazine, 
11: 91 (1965). 
5. Sundquist, Acta Metallurgica, 12:67 (1964). 
6. C.J. Simpson, K.T. Aust and W.C. Winegard, Scrip ta Met., 3:171 
(1969). 
7. See for example J.W. Martin and R.W. Doherty, Stability of Micro­
structure in Metallic Systems, Cambridge University Press, 1976, p. 221. 
8. J.W. Christian, Metallurgical Transactions, 21A: 799 (1990). 
9. J.W. Christian, Materials Science and Engineering, A127: 215 (1990). 
10. G.C. Weatherly and R.B. Nicholson, Phil. Mag. 17: 801 (1968). 
11. The interested reader is referred to M.1. Aaronson and J.K. Lee, 
'Lectures on the theory of phase transformations', HJ. 
Aaronson (Ed.), Met. Soc. AlME, New York, 1975. 
12. A quite general method for calculating the stress and strain fields in and 
around misfitting inclusions has been elucidated by J.D. Eshelby in 
Proc. Roy. Soc., London, A241 (1957) p. 376, and in Progress in Solid 
Mechanics, 11, Chapter III (1961). 
13. F.R.N. Nabarro, Proc. Roy. Soc. A175: 519 (1940). 
14. Jong K. Lee and William C. Johnson, Acta Metallurgica 26:541-545 
(1978). 
15. R. Sankaran and C. Laird, J. Mech. Phys. Solids, 24:251-262 (1976) 
and Phi!. Mag., 29:179 (1974). 
16. L.M. Brown and G.R. Woolhouse, Phi!. Mag., 21 :329 (1970). 
17. R. Sankaran and C. Laird, Phi!. Mag., 29: 179 (1974). 
18. K.E. Easterling and T. Johannesson, Phi!. Mag., 24:981 (1971). 
19. A detailed treatment of solid/liquid interfaces can be found in D.P. 
Woodruff The Solid-Liquid Interface, Cambridge University Press, 
1973. 
20. K.A. Jackson, Liquid Metals and Solidification, ASM, Cleveland, Ohio 
(1958), p. 174. 
21. W.A. Miller and G.A Chadwick, Acta Metallurgica, 15: 607 (1967). 
22. W.A. Miller and G.A. Chadwick, Proc. Roy. Soc. A312:251 (1969). 
23. J.W. Christian, The Theory of Transformations in Metals and Alloys, 
Edition 2, Part 1, Pergamon, 1975, p. 9. 
24. J.W. Christian, 'Phase transformations in metals and alloys-an intro­
duction', in Phase Transformations, 1, p. 1, Institute of Metallurgists, 
1979. 
25. The interested reader is referred to E. Rutner et al. (Eds.), Condensa­
tion and Evaporation of Solids, Gordon and Breach, New York, 1964. 
26. For an advanced discussion of this subject see M. Hillert, 'Diffusion and 
interface control of reactions in alloys', Met. Trans. A., 6A:5 (1975). 
27. G.C. Weatherly, Acta Metallurgica, 19: 181 (1971). 
182 Crystal interfaces and microstructure 
28. J.W. Martin and R.D. Doherty, Stability of Microstructure in Metallic 
Systems, Cambridge University Press, 1976, p. 17. 
Further Reading 
J .M. Blakely, Introduction to the Properties of Crystal Surfaces, Pergamon 
Press, Oxford, 1973. 
G.A. Chadwick and D.A. Smith (Eds.), Grain Boundary Structure and 
Properties, Academic Press, London, 1976. 
H. Gleiter and B. Chalmers, 'High angle grain boundaries' in Progress in 
Materials Science, B. Chalmers, J.W. Christian and T.B. Massaiski, (Eds.), 
Vol. 16, Pergamon, 1972. 
J.W. Martin and R.D. Doherty, Stability of Microstructure in Metallic Sys­
tems, Cambridge University Press, Cambridge, 1976. 
L.E. Murr, Interfacial Phenomena in Metals and Alloys, Addison-Wesley, 
London, 1975. 
D.P. Woodruff, The Solid-Liquid Interface, Cambridge University Press, 
Cambridge, 1973. 
Exercises 
3.1 Use the method of Section 3.1 to estimate the surface energy of {111}, 
{200} and {220} surface planes in an fcc crystal. Express your answer in 
J/surface atom and in J/m2. 
3.2 Differentiate Equation 3.8 to obtain the slope of the Esv -e curve at 
e = o. 
3.3 If a two-dimensional rectangular crystal is bounded by sides of lengths 11 
and 12 show by differentiation that the equilibrium shape is given by 
11 'V2 
12 'VI 
where 'VI and 'V2 are the energies of the sides 11 and 12 respectively. (The 
area of the crystal 11/2 is constant.) 
3.4 (a) Measure e for the low-angle tilt boundary in Fig. 3.1l. 
(b) Determine the Burgers vector of the interface dislocations by 
making a Burgers circuit around one of the dislocations. Does the 
mean spacing of the dislocations agree with that predicted by 
Equation 3.9? 
3.5 Explain why grain boundaries move towards their centre of curvature 
during grain growth but away from their centre of curvature during 
recrystallization. 
3.6 (a) Suppose a recrystallized, dislocation-free grain is growing into a 
deformed matrix containing a dislocation density of 1016 m-2 
(Le. 1016 m/m3). If the dislocations have an energy of IJ-b2/4 J rn-I 
Exericses 183 
calculate the pulling force acting on the recrystallized grain bound­
ary. (Assurne a shear modulus f.L = 1010 N m-2 and a Burgers vec­
tor b = 0.28 nm.) 
(b) If the recrystallized grains grow from spherically shaped nuclei, 
what is the diameter of the smallest nucleus that can expand into 
the surrounding matrix? (Assurne a grain boundary energy of 
0.5 J m-2.) 
3.7 Look up the equilibrium phase diagrams for the Al-Fe and Al-Mg 
systems. On the basis of these diagrams would you expect the grain 
boundary enrichment of Fe in dilute Al-Fe alloys to be greater or less 
than for Mg in dilute Al-Mg alloys at the same temperatures? 
3.8 Derive Equation 3.31. 
3.9 When a precipitate is surrounded by a spherical interface of radius r it is 
subjected to apressure above that of the matrix by 2'V/r. Consider a 
faceted precipitate with an equilibrium shape that of a square plate with 
a thickness of 2xl and width 2x2• If the free energies of the broad faces 
and edges are respectively 'Vl and 'V2, show that the broad faces exert a 
pressure on the precipitate (~P) given by 
(Hint: consider the total force acting on the periphery of the broad 
faces.) Show that the same result can be obtained by considering the 
pressure exerted by one of the edge faces of the plate. 
3.10 Explain the structure and energies of coherent, semicoherent and in­
coherent interfaces, with particular reference to the role of orientation 
relationships and misfit. 
3.11 Fe-rich GP zones can form in dilute Al-Fe alloys. Given that the atomic 
radii are 1.43 A for Al and 1.26 A Fe, would you expect the zones to be 
spherical or disc shaped? 
3.12 Mg can dissolve in Al to form a substitution al solid solution. Mg atoms 
are, however, bigger than Al atoms and each Mg atom therefore 
distorts the surrounding Al lattice, i.e. a coherency strain field effec­
tively exists around each Mg atom. Using Equation 3.39 estimate the 
misfit strain energy. Express the answer in kJ mol-I and eV atom-I. 
(The shear modulus of Al = 25 GPa, the radius of an AI atom = 1.43 
Ä, the radius of a Mg atom = 1.60 Ä.) What assumptions are implicit 
in this calculation? 
3.13 Explain why fully coherent precipitates tend to lose coherency as they 
grow. 
3.14 Show that the passage of a Shockley partial dislocation over every one of 
a given set of close-packed planes in fcc crystals produces a twin of the 
original crystal. 
3.15 If the ledges on the plan ar semicoherent interface in Fig. 3.69 move with 
a transverse velocity u wh at will be the overall velocity of the interface 
184 Crystal interfaces and microstructure 
perpendicular to CD. Assume an infinite array of identical ledges of 
height (BC) = hand spacing (CD) = I. 
3.16 Using arguments similar to those used in connection with Fig. 3.68 show 
that a coherent twin bound"ry in an fcc metal will not migrate by the 
random jumping of atoms across the interface. Suggest an interfacial 
structure that would result in a highly mobile interface (see 
exercise 3.15). 
3.17 What are the most likely atomic processes involved in the migration of 
(i) solid/vapour interfaces, (ii) solid/liquid interfaces in non-metals, 
(iii) solid/liquid interfaces in metals. 
3.18 By using a similar approach to the derivation of Equation 3.20 for a 
high-angle grain boundary, show that the net flux of B atoms across the 
a/ß interface in Fig. 3.67 is given by 
i Aßn",v" (AI-L a) . JB = RT exp -RT AI-LB 
3.19 Derive Equation 3.53 for an ideal or dilute solution. 
3.20 If an alloy containing ß precipitates in an a matrix is given a solution 
treatment by heating to a temperature above the equilibrium ß solvus 
the precipitates will dissolve. (See for example the phase diagram in 
Fig. 1.36.) Show with diagrams how the composition will change in the 
vicinity of an a/ß interface during dissolution if the dissolution is 
(i) diffusion controlled, (ii) interface controlled, (iii).under mixed con­
trol. Indicate compositions by reference to a phase dia gram where 
appropriate. 
4 
Solidification 
Solidification and melting are transformations between crystallographic and 
non-crystallographic states of a metal or alloy. These transformations are of 
course basic to such technological applications as ingot casting, foundry 
casting, continuous casting, single-crystal grawth for semiconductors, 
directionally solidified composite alloys, and more recently rapidly solidified 
alloys and glasses. Another important and complex solidification and 
melting process, often neglected in textbooks on solidification, concerns 
the process of fusion welding. An understanding of the mechanism of 
solidification and how it is affected by such parameters as temperature 
distribution, cooling rate and alloying, is important in the contral of mech­
anical properties of cast met als and fusion welds. It is the objective of this 
chapter to develop some of the basic concepts of solidification, and apply 
these to some of the more important practical processes such as ingot 
casting, continuous casting and fusion welding. We then consider a few 
practical examples illustrating the casting or welding of engineering alloys in 
the light of the theoretical introduction. 
4.1 Nucleation in Pure Metals 
If a liquid is cooled below its equilibrium melting temperature (Tm) there is a 
driving force for solidification (GL -Gs) and it might be expected that the 
liquid phase would spontaneously solidify. However, this is not always the 
case. For example under suitable conditions liquid nickel can be undercooled 
(or supercooled) to 250 K below Tm (1453 0c) and held there indefinitely 
without any transformation occurring. The reason for this behaviour is that 
the transformation begins by the formation of very small solid particles or 
nuclei. Normally undercoolings as large as 250 K are not observed, since in 
practice the walls of the liquid container and solid impurity particles in the 
liquid catalyse the nucleation of solid at undercoolings of only ~ 1 K. This is 
known as heterogeneous nucleation. The large undercoolings mentioned 
above are only obtained when no heterogeneous nucleation sites are avail­
able, i.e. when solid nuclei must form homogeneously from the liquid. Ex­
perimentally this can be achieved by dividing the liquid into tiny droplets, 
many of which remain impurity-free and do not solidify until very large 
undercoolings are reached1. 
186 
a Liquid 
G, 
Fig. 4.1 Solidification 
Li quid 
b 
Homogeneous nucleation. 
4.1.1 Homogeneous Nucleation 
Consider a given volume of liquid at a temperature !1T below Tm with a free 
energy GI, Fig. 4.1a. If some of the atoms of the liquid cluster together to 
form a small sphere of solid, Fig. 4.1b, the free energy of the system will 
change to G2 given by: 
G2 = VsG~ + VLG; + ASL 'YSL 
where Vs is the volume of the solid sphere, VL the volume of liquid, ASL is the 
solid/liquid interfacial area, G~ and G; are the free energies per unit volume 
of solid and liquid respectively, and 'YSL the solid/liquid interfacial free 
energy. The free energy of the system without any solid present is given by 
GI = (Vs + VdG; 
The formation of solid therefore results in a free energy change 
!1G = G2 -GI where: 
!1G = -Vs!1Gv + ASL 'YSL (4.1) 
and 
!1Gv = G;-G~ 
For an undercooling !1T, !1Gv is given by Equation 1.17 as 
Lv!1T 
!1Gv = -T-
m (4.2) 
(4.3) 
where Lv is the latent heat of fusion per unit volume. Below Tm, !1Gv is 
positive so that the free energy change associated with the formation of a 
small volume of solid has a negative contribution due to the lower free energy 
of a bulk solid, but there is also a positive contribution due to the creation of a 
solid/liquid interface. The excess free energy associated with the solid 
particle can be minimized by the correct choice of particle shape. If 'YSL is 
Nucleation in pure metals 187 
isotropie this is a sphere of radius r. Equation 4.1 then beeomes 
(4.4) 
This is illustrated in Fig. 4.2. Sinee the interfaeial term inereases as r 
whereas the volume free energy released only inereases as r3, the ereation of 
small particles of solid always leads to a free energy inerease. It is this inerease 
that is able to maintain the liquid phase in a metastable state almost 
indefinitely at temperatures below Tm. It ean be seen from Fig. 4.2 that for a 
given undereooling there is a eertain radius, r*, whieh is assoeiated with a 
maximum exeess free energy. If r < r* the system ean lower its free energy by 
dissolution of the solid, whereas when r > r* the free energy of the system 
deereases if the solid grows. Unstable solid partieles with r < r* are known as 
clusters or embryos while stable particles with r > r* are referred to as 
nuclei-r* is known as the eritieal nucleus size. Sinee dG = 0 when r = r* the 
eritieal nucleus is effeetively in (unstable) equilibrium with the surrounding 
liquid. 
b.G 
o interfacial 
energy a:.r 2 
r 
Volume 
free energyoc.r3t::.T 
Fig. 4.2 The free energy change associated with homogeneous nucleation of a sphere 
of radius r. 
188 Solidification 
It can easily be shown by differentiation of Equation 4.4 that 
* 2-YSL 
r = !::.G 
and v 
161T-Y~L 
!::.G* = 3(!::.Gy)2 
Substituting Equation 4.3 for !::.Gv gives 
* = (2-YSL Tm) _1 
r L!::.T y 
and 
(161T-Y~LT;;') 1 
!::.G* = 3L~ (!::.T)2 
Note how r* and !::.G* decrease with increasing undercooling (!::.T). (4.5) 
(4.6) 
(4.7) 
(4.8) 
Equation 4.5 could also have been obtained from the Gibbs-Thomson 
equation. Since r* is the radius of the solid sphere that is in (unstable) 
equilibrium with the surrounding liquid, the solidified sphere and liquid must 
then have the same free energy. From Equation 1.58 asolid sphere of radius r 
will have a free energy greater than that of bulk solid by 2-y V m/ r per mole or 
2-y/r per unit volume. Therefore it can be seen from Fig. 4.3 that equality of 
Gv 
I 
I 
I 
I 
I 
I I 
1.-11 T -..I 
I ---• 2y Ir 
T 
Fig. 4.3 Volume free energy as a function of temperature for solid and liquid phases, 
showing the origin of tlGv and r*. 
free energy implies 
t1Gv = 2'Ysdr* Nucleation in pure metals 
which is identical to Equation 4.5. 189 
(4.9) 
To understand how it is possible for a stable solid nucleus to form 
homogeneously from the liquid it is first necessary to ex amine the atomic 
structure of the liquid phase. From dilatometric measurements it is known 
that at the melting point the liquid phase has a volume 2-4% greater than the 
solid. Therefore there is a great deal more freedom of movement of atoms in 
the liquid and when averaged over aperiod of time the atom positions appear
