Repository: Ketankham/chatbot-meta-books

File: porter.txt (part 9 of 20)
Exercises 
Solutions to exercises 
Compiled by lohn C. Ion 
Index 431 
completely random. However, an instantaneous picture of the liquid would 
reveal the presence of many sm all close-packed clusters of atoms which are 
temporarily in the same crystalline array as in the solid, Fig. 4.4. On average 
the number of spherical clusters of radius r is given by 
( t1Gr) nr = no exp -kT (4.10) 
where no is the total number of atoms in the system, t1Gr is the excess free 
energy associated with the cluster, Equation 4.4, and k is Boltzmann's con­
stant. For a liquid above Tm this relationship applies for all values of r. Below 
Tm it only applies for r ::s; r* because clusters greater than the critical size are 
stable nuclei of solid and no longer part of the liquid. Since nr decreases 
exponentially with t1Gr (which itself increases rapidly with r) the prob ability 
of finding a given cluster decreases very rapidly as the cluster size increases. 
For example by combining Equations 4.4 and 4.10 it can be shown 
(exercise 4.2) that 1 mm3 of copper at its melting point (-l(fo atoms) should 
on average contain _1014 clusters of 0.3 nm radius (i.e. -10 atoms) but only 
-10 clusters with a radius of 0.6 nm (i.e. -60 atoms). These numbers are of 
course only approximate. Such sm all clusters of atoms cannot be considered 
to be spherical, and even more important the effective value of 'Y used in 
calculating t1Gr (equation 4.4) is very probably a function of the cluster size. 
However the above calculations do illustrate how sensitively cluster density 
depends on their size. Also, it can be seen that there is effectively a maximum 
Fig. 4.4 A two-dimensional representation of an instantaneous picture of the liquid 
structure. Many c1ose-packed crystal-Iike clusters (shaded) are present. 
190 Solidification 
cluster size, ~ 100 atoms, which has a reasonable prob ability of occurring in the 
liquid. The same sort of calculations can be made at temperatures other than 
Tm. Below Tm there is an increasing contribution from !:J.Gv in Equation 4.4 
as the solid becomes progressively more stable and this has the effect of 
increasing the 'maximum' cluster size somewhat. Figure 4.5 shows schemati­
cally how rmax varies with !:J.T. Of course larger clusters than rmax are possible 
in large enough systems or given sufficient time, but the prob ability of finding 
clusters only. slightly larger than r max is extremely small. 
The critical nucleus size r* is also shown in Fig. 4.5. It can be seen that at 
small undercoolings, r* is so large that there will be virtually no chance of 
forming a stable nucleus. But as !:J.T increases r* and !:J.G* decrease, and for 
supercoolings of !:J. T N or greater there is a very good chance of some clusters 
reaching r* and growing into stable solid particles. In the sm all droplet 
experiment, therefore, homogeneous nucleation should occur when the liquid 
is undercooled by ~!:J. T N . 
The same conclusion can also be reached by an energy approach. The 
creation of a critical nucleus can be considered to be a thermally activated 
process, i.e. a solid-like cluster must be able to cross the nucleation barrier 
I1G * before it becomes a stable nucleus. Since the probability of achieving 
this energy is proportional to exp (-I1G * /kT) nucleation will only become 
possible when I1G * is reduced below some critical value which can be 
shown to be ~78 kT (see below). 
4.1.2 The Homogeneous Nucleation Rate 
Let us consider how fast solid nuclei will appear in the liquid at a given 
undercooling. If the liquid contains Co atoms per unit volume, the number of 
Fig. 4.5 The variation of r* and rmax with undercooling t::.T. 
Nucleation in pure metals 191 
clusters that have reached the critical size (C*) can be obtained from 
Equation 4.10 as 
C* = Co exp ( -ä~;m) clusters m-3 (4.11) 
The addition of one more atom to each of these clusters will convert them into 
stable nuclei and, if this happens with a frequency fo, the homogeneous nuclea­
tion rate will be given by 
Nhom = foCo exp ( -ä~~m) nuclei m-3 S-l (4.12) 
where fo is a complex function that depends on the vibration frequency of 
the atoms, the activation energy for diffusion in the liquid, and the surface 
area of the critical nuclei. Its exact nature is not important he re and it is 
sufficient to consider it a constant equal to _1011. * Since Co is typically 
_1029 atoms m-3 a reasonable nucleation rate (1 cm-3 S-l) is obtained 
when I1G * -78 kT. 
Nhom' = foCo exp {-(ä~)2} 
where A is relatively insensitive to temperature and is given by 
161T'Y§LT~ A =---'-;:'--
3L~kT (4.13) 
Nhom is plotted as a function of äT in Fig; 4.6. As a result of the (äT)2 term, 
inside the exponential Nhom changes by orders of magnitude from essentially 
zero to very high values over a very narrow temperature range, i.e. there is 
effectively a critical undercooling for nucleation ä T N' This is the same as ä T N 
in Fig. 4.5, but Fig. 4.6 demonstrates more vividly how virtually no nuclei are 
formed until äT N is reached after which there is an 'explosion' of nuclei. 
The small droplet experiments of Turnbull et al.1 have shown that ä T N is 
-0.2 Tm for most metals (i.e. -200 K). The measured values of äT N have in 
fact been used along with Equation 4.13 to derive the values of interfacial 
free energy given in Table 3.4. 
In practice homogeneous nucleation is rarely encountered in solidification. 
* Since atomic jumps from the liquid on to the cluster are thermally activated, Jo will 
in fact diminish with decreasing temperature. In some metallic systems the .liquid can 
be rapidly cooled to temperatures below the so-called glass transition temperature 
without the formation of crystalline solid. Ja is very small at these temperatures and 
the supercooled liquid is a relatively stable metallic glass or amorphous meta!. The 
variation of Ja with temperature is very important with solid-state transformations, 
and it is covered in Chapter 5. For further details on alloys rapidly quenched from 
the melt see R.W. Cahn and P. Haasen (Eds), Physical Metallurgy, North-Holland, 
1983, Chapter 28. 
192 Solidification 
o 6T 
Fig. 4.6 The homogeneous nucleation rate as a function of undercooling tlT. tlTN is 
the critical undercooling for homogeneous nucleation. 
Instead heterogeneous nucleation occurs at erevices in mould walls, or at 
inpurity particles suspended in the liquid. 
4.1.3 Heterogeneous Nucleation 
From the expression for tl.G* (Equation 4.8) it ean be seen that if nucleation 
is to be made easier at small undereoolings the interfaeial energy term must 
be redueed. A simple way of effeetively aehieving this is if the nucleus forms 
in eontaet with the mould wall. Consider a solid embryo forming in eontaet 
with a perfeetly flat mould wall as depicted in Fig. 4.7. Assuming 'YSL is 
isotropie it ean be shown that for a given volume of solid the total interfaeial 
energy of the system is minimized if the embryo has the shape of a spherical 
Liquid 
Fig. 4.7 Heterogeneous nucleation of spherical cap on a Hat mould wall. 
Nucleation in pure metals 193 
cap with a 'wetting' angle 8 given by the condition that the interfacial tensions 
'YML, 'YSM and 'YSL balance in the plane of the mould wall. 
'YML = 'YSM + 'YSL COS 8 
or 
cos 8 = ('YML -'YSM) / 'YSL (4.14) 
Note that the vertical component of 'YSL remains unbalanced. Given time 
this force would pull the mould surface upwards until the surface tension 
forces balance in all directions. Therefore Equation 4.14 only gives the 
optimum embryo shape on the condition that the mould walls remain planar. 
The formation of such an embryo will be associated with an excess free 
energy given by 
( 4.15) 
where Vs is the volume of the spherical cap, ASL and ASM are the areas of the 
solid/liquid and solid/mould interfaces, and 'YSL, 'YSM and'YML are the free 
energies of the solid/liquid, solid/mould and mould/liquid interfaces. Note 
that there are now three interfacial energy contributions. The first two are 
positive as they arise from interfaces created during the nucleation process. 
The third, however, is due to the destruction of the mould/liquid interface 
under the spherical cap and results in a negative energy contribution. 
It can be easily shown (see exercise 4.6) that the above equation can be 
written in terms of the wetting angle (8) and the cap radius (r) as 
_{ 4 3 2} .:lGhet --37fr.:lG v + 47fr 'YSL S( 8) (4.16) 
where 
S(8) = (2 + cos 8)(1 -cos 8)2/4 (4.17) 
Note that except for factor S(8) this expression is the same as that obtained 
for homogeneous nucleation, Equation 4.4. S(8) has a numerical value :sI 
dependent only on 8, i.e. the shape of the nucleus. It is therefore referred to 
as a shape factor. .:lGhet is shown in Fig. 4.8 along with dGhom for compari­
son. By differentiation of Equation 4.16 it can be shown that 
(4.18) 
and 
167f",3 .:lG* = ,SL . S(8) 
3.:lG~ (4.19) 
Therefore the activation energy barrier against heterogeneous nucleation 
(.:lGhet) is sm aller than dGhom by the shape factor S(8). In addition the critical 
194 Solidification 
L 
6Ghom 
r 
/lGhom 
Fig. 4.8 The excess free energy of solid clusters for homogeneous and heterogeneous 
nucleation. Note r* is independent of the nucleation site. 
nucleus radius (r*) is unaffected by the mould wall and only depends on the 
undercooling. This result was to be expected since equilibrium across the 
curved interface is unaffected by the presence of the mould wall. 
Combining Equations 4.6 and 4.19 gives 
/lGbet = S(e)/lGiiorn ( 4.20) 
If for example 8 = 10°, S(8) -10-4, i.e. the energy barrier for hetero­
geneous nucleation can be very much sm aller than for homogeneous nu­
cleation. Significant reductions are also obtained for high er values of 8, e.g. 
when 8 = 30°, S = 0.02; even when 8 = 90°, S = 0.5. It should be noted 
that the above model breaks down for 8 = O. In this case the nucleus must 
be modelled in so me other way, e.g. as shown in Fig. 4.12. 
The effect of undercooling on I1G bet and I1G born is shown schematically 
in Fig. 4.9. If there are nt atoms in contact with the mould wall the number 
of nuclei should be given by 
(" I1G* )" n* = nl exp -k;ct . (4.21) 
Nucleatian in pure rneta/s 
, 
\ 
\ 
\ 
\ 
\ 
\ ... 
\ AGhet 
\ , * AG horn 
---~--Critical value 
for detectable 
nucleation --'---" ---(0) 0' ------L ___ -_-_-----I_=-:=::...=..:='_=_ __ - -------AT 
N 
(b) O~--------------~--------~ ... AT 195 
Fig. 4.9 (a) Variation of /1G* with undercooling (/1T) for homogeneous and heter­
ogeneous nuc1eation . (b) The corresponding nuc1eation rates assuming the same 
critical value of /1G*. 
Therefore heterogeneous nucleation should become feasible when !1G6et 
becomes sufficiently small. The critical value for !1G6et should not be very 
different from the critical value for homogeneous nucleation. It will mainly 
depend on the magnitude of nl in the aboveequation . Assuming for the sake 
of simplicity that the critical value is again -78 kT it can be seen from 
Fig. 4.9 that heterogeneous nucleation will be possible at much lower under­
coolings than are necessary for homogeneous nucleation. 
To be more precise, the va/urne rate of heterogeneous nucleation ought to 
be given by an equation of the form 
( !1G6et) Nhet = 11 Cl exp -----;zr (4.22) 
where 11 is a frequency factor similar to 10 in Equation 4.12, Cl is the number 
of atoms in contact with heterogeneous nucleation sites per unit volume of 
liquid. 
196 
Critical radius 
for solid /'-" 
I ' \ J ... _/ 
(a) Solidification 
...... 
I " , , 
\ J 
..... / 
( b) 
Fig. 4.10 Heterogeneous nucleation in mould-wall cracks. (a) The critical nuclei. 
(b) The upper nucleus cannot grow out of the crack while the lower one can. (After 
P.G. Shewmon, Transformations in Metals, © 1969 McGraw-Hill. Used with the 
permission of McGraw-Hill Book Company.) 
So far it has been assumed that the mould wall is microscopically flat. In 
practice however it is likely to contain many microscopic cracks or crevices. It 
is possible to write down equations for the formation of a nucleus on such a 
surface but the result can be obtained more easily as follows. In both of the 
nucleation types considered so far it can be shown that 
AG* = ~V*AG 2 v (4.23) 
where V* is the volume of the critical nucleus (sphere or cap). This equation, 
as well as Equation 4.7, are in fact quite gene rally true for any nucleation 
geometry. Thus, if a nucleus forms at the root of a crack the critical volume 
can be very small even if the wetting angle e is quite large. Figure 4.10 shows 
an example where e = 90°. Therefore nucleation from cracks or crevices 
should be able to occur at very small undercoolings even when the wetting 
angle e is relatively large. Note however that for the crack to be effective the 
crack opening must be large enough to allow the solid to grow out without the 
radius of the solid/liquid interface decreasing below ,*. 
In commercial practice heterogeneous nucleation is often enhanced by the 
addition of inoculants to the melt in order to refine the final grain size. The 
inoculating agent forms asolid compound with one of the components of the 
melt which then acts as a site for nucleation. According to the theory of 
heterogeneous nucleation outlined above the effectiveness of an inoculant 
should depend on the wetting angle and the surface roughness. Low values 
of e are favoured by a low-energy interface between the inoculant and solid 
nucleus, 'YSM, which should in turn be favoured by good lattice matching 
between the particle and solid. However lattice matching alone is unable to 
account for the effectiveness of nucleants. Other contributing factors include 
chemical effects, as well as surface segregation and roughness. It is thus 
Growth 0/ a pure solid 197 
difficult at present to predict the effectiveness of a given nucleant. In practice 
the aim of inoculant additions is of course not to reduce undercooling but to 
achieve a fine grain size, and then other variables such as the concentration of 
nucleating particles also becomes important. 
4.1.4 Nucleation 0/ Melting 
Although nucleation during solidification usually requires some undercool­
ing, melting invariably occurs at the equilibrium melting temperature even 
at relatively high rates of heating. This is due to the relative free energies of 
the solid/vapour, solid/liquid and liquid/vapour interfaces. It is always found 
that 
'YSL + 'YLV < 'YSV (4.24) 
Therefore the wetting angle 6 = 0 and no superheating is required for nuclea­
tion of the liquid. In fact this interfacial"energy relationship implies that a thin 
liquid layer should even be able to form below Tm (see exercise 4.10). This 
phenomenon has not, however, been verified for metals as yet. 
It is interesting to note that although Tm is a well-defined parameter in 
metallurgy, the actual atomic mechanism of melting is still not properly 
understood (for a good discussion of this phenomenon s€?e, e.g. Cahn, 19782). 
The solid -+ melt transformation in metals corresponds to an equivalent 
increase in vacancy concentration of as much as 10%, which is difficult to 
explain in the usual terms of defect structures. The melt, on this basis, might 
simply be considered to consist of an array of voids (condensed vacancies) 
surrounded by loose regions of disordered crystal (Frenkel's theorr). The 
sudden change from long-range crystallographic order to this loose, dis­
ordered structure may be associated with the creation of avalanches of dis­
locations which effectively break up the close-packed structure as melting 
occurs, as proposed by Cotterill et al. (1975)4 on the basis of computer 
simulation experiments. There are, however, problems of quantifying this 
dislocation mechanism with dilatometric observations, and a more refined 
theory of melting is awaited. 
4.2 Growth of a Pure Solid 
It was shown in Section 3.4.6 that there are basically two different types of 
solid/liquid interface: an atomically rough or diffuse interface associated with 
metallic systems, and an atomically ftat or sharply defined interface often 
associated with non-metals. Because of the differences in atomic structure 
these two types of interface migrate in quite different ways. Rough interfaces 
198 Solidification 
migrate by a continuous growth process while Bat interfaces migrate by a 
lateral growth process involving ledges. 
4.2.1 Continuous Growth 
The migration of a diffuse solid/liquid interface can be treated in a similar 
way to the migration of a random high-angle grain boundary. The free energy 
of an atom crossing the S/L interface will vary as shown in Fig. 3.24 except 
one solid grain is replaced by the liquid phase. The activation energy barrier 
il.Ga should be approximately the same as that for diffusion in the liquid 
phase, and the driving force for solidification (il.G) will then be given by 
L il.G = - . il.T Tm I (4.25) 
where L is the latent heat of melting and il.Tj is the undercooling of the 
interface below the equilibrium melting temperature Tm. By analogy with 
Equation 3.21 therefore, the net rate of solidification should be given by an 
equation of the form 
(4.26) 
where k1 has the properties of boundary mobility. A full theoretical treatment 
indicates that k1 has such a high value that normal rates of solidification can 
be achieved with interfacial undercoolings (il.Tj) of only a fraction of a degree 
Kelvin. For most purposes therefore il.Tj can be ignored and the solid/liquid 
interface is assumed to be at the equilibrium melting temperature. In other 
words the solidification of metals is usually a diffusion controlled process. For 
pure met als growth occurs at a rate controlled by heat conduction (diffusion) 
whereas alloy solidification is controlled by solute diffusion. 
The above treatment is applicable to diffuse interfaces where it can be 
assumed that atoms can be received at any site on the solid surface, i.e. the 
accommodation factor A in Equation 3.22 is approximately unity. For this 
reason it is known as continuous growth. Such a mode of growth is reasonable 
because the interface is disordered and atoms arriving at random positions 
on the solid will not significantly disrupt the equilibrium configuration of the 
interface. The situation is, however, more complex when the equilibrium 
interface structure is atomically smooth as in the case of many non-metals. 
4.2.2 Lateral Growth 
It will be recalled that materials with a high entropy of melting prefer to form 
atomically smooth, close-packed interfaces. For this type of interface the 
minimum free energy also corresponds to the minimum internal energy, i.e. a 
Growth 01 a pure solid 199 
-------- ____ ~LiqU id 
~ Arriving atom 
(0) 
(b) 
Fig. 4.11 Atomically smooth solid/liquid interfaces with atoms represented by 
cubes. (a) Addition of a single atom onto a Hat interface increases the number of 
'broken bonds' by four. (b) Addition to a ledge (L) only increases the number of 
broken bonds by two, whereas at a jog in a ledge (J) there is no increase. 
minimum number of broken 'solid' bonds. If a single atom leaves the liquid 
and attaches itself to the flat solid surface, Fig. 4.lla, it can be seen that the 
number of broken bonds associated with the interface, i.e. the interfacial 
energy, will be increased. There is therefore little prob ability of the atom 
remaining attached to the solid and it is likely to jump back into the liquid. In 
other words, atomically smooth interfaces have inherently low accommoda­
tion factors. However, if the interface contains ledges, Fig. 4.llb, 'liquid' 
atoms will be able to join the ledges with a much lower resulting increase in 
interfacial energy. If the ledge contains a jog, J, atoms from the liquid can 
join the solid without any increase in the number of broken bonds and the 
interfacial energy remains unchanged . Consequently the prob ability of an 
atom remaining attached to the solid at these positions is much greater than 
for an atom joining a facet. Smooth solid/liquid interfaces can therefore be 
200 Solidification 
Fig. 4.12 Ledge creation by surface nucleation. 
expected to advance by the lateral growth of ledges similar to that described 
for coherent solid/solid interfaces in Section 3.5.1. Since the ledges and jogs 
are a non-equilibrium feature of the interface, growth will be very dependent 
on how the ledges and jogs can be supplied. It is thought that there are 
basically three different ways in which this can be achieved. These are (i) by 
repeated surface nucleation, (ii) by spiral growth, and (iii) from twin 
boundaries . 
Surface Nucleation 
It was pointed out above that a single atom 'solidifying' on to a ftat solid 
surface will be unstable and te nd to rejoin the melt. However, if a sufficently 
large number of atoms can come tagether to form a disc-shaped layer as 
shown in Fig. 4.12 it is possible for the arrangement to become self-stabilized 
and continue to grow. The problem of disc creation is the two-dimensional 
analogue of cluster formation du ring homogeneaus nucleation. In this case 
the edges of the disc contribute a positive energy which must be counterbal­
anced by the volume free energy released in the process. There will therefore 
be a critical radius (r*) associated with the two-dimensional nucleus which 
will decrease with increasing interface undercooling. Once nucleated the disc 
will spread rapidly over the surface and the rate of growth normal to the 
interface will be governed by the surface nucleation rate. A full theoretical 
treatment shows that 
(4.27) 
where k2 is roughly constant. This is shown schematically in Fig. 4.14. Note 
that this mechanism is very ineffective at sm all undercoolings where r* is very 
large. 
Growth o[ a pure solid 201 
(0) 
( b) 
Fig. 4.13 Spiral growth. (a) A screw dislocation terminating in the solid/liquid 
interface showing the associated ledge. (After W.T. Read Jr., Dislocations in Crystals, 
© 1953 McGraw-Hill . Used with the permission of McGraw-Hill Book Company .) 
Addition of atoms at the ledge causes it to rotate with an angular velocity decreasing 
away from the dislocation core so that a growth spiral develops as shown in (b). (After 
J.W. Christian , The Theory of Phase Transformation s in Metals and Alloys, Pergamon 
Press, Oxford, 1965.) 
Spiral Growth 
If the solid contains dislocations that intersect the SjL interface the problem 
of creating new interfacial steps can be circumvented. 
Consider for simplicity the introduction of a screw dislocation into a block 
of perfect crystal. The effect will be to create a step or ledge in the surface of 
the crystal as shown in Fig. 4.13a. The addition of atoms to the ledge will 
cause it to rotate about the point where the dislocation emerges, i.e. the ledge 
will never run out of the interface. If, on average, atoms add at an equal rate 
to all points along the step the angular velocity of the step will be initially 
greatest nearest to the dislocation core. Consequently as growth proceeds the 
ledge will develop into a growth spiral as shown in Fig. 4.13b. The spiral 
202 
~ 
Q.I -o 
I... Continuous 
growth Solidification 
(rough interface) 
Spiral growth 
(smoo th interface) 
Surface nucleation 
(smooth interface) 
Interface undercooling !:J. Ti 
Fig. 4.14 The inftuence of interface undercooling (~TJ on growth rate for atomically 
rough and smooth interfaces. 
tightens until it reaches a minimum radius of curvature r* at which it is in 
equilibrium with the surrounding liquid and can decrease no more. Further 
out the radius of curvature is less and the spiral can advance at a greater rate. 
Eventually a steady state is reached when the spiral appears to be rotating 
with a constant angular velocity. A complete theoretical treatment of this 
situation shows that for spiral growth the normal growth rate v and the 
undercooling of the interface !:J. Ti are related by an expression of the type 
v = k3(!:J.Ti)2 (4.28) 
where k3 is a materials constant. This variation is shown in Fig. 4.14 along 
with the variations for continuous growth and two-dimensional nucleation. 
Note that for a given solid growth rate the necessary undercooling at the 
interface is least for the continuous growth of rough interfaces. For a given 
undercooling, faceted interfaces are much less mobile and it is to be expected 
that the spiral growth mechanism will normally be more important than 
repeated nucleation. 
Growth trom Twin Interseetions 
Another permanent source of steps can arise where two crystals in different 
orientations are in contact. In solidification it is quite common for materials 
showing faceting to solidify as two crystals in twin orientations. Interfacial 
facets will therefore intersect at the twin boundary which can act as a perma­
nent source of new steps thereby providing an easy growth mechanism similar 
to the growth spiral mechanism. 
Growth of a pure solid 
TL 
X 
Solid Liquid 
-v 
(0) 
YL 
X 
Solid Liquid 
I I 
I I 
I I 
(b) I 
I 
I 
I 
I 
I 
I 
I 
I 
I 
I 
Solid 
I I I 1 
I I I I 
I I I I I 1 I \ 
I \ \ \ I I I I 
I I " I I I 
I I 
I I 
(c) I :heot 
I 
yL 
Liquid 
I I 
I I 
I I 
I 
I 
I 
I 
I 
I 
I 
I X 203 
Fig. 4.15 (a) Temperature distribution for solidification when he at is extracted 
through the solid. Isotherms (b) for a planar S/L interface, and (c) for a protrusion. 
4.2.3 Heat Flow and Interface Stability 
In pure met als solidification is controlled by the rate at wh ich the latent heat 
of solidification can be conducted away from the solid/liquid interface. Con­
duction can take place either through the solid or the liquid depending on the 
temperature gradients at the interface. Consider for example solid growing at 
204 
(0) 
( b) 
(c) Solidification 
TL x 
Solid Liquid 
-v 
yL 
Solid Liquid x 
I I 
I I 
I 1 
: Iheat 
I I. 
1 I 
1 I 
I I 
I I 
yL 
Solid Liquid 
I I 
I I 
I I 
I I 
~I 
~ I 
-.......11 
I ....... 1 
I 1 
I I 
1 1 x 
Fig. 4.16 As Fig. 4.15, but for he at conduction into the liquid. 
a velocity v with a planar interface into a superheated liquid, Fig. 4.15a. The 
heat ftow away from the interface through the solid must balance that from 
the liquid plus the latent heat generated at the interface, i.e. 
(4.29) 
where K is the thermal conductivity, T' is the temperature gradient (d T / dx), 
the subscripts Sand L stand for solid and liquid, v is the rate of growth of the 
Growth 0/ a pure solid 205 
solid, and Lv is the latent heat of fusion per unit volume. This equation is 
quite general for a planar interface and even holds when heat is conducted 
into the liquid (TL< 0), Fig. 4.16a. 
When asolid grows into a superheated liquid, a plan ar solid/liquid inter­
face is stable. This can be shown as follows. Suppose that as a result of a local 
increase in v a small protrusion forms at the interface, Fig. 4.15c. If the radius 
of curvature of the protrusion is so large that the Gibbs-Thomson effect can 
be ignored the solid/liquid interface· remains isothermal at essentially Tm. 
Therefore the temperature gradient in the liquid ahead of the nodule will 
(0) o 
( b) (c) 
(dl 
Fig.4.17 The development of thermal dendrites: (a) a spherical nucJeus; (b) the 
interface becomes unstable; (c) primary arms develop in crystalJographic directions 
«(100) in cubic crystals); (d) secondary and tertiary arms develop (after R.E. 
Reed-Hill, Physical Metallurgy Principles, 2nd. edn., Van Nostrand, New York, 
1973.) 
206 Solidification 
increase while that in the solid decreases. Consequently more heat will be 
conducted into the protruding solid and less away so that the growth rate will 
decrease below that of the planar regions and the protrusion will disappear. 
The situation is, however, different for asolid growing into supercooled 
liquid, Fig. 4.16. If a protrusion forms on the solid in this case the negative 
temperature gradient in the liquid becomes even more negative. Therefore 
heat is removed more effectively from the tip of the protrusion than from the 
surrounding regions allowing it to grow preferentially. A solid/liquid inter­
face advancing into supercooled liquid is thus inherently unstable. 
Heat conduction through the solid as depicted in Fig. 4.15, arises when 
solidification takes place from mould walls which are cooler than the melt. 
Heat ftow into the liquid, however, can only arise if the liquid is supercooled 
below Tm. Such a situation can arise at the beginning of solidification if 
nucleation occurs at impurity particles in the bulk of the liquid. Since a certain 
supercooling is required before nucleation can occur, the first solid particles 
will grow into supercooled liquid and the latent heat of solidification will be 
conducted away into the liquid. An originally spherical solid particle will 
therefore develop arms in many directions as shown in Fig. 4.17. As the 
primary arms elongate their surfaces will also become unstable and break up 
into secondary and even tertiary arms. This shape of solid is knowns as a 
dendrite. Dendrite comes from the Greek for tree. Dendrites in pure met als 
are usually called thermal dendrites to distinguish them from dendrites in 
Tm f 
I::. Tr 
Tf T; t 
TeD 
Liquid 
Solid 
--~~--+---------------------~ .. x 
Heat flow 
Fig. 4.18 Temperature distribution at the tip of a growing thermal dendrite. 
Al/oy solidification 207 
alloys (see below). It is found experimentally that the dendrite arms are 
always in certain crystallographic directions: e.g. (100) in cubic metals, and 
(1100) in hcp metals 5• 
Let us now take a eIoser look at the tip of a growing dendrite. The situation 
is different from that of a planar interface because heat can be conducted 
away from the tip in three dimensions. If we assume the solid is isothermal 
(Ts = 0) the growth rate of the tip v will be given by a similar equation to 
Equation 4.29 provided TL is measured in the direction of v. A solution to the 
heat-flow equations for a hemispherical tip shows that the (negative) tempera­
ture gradient TL is approximately given by aTc/r where aTc is the difference 
between the interface temperature (Ti) and the temperature of the super­
cooled liquid far from the dendrite (T",) as shown in Fig. 4.18. Equation 4.29 
therefore gives 
-KLTL KL aT v= =-.-
Lv Lv r (4.30) 
Thus for a given aT, rapid growth will be favoured by sm all values of r due to 
the increasing effectiveness of heat conduction as r diminishes. However aTis 
not independent of r. As a result of the Gibbs-Thomson effect equilibrium 
across a curved interface occurs at an undercooling aTr below Tm given by 
aT. = 2-yTm 
r Lvr 
The minimum possible radius of curvature of the tip is when aTr equals the 
total undercooling aTo = Tm -T 00' This is just the critical nueIeus radius r* 
given by (2-yT ml LvaTo). Therefore in general aTr is given by aTor* Ir. 
Finally since !l.To 0= !l.Tc + !l.Tr Equation 4.30 becomes 
v = KL• ~(1 _ r~) (4.31) 
Lv r r 
It can thus be seen that the tip velocity tends to zero as r -+ r* due to the 
Gibbs-Thomson effect and as r -+ 00 due to slower he at conduction. The 
maximum velocity is obtained when r = 2r*. 
4.3 Alloy Solidification 
The solidification of pure metals is rarely encountered in practice. Even 
commercially pure metals contain sufficient impurities to change the charac­
teristics of solidification from pure-metal to alloy behaviour. We now develop 
the theory a step further and examine the solidification of single-phase binary 
alloys. Following this we then consider the solidification of eutectic and 
peritectic alloys. 
208 Solidification 
4.3.1 Solidification of Single-Phase Al/oys 
The alloys of interest in this section are those such as Xo in Fig. 4.19. This 
phase diagram has been idealized by assuming that the solidus and liquidus 
are straight lines. It is useful to define a partition coefficient k as 
k = Xs 
XL (4.32) 
where Xs and XL are the mole fractions of solute in the solid and liquid in 
equilibrium at a given temperature. For the simple case shown in Fig. 4.19, k 
is independent of temperature. 
The way in which such alloys solidify in practice depends in rather a 
complex way on temperature gradients, cooling rates and growth rates. 
Therefore let us simplify matters by considering the movement of a planar 
solid/liquid interface along a bar of alloy as shown in Fig. 4.20a. Such 
unidirectional solidification can be achieved in practice by passing the alloy in 
a crucible through a steep temperature gradient in a specially constructed 
furnace in which heat is confined to fiow along the axis of the bar. 
Let us examine three limiting cases: 
1. Infinitely slow (equilibrium) solidification 
2. Solidification with no diffusion in the solid but perfect mixing in the 
liquid 
3. Solidification with no diffusion in the solid and only diffusional mixing in 
the liquid 
Equilibrium Solidification 
Alloy Xo in Fig. 4.19 begins to solidify at Tl with the formation of a small 
amount of solid with composition kXo. As the temperature is lowered more 
solid forms and, provided cooling is slow enough to allow extensive solid­
state diffusion, the solid and liquid will always be homogeneous with com­
positions following the sol idus and liquidus lines, Fig. 4.20b. The relative 
amounts of solid and liquid at any temperature are simply given by the lever 
rule. Note that, since solidification is one-dimensional, conservation of 
solute requires the two shaded areas in Fig. 4.20b to be equal (ignoring the 
differences in molar volume between the two phases). At T3 the last drop of 
liquid will have a composition Xo/k and the bar of solid will have a com­
position Xo along its entire length. 
No Diffusion in Solid, Perfeet Mixing in Liquid 
Very often the rate of cooling will be too rapid to allow substantial diffusion in 
the solid phase. Therefore let us assume no diffusion takes place in the solid 
but that the liquid composition is kept homogeneous during solidification by 
efficient stirring. Again, assuming unidirectional solidification, the first solid 
will appear when the cooled end of the bar reaches Tl in Fig. 4.21a, at which 
stage solid containing kXo mol of solute forms. Since kXo < Xo, this first 
T 
T1 
T2 Alloy solidification 
Xo 
k 209 
XSolute 
Fig. 4.19 A hypothetical phase diagram. k = Xs/ XL is constant. 
Hea~~ _____ S_O_li_d ______ ~~I ___ -_L_iq_U_i_d ____ ~ 
(0) X-
X XL 
Xo 
XS~~~~~~~~~ 
(b) 
Fig. 4.20 Unidirectional solidification of alloy Xo in Fig. 4.19. (a) A planar S/L 
interface and axial he at f1ow. (b) Corresponding composition profile at T2 assuming 
complete equilibrium. CClOservation of solute requires the two shaded areas to be 
equal. 
210 Solidification 
solid will be purer than the liquid from whieh it forms so that solute is rejected 
into the liquid and raises its concentration above Xo, Fig. 4.21b. The tem­
perature of the interface must therefore decrease below Tl before further 
solidification can occur, and the next layer of solid will be slightly richer in 
solute than the first. As this sequence of events continues the liquid becomes 
progressively rieher in solute and solidification takes place at progressively 
lower temperatures, Fig. 4.21c. At any stage during solidification local 
equilibrium can be assumed to exist at the solid/liquid interface, i.e. for a 
given interface temperature the compositions of the solid and liquid in contact 
with one another will be given by the equilibrium phase diagram. However, 
T 
T1 L T2 \ 
\ 
\ 
T3 \ 
\ 
\ 
X s \ , 
I 
TE L 
(0) Xmox 
Xsolute --
Fig. 4.21 Planar front solidification of alloy Xo in Fig. 4.19 assuming no diffusion in 
the solid, but complete mixing in the liquid. (a) As Fig. 4.19, but inCluding the mean 
composition of the solid. (b) Composition profile just under Tl' (c) Composition 
profile at T2 (compare with the profile and fraction solidified in Fig. 4.20b. 
(d) Composition profile at the eutectic temperature and below. 
(b) 
(c) Alloy solidification 
t x V Solid Uquid 
Ii 
Xo r 
kXo ~ 
f Solid Liquid 
X 
XL 
Xo ------------------ ---
kXo -Xs 
t Solid x 
Xo 
kXo~--------------
(d) o Oistonce olong bar x­
Fig. 4.21 (continued) 211 
Xmax 
since there is no diffusion in the solid, the separate layers of solid retain their 
original compositions. Thus the mean composition of the solid (Xs) is always 
lower than the composition at the solid/liquid interface, as shown by the 
dashed line in Fig. 4.21a. The relative amounts ofsolid and liquid for a given 
interface temperature are thus given by the lever rule using Xs and XL' It 
follows that the liquid can become much richer in solute than Xo/ k and it may 
even reach a eutectic composition, XE, for example. Solidification will thus 
212 Solidification 
tend to terminate dose to TE with the formation of a eutectic structure of 
a + ß. The completely solidified bar will then have a solute distribution as 
shown in Fig. 4.21d with Xs = Xo. 
The variation of Xs along the solidified bar can be obtained by equating the 
solute rejected into the liquid when a small amount of solid forms with the 
resultingsolute increase in the liquid. Ignoring the difference in molar volume 
between the solid and liquid this gives 
(XL -Xs)dfs = (1 -fs)dXL 
where fs is the volume fraction solidified. Integrating this equation using the 
boundary condition Xs = kXo when fs = 0 gives 
Xs = kXo(1 -fs)(k -1) 
and 
(4.33) 
These equations are known .as the non-equilibrium lever rule or the Scheil 
equations. 
Note that for k < 1 these equations predict that when there is no diffusion 
in the solid there will always be some eutectic in the last drop of liquid to 
solidify, no matter how little solute is present. Also the equation is quite 
generally applicable even for non-planar solid/liquid interfaces provided 
the liquid composition is uniform and that the Gibbs-Thomson effect is 
negligible. 
No Diffusion in Solid, Diffusional Mixing in Liquid 
If there is no stirring or convection in the liquid phase the solute rejected from 
the solid will only be transported away by diffusion. Hence there will be a 
rapid build up of solute ahead of the solid and a correspondingly rapid 
increase in the composition of the solid formed, Fig. 4.22a. This is known as 
the initial transient. If solidification is made to occur at a constant rate, v, it 
can be shown that a steady state is finally obtained when the interface 
temperature reaches T3 in Fig. 4.196. The liquid adjacent to the solid then has 
a composition Xo/ k and the solid forms with the bulk composition Xo. 
During steady-state growth the concentration profile in the liquid must be 
such that the rate at which solute diffuses down the concentration gradient 
away from the interface is balanced by the rate at which solute is rejected 
from the solidifying liquid, i.e. 
-DC~ = v(CL -Cs) (4.34) 
where D is diffusivity in the liquid, CL stands for dCL/dx at the interface, CL 
and Cs are the solute concentrations of the liquid and solid in equilibrium at 
the interface (units: m-3). Note the similarity of this equation to that de­
scribing the rate at which solidification occurs in pure metals, Equation 4.29. 
Alloy solidification 213 
5 L 
Xo 
kXo 
(a) 
Xo_ -v 
5 k L 
Xo 
kXo D/v 
( b) 
Initial Final 
tra nsient transient 
/ Steady stote ~ 
~ .-
(c) Distance 
Fig. 4.22 Planar front solidification of alloy Xo in Fig. 4.19 assuming no diffusion in 
the solid and no stirring in the liquid. (a) Composition profile when S/L interface 
temperature is between T2 and T3 in Fig. 4.19. (b) Steady-state solidification at T3• 
The composition solidifying equals the composition of the liquid far ahead of the solid 
(Xo). (c) Composition profile at TE and below, showing the final transient. 
214 Solidification 
If the diffusion equation is solved for steady-state solidification it can be 
shown that the concentration profile in the liquid is given by 
(4.35)
