Repository: Ketankham/chatbot-meta-books

File: porter.txt (part 10 of 20)
Exercises 
Solutions to exercises 
Compiled by lohn C. Ion 
Index 431 
i.e. XL decreases exponentially from Xo/k at x = 0, the interface, to Xo at 
large distances from the interface. The concentration profile has a characteris­
tic width of D /v. 
When the solid/liquid interface is within -D/v of the end of the bar the 
bow-wave of solute is compressed into a very sm all volume and the interface 
composition rises rapidly leading to a final transient and eutectic formation, 
Fig.4.22c. 
Inpractice alloy solidification will usually possess features from all three of 
the cases discussed above. There will usually be some stirring either due to 
liquid turbulence caused by pouring, or because of convection currents, or 
gravity effects. However, stirring will not usually be sufficiently effective to 
prevent the formation of a boundary layer and some liquid diffusion will 
therefore be involved. Partial stirring does, however, have the effect of 
reducing the boundary layer thickness. The concentration profiles found in 
practice may thus exhibit features between those shown in Fig. 4.21d and 
4.22c. In many cases diffusion in the solid must also be taken into account, 
e.g. when interstitial atoms or bcc met als are involved. In this case solute can 
diffuse away from the solidifying interface back into the solid as weIl as into 
the liquid, with the result that after solidification the alloy is more 
homogeneous. 
Even when solidification is not unidirectional the above ideas can still often 
be applied at a microscopic level as will be discussed below. Unidirectional 
solidification has commercial importance in, for example, the production of 
creep resistant aligned microstructures for gas turbine blades. It is also used in 
the production of extremely pure met als (zone refining) 7. 
Cellular and Dendritic Solidification 
So far we have considered solidification in which the growth front is planar. 
However, the diffusion of solute into the liquid during solidification of an 
alloy is analogous to the conduction of latent heat into the liquid during the 
solidification of a pure metal. At first sight therefore it would seem that the 
planar front should break up into dendrites. The problem is complicated, 
however, by the possibility of temperature gradients in the liquid. 
Consider steady-state solidification at a planar interface as shown in 
Fig. 4.23. As a result of the varying solute concentration ahead of the solidi­
fication front there is a corresponding variation of the equilibrium solidifica­
tion temperature, i.e. the liquidus temperature, as given by the line Te in 
Fig. 4.23b. However, apart from the temperature of the interface, which is 
fixed by local equilibrium requirements, the actual temperature of the liquid 
Alloy solidification 215 
Distonce x ___ 
Fig. 4.23 The origin of constitutional supercooling ahead of a planar solidification 
front. (a) Composition profile across the solid/liquid interface during steady-state 
solidification. The dashed line shows dXddx at the S/L interface. (b) The tempera­
ture of the liquid ahead of the solidification front follows line h. The equilibrium 
liquidus temperature for the liquid adjacent to the interface varies as Te. Constitu­
tional supercooling arises when TL lies under the critical gradient. 
can follow any line such as TL' At the interface h = Te = T3 (defined in 
Fig. 4.19). If the temperature gradient is less than the critical value shown in 
Fig. 4.23b the liquid in front of the solidification front exists below its equilib­
rium freezing temperature, i.e. it is supercooled. Since the supercooling arises 
from compositional, or constitutional effects it is known as constitutional 
supercooling. 
216 Solidification 
A necessary condition for the formation of stable protrusions on a planar 
interface is that there must exist a region of constitutional supercooling in the 
liquid. Assuming the TL variation in Fig. 4.23b the temperature at the tip of 
any protrusion that forms will be higher than that of the surrounding inter­
face. (In contrast to pure metals the interface in alloys need not be isother­
mal. ) However, provided the tip remains below the local liquidus tempera­
ture (Te) solidification is still possible and the protrusion can develop. On the 
other hand if the temperature gradient ahead of the interface is steeper than 
the critical gradient in Fig. 4.23b the tip will be raised above the liquidus 
temperature and the protrusion will melt back. 
Under steady-state growth the critical gradient can be seen from Fig. 4.23 
to be given by (Tl -T3)/(D/v) where Tl and T3 are the liquidus and solidus 
temperatures for the bulk composition Xo, Fig. 4.19. The condition for a 
stable plan ar interface is therefore 
T' > (Tl -T3) 
L (D/v) 
where TL stands for (dTddx) at the interface. Or, regrouping the ex­
perimentally adjustable parameters T'L and v, the condition for no constitu­
tional supercooling is 
(4.36) 
(Tl -T3) is known as the equilibrium [reezing range of the alloy. Clearly 
plan ar front solidification is most difficult for alloys with a large soldification 
range and high rates of solidification. Except under well-controlled ex­
perimental conditions alloys rarely solidify with plan ar solid/liquid interfaces. 
Normally the temperature gradients and growth rates are not individually 
controllable but are determined by the rate at which heat is conducted away 
from the solidifying alloy. 
(0) (b) (c) (d) (e) 
I' -- -
Heot flow 
Fig. 4.24 The breakdown of an initially plan ar solidification front into cells. 
T 
Xs (along 8 8') 
XE Xmnx 
Cn 
CD 
c 
0 
41 u c A B 
VI 
0 
Eutectic~ 
Xl (olongAA) Alloy solidification 
I x 
I 
8 Heot f10w I 
• 
. ' , .' .. i"lsotherm 
I 
s' I I 
I 
I 
I 
I 
I "::".: .. :.:-': '.:: :::: >, .:(.: ..... . 
cell ''1" ..... . ... , . 
''''''·';:::::·;·'·:·: ··:·<:.'i{,:.:':·:: ' .. 
I 
I 
I 
I 
I 
I 
I 
I 
I 
--!--- - ---- - -+---,-----
I I 
I 
Distonce along AA 217 
Fig. 4.25 Temperature and solute distributions associated with cellular solidification . 
Note that solute enrichment in the liquid between the cells, and coring in the cells with 
eutectic in the cell walls. 
If the temperature gradient ahead of an initially planar interface is gradu­
ally reduced below the critical value the first stage in the breakdown of the 
interface is the formation of a cellular structure, Fig. 4.24. The formation of 
the first protrusion causes solute to be rejected laterally and pile up at the root 
of the protrusion (b). This lowers the equilibrium soldification temperature 
218 Solidification 
-
Q 
.. 
Fig. 4.26 Cellular microstructures. (a) A decanted interface of a cellularly solidified 
Pb-Sn alloy (x 120) (after J.W. Rutter in Liquid Metals and Solidification, American 
Society for Metals, 1958, p. 243). (b) Longitudinal view of cells in carbon tetrabro­
mide (x 100) (after K.A. Jackson and J.D. Hunt, Acta Metallurgica 13 (1965) 1212). 
Alloy solidification 219 
Fig. 4.27 Cellular dendrites in carbon tetrabromide. (After L.R. Morris and W.c. 
Winegard, Journal 0/ Crystal Growth 6 (1969) 61.) 
eausing recesses to form (e), which in turn trigger the formation of other 
protrusions (d). Eventually the protrusions develop into long arms or cells 
growing parallel to the direction of heat flow (e). The solute rejeeted from the 
solidifying liquid concentrates into the cell walls which solidify at the lowest 
temperatures. The tips of the eells, however, grow into the hottest liquid and 
therefore contain the least solute. Even if Xo ~ Xmax (Fig. 4.19) the liquid 
between the cells may re ach the eutectic eomposition in whieh ease the cell 
walls will contain a s~cond phase. The interaction between temperature 
gradient, cell shape and solute segregation is shown in Fig. 4.25. Figure 4.26 
shows the appearance of the cellular structure. Note that each cell has 
virtually the same orientation as its neighbours and together they form a 
single grain. 
Cellular microstructures are only stable for a eertain range of temperature 
gradients. At sufficiently low temperature gradients the cells, or primary arms 
of solid, are observed to develop seeondary arms, and at stilliower tempera­
ture gradients tertiary arms develop, i.e. dendrites form. Concomitant with 
220 Solidification 
IOOfL 
Fig. 4.28 Columnar dendrites in a transparent organic alloy. (After K.A. Jackson 
in Solidification, American Society for Metals, 1971, p. 121.) 
this change in morphology there is a change in the direction of the primary 
arms away from the direction of heat ftow into the crystallographically pre­
ferred directions such as (100) for cubic metals. The change in morphology 
from cells to dendrites can be seen in Figs. 4.26b, 4.27 and 4.28. These 
pictures have been taken during in situ solidification of special transparent 
Alloy solidification 221 
organic compounds using a transmission light microscope 8. The compounds 
used have low entropies of melting and solidify in the same way as metals. 
Alloys have been simulated by suitable combinations of such compounds. 
In general the tendency to form dendrites increases as the solidification 
range increases. Therefore the effectiveness of different solutes can vary 
widely. For solutes with a very sm all partition coefficient (k) cellular or 
dendritic growth can be caused by the addition of a very sm all fraction of a 
per cent solute. 
The reason for the change from cells to dendrites is not fully understood. 
However it is probably associated with the creation of constitutional super­
cooling in the liquid between the cells causing interface instabilities in the 
transverse direction. Note that for unidirectional solidification there is 
approximately no temperature gradient perpendicular to the growth direc­
tion. The cell or dendrite arm spacing developing is probably that wh ich 
reduces the constitutional supercooling in the intervening liquid to a very low 
level. This would be consistent with the observation that cell and dendrite 
arm spacings both decrease with increasing cooling rate: higher cooling rates 
allow less time for lateral diffusion of the rejected solute and therefore 
require smaller cell or dendrite arm spacings to avoid constitutional super­
cooling. 
Fig.4.29 AI-Cu Al2 lamellar eutectic normal to the growth direction (x 680). 
(Courtesy of J. Strid, University of Lulea, Sweden.) 
222 Solidification 
Fig. 4.30 Rod-like eutectic. Al~e rods in Al matrix. Transverse section. Trans­
mission electron micrograph (x 70000). (Courtesy of J. Strid, University of Lulea, 
Sweden.) 
Finally it should be noted that although the discussion of alloy solidification 
has been limited to the case k < 1, similar arguments can be advanced for the 
case of k > 1. (See exercise 4.13.) 
4.3.2 Eutectic Solidification9 
In the solidification of a binary eutectic composition two solid phases form 
cooperatively from the liquid, i.e. L ~ a + ß. Various different types of 
eutectic solidification are possible and these are usually classified as normal 
and anomalous. In normal structures the two phases appear either as alter­
nate lamellae, Fig. 4.29, or as rods of the minor phase embedded in the other 
phase, Fig. 4.30. During solidification both phases grow simultaneously be­
hind an essentially plan ar solid/liquid interface. Normal structures occur 
when both phases have low entropies of fusion. Anomalous structures, on the 
other hand, occur in systems when one of the solid phases is capable of 
faceting, i.e. has a high entropy of melting. There are many variants of these 
structures the most important commercially being the ftake structure of 
Al-Si alloys. This section will only be concerned with normal structures, and 
deal mainly with lamellar morphologies. 
Alloy solidification 223 
a 
~A 
AI ß 
~A a 
ß ---+ v 
Fig. 4.31 Interdiffusion in the liquid ahead of a eutectic front. 
llG(oo) 
A 8 
Fig. 4.32 Molar free energy diagram at a temperature tJ.To be\ow the eutectic 
temperature, for the ca se A = A·. 
Growth of Lamellar Eutectics 
Figure 4.31 shows how two phases can grow cooperatively behind an essen­
tially planar solidification front. As the A-rich a phase solidifies excess B 
diffuses a short distance laterally where it is incorporated in the B-rich ß 
phase. Similarly the A atoms rejected ahead of the ß diffuse to the tips of the 
adjacent a lamellae. The rate at which the eutectic grows will depend on how 
fast this diffusion can occur and this in turn will depend on the interlamellar 
spacing x.. Thus small interlamellar spacings should lead to rapid growth. 
224 Solidification 
However there is a lower limit to ~ determined by the need to supply the a/ß 
interfacial energy, "faß' 
For an interlamellar spacing, ~, there is a total of (2/~) m2 of a/ß interface 
per m3 of eutectic. Thus the free energy change associated with the solidifica­
tion of 1 mol of liquid is given by 
2"" V ~G(~) = -~G(oo) + laß m (4.37) 
~ 
where V m is the molar volume of the eutectic and ~G(oo) is the free energy 
decrease for very large values of ~. Since solidification will not take place if 
~G(~) is positive, ~G(oo) must be large enough to compensate for the interfa­
cial energy term, Le. the eutectic/liquid interface must be undercooled below 
the equilibrium eutectic temperature TE, Fig. 4.32. If the total undercooling 
is ~To it can be shown that ~G(oo) is then given approximately by 
~G(oo) = ~H . ~To 
TE (4.38) 
where ~ is an enthalpy term. The mlmmum possible spacing (~*) is 
obtained by using the relation ~G(~ *) = 0, whence 
2yaßVmTE 
~ * = --'--'---
~·~To (4.39) 
When the eutectic has this spacing the free energy of the liquid and eutectic is 
the same, Le. all three phases are in equilibrium. This is because the a/ß 
interface raises the free energies of the a and ß from G"'(oo) and Gß(oo) to 
Ga(~ *) and Gß(~ *) as shown in Fig. 4.32. The cause of the increase is the 
curvature of the alL and ß/L interfaces arising from the need to balance the 
interfacial tensions at the a/ß/L tripie point, Fig. 4.31. In general, therefore, 
the increase will be different for the two phases, but for simple cases it can be 
shown to be 2"faß V m/~ for both, Fig. 4.32. 
Let us now turn to the mechanism of growth. If solidification is to occur at a 
finite rate there must be a flux of atoms between the tips of the a and ß 
lamellae and this requires a finite composition difference. For example the 
concentration of B must be higher ahead of the a phase than ahead of the ß 
phase so that B rejected from the a can diffuse to the tips of the growing ß. If 
~ = ~ * growth will be infinitely slow because the liquid in contact with both 
phases has the same composition, XE in Fig. 4.32. However if the chosen 
spacing is greater than ~ * less free energy is locked in the interfaces and Ga 
and Gß are correspondingly reduced, Fig. 4.33a. Under these circumstances 
the liquid in local equilibrium with the a has a composition xä/a which is 
richer in B than the composition in equilibrium with the ß phase X~/ß. 
If the alL and ß/L interfaces are highly mobile it is reasonable to assume 
that growth is diffusion controlled in which case the eutectic growth rate (v) 
should be proportional to the flux of salute through the liquid. This in turn 
will vary as D dC/dl where D is the liquid diffusivity and dC/dl is the 
Alloy solidification 225 
G 
I 
I } 2Y:, Vm I 
I XB Gß(<X» I -
A XL/ß 
B XL/a 
B B 
(0) 
~ ~ v t L • • 
a 
(b) I-
Fig. 4.33 (a) Molar free energy diagram at (TE -.:lTo) for the case A * < A < 00, 
showing the composition difference available to drive diffusion through the liquid 
(.:lX). (b) Model used to calculate the growth rate. 
concentration gradient driving the diffusion. (I is measured along the direc­
tion of diffusion as shown in Fig. 4.33b. In practice dCjdl will not have a 
single value but will vary from pi ace to place within the diffusion zone.) dCjdl 
should be roughly proportional to the maximum composition difference 
(x~/a -X~/ß) and inversely proportional to the effective diffusion distance, 
which, in turn, will be linearly related to the interlamellar spacing ("-). Thus 
we can write 
(4.40) 
226 
T Solidification 
/' /" /' 
./' ).. /' 
'-....,/" Y ----,/"'-,c( ~-----­
./ /'" '-...., 
--- - - r <:./' "'" '" -----v 
6X 
A 8 
Fig. 4.34 Eutectic phase diagram showing the relationship between LlX and LlXo 
(exagl!erated for clarity). 
where k1 is a proportionality constant and LlX = x~/a -X~/ß as given in 
Fig. 4.33. 
~X will itself depend on X. for when X. = X. *, LlX = 0, and as X. increases ~X 
will tend to a maximum value, LlXo, say. Therefore it is reasonable to write 
LlX = ßXo( 1 -Ax.*) (4.41) 
The magnitude of ~Xo can be obtained by extrapolating the equilibrium 
liquidus lines of the phase diagram (X. = (0) as shown in Fig. 4.34. For sm all 
undercoolings 
(4.42) 
The dashed lines in Fig. 4.34 are the liquidus lines for X. * < X. < 00. ~X is 
simply given by the extrapolation of these lines as shown. Combining the 
above equations gives 
(4.43) 
Alloy solidification 227 
IOf! 
I----; 
Fig. 4.35 (a) Cellular eutectic solidification front in a transparent organic alloy. 
(After J.D. Hunt and K.A. Jackson, Transactions of the Metallurgical Society of 
AlME 236 (1966) 843. (b) Transverse section through the cellular structure of an 
AI-AI 6Fe rod eutectic (x 3500). (Courtesy of J. Strid, University of Lulea, Sweden.) 
228 Solidification 
where k2 is another proportionality constant. This equation shows that by 
varying the interface undercooling (äTo) it is possible to vary the growth rate 
(v) and spacing (A) independently. It is therefore impossible to predict the 
spacing that will be observed for a given growth rate. However, controlled 
growth experiments show that a specific value of A is always associated with a 
given growth rate. Examination of Equation 4.43 shows that when A = 2A *, 
the growth rate is a maximum for a given undercooling, or, alternatively, the 
required undercooling is a minimum for a given growth rate. If it is assumed 
that growth occurs under these optimum conditions the observed spacing 
Ao = 2A * and the observed growth rate is given by 
Vo = k2DäTo/2A * 
However, from Equation 4.39, it is seen that äTo oe l/A * so that the following 
relationships are predicted: 
VoAÖ = k3 (constant) (4.44) 
and 
Vo (äTo)2 = k4 (constant) (4.45) 
There is in fact no physical basis for choosing A = 2A * and similar expressions 
can also be obtained using other assumptions concerning the spacing. 
Equations 4.44 and 4.45 are often found to be obeyed experimentally. For 
example measurements on the lamellar eutectic in the Pb-Sn system lO show 
that k3 -33 f.Lm3 S-1 and k4 -1 f.Lm S-1 K-2. Therefore for a solidification 
rate of 1 f.Lm S-1, Ao - 5 f.Lm and äTo -1 K. 
The total undercooling at the eutectic front (äTo) has two contributions, 
i.e. 
Atomic 
0·10 
0·08 
0·06 
0·04 
0·02 
o Cell Cell 
boundary matrix 
1 
Distance Boundary 
node 
Fe (4.46) 
Lowest 
rneasurable 
concentration 
Fig. 4.36 Composition profiles across the cells in Fig. 4.35b. 
Al/oy solidification 229 
ilTr is the undercooling required to overcome the interfacial curvature effects 
and il T D is the undercooling required to give a sufficient composition differ­
ence to drive the diffusion. (Strictly speaking a ilTj term should also be added 
since a driving force is required to move the atoms across the interfaces, but 
this is negligible for high mobility interfaces.) A better theoretical treatment 
of eutectic solidification should take into account the fact that the composi­
tion of the liquid in contact with the interface and therefore ilT D vary 
continuously from the middle of the a to the middle of the ß lamellae. Since 
the interface is essentially isothermal (il To constant) the variation of il T D 
must be compensated by a variation in ilTr, i.e. the interface curvature will 
change across the interface ll. 
A plan ar eutectic front is not always stable. If for example the binary 
eutectic alloy contains impurities, or if other alloying elements are present, 
the interface tends to break up to form a cellular morphology. The solidifica­
tion direction thus changes as the cell walls are approached and the lamellar 
or rod structure fans out and may even change to an irregular structure, 
Fig. 4.35. The impurity elements diffuse laterally and concentrate at the cell 
walls. In the case of the Al6Fe-Al rod-like eutectic shown in Fig. 4.35 the 
impurity causing the cellular structure is mainly copper. Figure 4.36 shows 
how the concentration of copper and iron in the aluminium matrix increases 
in the cell walls and boundary nodes. 
Cell formation in eutectic structures is analogous to that in single-phase 
solidification, and under controlled conditions it is possible to stabilize a 
planar interface by solidifying in a sufficiently high temperature gradient. 
4.3.3 Off-Eutectic Al/oys 
When the bulk alloy composition (Xo) deviates from the equilibrium eutectic 
composition (XE) as shown in Fig. 4.37 solidification usually begins dose to 
Tl with the formation of primary (a) dendrites. As the dendrites thicken 
solute is rejected into the remaining liquid until its composition reaches XE and 
the eutectic solidifies. Under steady-state unidirectional solidification condi­
tions in the presence of a shallow temperature gradient the solidification front 
could appear as in Fig. 4.37b. The tips of the dendrites are dose to Tl and the 
eutectic front, most probably cellular, dose to TE. Similar behaviour is found 
during the solidification of castings and ingots. In the absence of solid-state 
diffusion the centres of the dendrites, which solidified dose to Tl, will contain 
less solute than the outer layers that solidify at progressively lower tempera­
tures. This leads to what is known as co ring in the final microstructure, 
Fig. 4.38. The eutectic does not always solidify as a two-phase mixture. When 
the volume fraction of one of the phases in the microstructure is very small it 
can form a so-called divorced eutectic. The minor phase then often appears a$ 
iso la ted islands and the other phase forms by the thickening of the dendrites. 
(b) 
Vl 
Vl~ o C .... 0 
U .... 0-
ClI § '-.-
::J~ 
~O o u ..... -ClI-heat flow 
Th--dfli1i1l~ · .•. ··.····.· ••• ·yL . ~O~o 'n': . 0 •• ' . X 
... ' L 
T 
~----
ao ß 
~ TE 
o.u E::; 
~ ~ I (c) 
x A Xo XE X B 
Fig. 4.37. Solidification of an off-eutectic alloy in a temperature gradient. (a) Alloy 
composition in relation to the phase diagram. (b) Schematic solidification front. 
(c) Temperature variation ac ross solidification front (isotherms normal to x). N 
V-l Cl 
~ .... 
~ 'S; 
~ ;::, ..... 
15' ;:: 
Altoy solidification 231 
a. 
Fig. 4.38 Transverse section through a dendrite in Fig. 4.37. 
Under controlled solidification conditions, e.g. in unidirectional solidifica­
tion experiments, it is possible to solidify an off-eutectic alloy without permit­
ting the formation of the primary dendritic phase. If the temperature gradient 
in the liquid is raised above a criticallevel the dendrite tips are overgrown by 
the eutectic and the alloy solidifies as 100% 'eutectic' with an overall composi­
tion Xo instead of XE' A similar change can be brought about if the growth 
rate is raised above a criticallevel. In both cases the reason for the disappear­
ance of the primary dendrites is that for a given growth velo city the eutectic is 
able to grow at a higher temperature than the dendrite tipS12. This phe­
nomenon is of special interest in the production of in situ composite materials 
because the volume fraction of the two phases in the composite can be 
controlled by the choice of Xo13. 
4.3.4 Peritectic Solidification l4 
A typical phase dia gram containing a peritectic reaction, i.e. L + a ~ ß, is 
shown in Fig. 4.39a. During equilibrium solidification solid a with composi­
tion 'a' and liquid with composition 'c' react at the peritectic temperature Tp 
to give solid ß of composition 'b'. However, the transformation rarely goes to 
completion in practice. 
Consider for example the solidification of an alloy Xo at a finite velocity in a 
shallow temperature gradient, Fig. 4.39b and c. As the temperature de­
creases the first phase to appear is a with the composition -kXo at a tempera­
ture dose to Tl' a grows dendritically with successive layers solidifying at 
compositions determined by the local temperature and the a solidus. If 
diffusion in the dendrit es is slow the liquid will eventually reach point c in 
Fig. 4.39a and on further cooling it reacts with the a to produce a layer of ß. 
However, the a dendrites are then often effectively isolated from further 
reaction and are retained to lower temperatures. Meanwhile the ß phase 
continues to precipitate from the liquid at compositions which follow the line 
bd. Again if there is no diffusion in the solid the liquid will finally reach point 
e and solidify as a ß + 'Y eutectic. The final solidified microstructure will then 
consist of cored a dendrites surrounded by a layer of ß and islands of ß + 'Y 
eutectic, or divorced eutectic. 
T 
(al Xc Tempe ro ture ocross 
solidlflcotlon front 
r, 
- TE---
Xe 
ß+ 
Fig. 4.39 Peritectic solidification in a temperature gradient. x 
L N 
(.;.) 
N 
~ -~ 
~ 2 .... 6' 
;::s 
Solidification 0/ ingots and castings 233 
If alloy Xo were directionally solidified at increasing values of (TL/v) the 
temperature of the dendrite tips would progressively fall from Tl towards 
Tz (Fig. 4.39a) while the temperature at which the last liquid solidifies would 
increase towards Tz. Finally, solidification would take place behind a planar 
front at a temperature Tz, as discussed earlier in Section 4.3.l. 
Planar-front solidification can also be obtained for alloys beyond 'a' in 
Fig. 4.39, provided a sufficiently high temperature-gradient/velocity ratio is 
used. Alloys between a and b then solidify with a 'eutectic-like' Cl + ß 
structure. (The structure is better described as composite to avoid confusion 
concerning the term eutectic). Between band d single-phase ß forms, and 
beyond d ß + 'Y eutectic-like structures can be formed. 
The Fe-C phase diagram also contains a peritectic, Fig. 4.53a. However 
due to the high diffusivity of carbon at these high temperatures the peritectic 
reaction is very rapid and is able to convert all of the primary (8) dendrites 
into the more stable austenite. 
4.4 Solidification of Ingots and Castings 
This section is concerned with technological applications of the theory of 
solidification, as developed earlier. Two of the most important applications 
are casting and weld solidification and we shall first consider these. In modern 
constructions there is a tendency towards the use of stronger, heavier sections 
welded with higher energy techniques and faster speeds. It is thus important 
for the physical metallurgist to consider the effect of the various solidification 
parameters on the microstructure and properties of fusion welds. This will 
then be followed by some selected case studies of as-solidified or as-welded 
engineering alloys and weId metals. 
Most engineering alloys begin by being poured or cast into a fireproof 
container or mould. If the as-cast pieces are permitted to retain their shape 
afterwards, or are reshaped by machining, they are called castings. If they are 
later to be worked, e.g. by rolling, extrusion or forging, the pieces are called 
ingots, or blanks if they are relatively small. In either case the principles of 
solidification, and the requirements for high density and strength are the 
same. The moulds used in casting are often made of a material that can be 
remoulded or discarded after a casting series, such as sand. In the case of long 
casting series or ingot casting, however, the mould is of a more permanent 
material such as cast iron. The technological aspects of pouring and casting 
will not be dealt with here, but we shall confine our discussion simply to the 
mechanics of solidification of metals in a mould. 
4.4.1 Ingot Structure 
Generally speaking three different zones can be distinguished in solidified 
alloy ingots, Fig. 4.40. These are (i) an outer chill zone of equiaxed crystals, 
(ii) a columnar zone of elongated or column-like grains, and (iii) a central 
equiaxed zone. 
234 Solidification 
Fig. 4.40 Schematic cast grain structure. (After M.C. Flemings, Solidification Pro­
cessing, McGraw-Hill, New York, 1974.) 
Chill Zone 
During pouring the liquid in contact with the cold mould wall is rapidly cooled 
below the liquidus temperature. Many solid nuclei then form on the mould 
wall and begin to grow into the liquid, Fig. 4.41. As the mould wall warms up 
it is possible for many of these solidified crystals to break away fr,om the wall 
under the influence of the turbulent melt. If the pouring temperature is low 
the whole of the liquid will be rapidly cooled below the liquidus temperature 
and the crystals swept into the melt may be able to continue to grow. This is 
known as 'big-bang' nucleation since the liquid is immediately filled with a 
myriad of crystals. This produces an entirely equiaxed ingot structure, i.e. no 
columnar zone forms. If the pouring temperature is high, on the other hand, 
the liquid in the centre of the ingot will remain above the liquidus tempera­
ture for a long time and consequently the majority of crystals soon remelt 
after breaking away from the mould wall. Only those crystals remaining close 
to the wall will be able to grow to form the chill zone. 
Solidification oi ingots and castings 
sites 
Mould 
wall 
\ 
\ t -
Heat flow 235 
Fig. 4.41 Competitive growth soon after pouring. Dendrites with primary arms 
normal to the mould wall, i.e. parallel to the maximum temperature gradient, outgrow 
less favourably oriented neighbours . 
Columnar Zone 
Very soon after pouring the temperature gradient at the mould walls de­
creases and the crystals in the chill zone grow dendritically in certain crystal­
lographic directions, e.g. (100) in the ca se of cubic metals. Those crystals with 
a (100) direction dose to the direction of heat flow, i.e. perpendicular to the 
mould walls, grow fastest and are able to outgrow less favourably oriented 
neighbours, Fig. 4.42. This leads to the formation of the columnar grains all 
Nucleation 
sites -~"" 
"­One 
columnar 
grain 
Fig. 4.42 Favourably oriented dendrites develop into columnar grains. Each colum­
nar grain originates from the same heterogeneous nucleation site, but can contain many 
primary dendrite arms. 
236 Solidification 
with (100) almost parallel to the column axis. Note that each columnar crystal 
contains many primary dendrite arms. As the diameter of these grains in­
creases additional primary dendrite arms appear by a mechanism in which 
some tertiary arms grow ahead of their neighbours as shown in the figure. 
The volume fraction of the melt solidified increases with increasing distance 
behind the tips of the dendrites and, when the structure is mainly single-phase, 
the secondary and tertiary arms of adjacent dendrites can link up to form 
walls of solid containing many primary dendrite arms. The region between 
the tips of the dendrites and the point where the last drop of liquid is 
solidifying is known as the mushy or pasty zone. The length of this zone 
depends on the temperature gradient and the non-equilibrium freezing range 
of the alloy. In general it is found that the secondary arms become coarser 
with distance behind the primary dendrite tips. This effect can be seen in 
Fig. 4.28. The primary and secondary dendrite arm spacing is also often 
found to increase with increasing distance from the mould wall. This is simply 
due to a corresponding decrease in the cooling rate with time after pouring. 
Equiaxed Zone 
The equiaxed zone consists of equiaxed grains randomly oriented in the 
cent re of the ingot. An important origin of these grains is thought to be 
melted-off dendrite side-arms. It can be seen from Fig. 4.28 that the side­
arms are narrowest at their roots. Therefore, if the temperature around the 
dendrite increases after it has formed, it will begin to melt and may become 
detached from the main stern. Provided the temperature falls again before the 
arm completely disappears it can then act as a 'seed' for a new dendrite. An 
effective source of suitable temperature pulses is provided by the turbulent 
convection currents in the liquid brought about by the temperature differ­
ences across the remaining melt. Convection currents also provide a means of 
carrying the melted-off arms away to where they can develop uninhibited into 
equiaxed dendrites. If convection is reduced fewer seed crystals are created 
causing a larger final grain size and a greater preponderance of columnar 
grains. Convection also plays a dominant role in the formation of the outer 
chili zone. The mechanism whereby crystals are melted away from the mould 
walls is thought to be similar to the detachment of side-arms 15 and when 
convection is absent no chill zone is observed. 
Shrinkage Effects 
Most metals shrink on solidification and this has important consequences for 
the final ingot structure. In alloys with a narrow freezing range the mushy 
zone is also narrow and as the outer shell of solid thickens the level of the 
remaining liquid continually decreases until finally when solidification is co m­
piete the ingot contains a deep central cavity or pipe. 
In alloys with a wide freezing range the mushy zone can occupy the whole 
of the ingot. In this case no central pipe is formed. Instead the liquid level 
gradually falls across the width of the ingot as liquid ftows down to compen-
Solidification o[ ingots and castings 237 
sate for the shrinkage of the dendrites. However, as the interdendritic chan­
nels dose up this liquid flow is inhibited so that the last pools of liquid to 
solidify leave sm all voids or pores. 
4.4.2 Segregation in Ingots and Castings 
Two types of segregation can be distinguished in solidified structures. There is 
macrosegregation, i.e. composition changes over distances comparable to the 
size of the specimen, and there is microsegregation that occurs on the scale of 
the secondary dendrite arm spacing. 
It has already been shown that large differences in composition can arise 
across the dendrites due to coring and the formation of non-equilibrium 
phases in the last solidifying drops of liquid. Experimentally it is found that 
while cooling rate affects the spacing of the dendrites it does not substantially 
alter the amplitude of the solute concentration profiles provided the dendrite 
morphology does not change and that diffusion in the solid is negligible. This 
result often applies to quite a wide range of practical cooling rates. 
There are four important factors that can lead to macrosegregation in 
ingots. These are: (i) shrinkage due to solidification and thermal contraction; 
(ii) density differences in the interdendritic liquid; (iii) density differences 
between the solid and liquid; and (iv) convection currents driven by tempera­
ture-induced density differences in the liquid. All of these factors can induce 
macrosegregation by causing mass flow over large distances during solidifica­
tion. 
Shrinkage effects can give rise to wh at is known as inverse segregation. As 
the columnar dendrites thicken solute-rich liquid (assuming k < 1) must flow 
back between the dendrites to compensate for shrinkage and this raises the 
solute conte nt of the outer parts of the ingot relative to the centre. The effect 
is particularly marked in alloys with a wide freezing range, e.g. Al-Cu and 
Cu-Sn alloys. 
Interdendritic liquid flow can also be induced by gravity effects. For exam­
pIe during the solidification of Al-Cu alloys the copper rejected into the 
liquid raises its density and causes it to sink. The effect can be reinforced by 
convection currents driven by temperature differences in the ingot. 
Gravity effects can also be observed when equiaxed crystals are forming. 
The solid is usually denser than the liquid and sinks carrying with it less solute 
than the bulk composition (assuming k < 1). This can, therefore, lead to a 
region of negative segregation near the bottom of the ingot. 
The combination of all the above effects can lead to complex patterns of 
macrosegregation. Fig. 4.43 for example illustrates the segregation patterns 
found in large steel ingots16. 
In general segregation is undesirable as it has marked deleterious effects on 
mechanical properties. The effects of microsegregation can be mitigated by 
subsequent homogenization heat treatment, but diffusion in the solid is far too 
238 Solidification 
'A' Segregates 
t+ + 
+++~+ + +++ + 
Concentrates + + +'t+ + + .. ++ .. 
under hot -top + + ++ 
\! '\.++ + + 
segregat ion t ++ t + + 
+ t + V + + + + + + t. + + 
+ ~: + 'V' Segregates + + + + ++1 + + + I 'Bands' 
\ ++l t ... + + +++ + + + + --+ 
+ --+ --+ + ==-; + + + + t + ------------ Cone of ----negative =..:;...:-= ----segregation ===--=-= 
Fig. 4.43 Segregation pattern in a large killed stee1 ingot. + positive, -negative 
segregation. (After M.C. Flemings, Scandinavian Journal oi Metallurgy 5 (1976) 1.) 
slow to be able to remove macrosegregation which can only be combated by good 
control of the solidification process. 
4.4.3 Continuous Casting 
A number of industrial processes are nowadays employed in which casting is 
essentially a dynamic rather than a static process. In these cases, the molten 
metal is poured continuously into a water-cooled mould (e.g. copper) from 
which the solidified metal is continuously withdrawn in plate or rod form. 
This process is illustrated schematically in Fig. 4.44. 
It is seen that the speed of withdrawal is such that the solid-liquid interface 
is maintained in the shape and position illustrated. Ideally, the ftow behaviour 
of the liquid should be vertically downwards, and if ftow is maintained in this 
way the final composition across the ingot will be kept uniform. In practice, 
Solidification of ingots and castings 
From ladle 
Water-cooled 
copper mou ld 
Liquidus 
Fig. 4.44 Schematic illustration of a continuous casting process. 239 
hydrodynamic effects do not allow this simple type of flow and there is a 
tendency for the flow lines to fan outwards (as shown by the arrows) pro duc­
ing negative segregation near the centre. Solidification follows the maximum 
temperature gradient in the melt as given by the norm als to the isotherms. In 
certain respects weId solidification has much in common with continuous 
casting in that it is also a dynamic process. As illustrated in Fig. 4.45 the main 
difference is of course that in continuous casting the heat source (as defined 
by the mould) does not move, whereas in welding the heat source (the 
eIectrode) is moving. We shall now consider the latter case in more detail, but 
it will be found that certain conc1usions concerning weId solidification be­
haviour can weH be applied to both processes. 
Reat Flow in Welding and Continuous Casting 
As discussed earlier, there are many factors concerning heat distribution at 
the melt zone and the dynamics of the process, which are essentiaHy fairly 
similar in both continuous casting and welding. As an example we shaH first 
consider the welding process and then discuss how the results may be applied 
to continuous casting. In contrast to continuous casting, weId solidification 
involves a 'mould' that has approximately the same composition as the melt. 
240 
Isotherms Solidification 
Fusion weld 
x f v=weldin~ speed 
-ttf-.tHr.-. . Y 
z Continuous 
casting 
Isotherms 
v 
v=Plate withdrawal 
speed 
Fig. 4.45 IlIustrating the essential equivalence of isotherms ab out the heat sources in 
fusion welding and continuous casting.
