Repository: Ketankham/chatbot-meta-books

File: sem-book.txt (part 10 of 13)
discussed in section 5.1 implies that no useful analysis can be made of a region 
smaller than I ~tm x I ~tm x 111m there seemed to be no point in making the 
electron beam smaller than this. Indeed, as the low geometric efficiency of a 
crystal spectrometer means that a probe current of the order of I ~tA is 
required, the arguments of section 5.5, and equation 5.13, show that a probe 
of diameter'"" 111m is needed to obtain this level of beam current. 
However, electron probe mieroanalysers have progressed considerably, and 
an example is shown in Figure 6.8. A typical instrument is equipped with four 
computer controlled crystal spectrometers, containing a range of crystals such 
that the whole spectrum can be covered. An EDS system for preliminary 
qualitative analysis is filled. Secondary and backseallered imaging can be 
carried out, and the spatial resolution in secondary electron mode is beller 
than IOnm. A fixed focus light microscope is retained, not only for examina­
tion of the specimen, but more importantly for ensuring that the specimen 
height may be adjusted until it is on the Rowland circle. In the design of 
such an instrument , particular allention is paid to the electron gun which 
must be capable of providing the large beam currents necessary coupled with 
the extreme stability which is required if an analysis is to be carried out over a 
period of several hours. 
As well as automation of the spectrometers, the specimen stage will be 
motorized and be capable of computer control. Thus, areas of interest may 
be selected by the operator, and the instrument may then be left to carry out 
the analysis, perhaps running for several hours under automation. Such an 
instrument is ideally suited to an environment where accurate quantitative 
analysis is required from a large number of specimens on a routine basis. 
An alternative approach is to mount an energy dispersive detector on to an 
existing scanning microscope. This is ideal for qualitative analysis, and the 
majority of scanning electron microscopes arc now equipped with an EDS 
system, an example being seen in Figure 5.3. For reasons which are 
discussed in section 6.5, this may not be an ideal combination for the 
purposes of quantitative analysis; nevertheless, some scanning microscopes 
zzzPsgiolePfrpChemical analysis in the electron microscope 185 
Figure 6.8 An elettron probe microonalyser. (JEOL Ltd.) 
are capable of quantitative analysis, and some may also be filled with crystal 
spectrometers. For a laboratory which does not have the requirement for a 
dedicated electron probe microanalyser, a good analytical SEM provides an 
acceptable and cheaper alternative. 
6.3.2 The presentation of analytical information 
For all the instruments discussed in this section, which are based on a scanning 
electron beam, there are various ways in which qualitative analytical informa­
tion obtained from a suitable (ideally, flat) specimen can be presented , and the 
method selected will depend upon which of three types of information is 
required. This will be either (a) an analysis of a selected region of chemically 
homogeneous composition such as a phase, (b) an overall analysis of the whole 
or pari of a sample, or (c) an analysis to determine the variation of composition 
within a region of the sample. 
The first type of analysis is usually accomplished simply by a ·spot analysis', 
in which the electron beam is stopped and positioned earefully on the point to 
be analysed, which has been selected on the SEM screen while the image was 
still being displayed. The X-ray data, either a single peak or series of peaks 
being detected by a crystal spectrometer, or the whole spectrum being accu­
mulated by an EDS system, can be collected for as long as is necessary and the 
composition at the selected point (or more correctly in the sampling volume of 
zzzPsgiolePfrp186 Electron microscopy and analysis 
about I ~lm3) can be determined. As an alternative, instead of using a station­
ary beam, we might, while analysing, scan a small raster on the specimen, 
making sure that the raster was contained within a chemically homogeneous 
regiOn. 
The second type of analysis entails obtaining data from a larger area of the 
specimen, the actual area being, of course, dependent on the scale of 
the chemical heterogeneity in the specimen. For an EDS system this only 
requires scanning the beam over a suitable area which might be 
IOO~lm x I(){)~lm, as the X-rays are detected. The analysis is then an average 
of the area of the image on the screen. However, for a WDS system this is not 
possible, because, as may be seen from Figure 6.7, only one point P (strictly, 
one line) of the specimen lies on the Rowland circle. Therefore as the beam 
scans a raster, X-rays from regions other than those within a few micrometres 
of P will not be focused on the detector, will not be collected effectively, and a 
misleading result may be obtained. If an analysis of an area greater than about 
5 ~Im x 5 ~lm is required by WDS, then this must be done by scanning the 
specimen and not the beam. 
In order to examine the variation of chemical composition within a sample, 
many analyses must be carried out over the area of interest. There are three 
approaches to this problem; the simplest. and probably the best, is to use 
back scattered electron compositional imaging (section 5.7) to identify regions 
of chemical homogeneity, and then to carry out spot analyses of these areas. 
An alternative is to select the X-ray signal from an element of interest, and to 
display its intensity as the beam (or for a WDS system, the specimen) is 
scanned. For a crystal spectrometer, this simply requires the use of a 
ralemeter which will measure the instantaneous count rate, rather than the 
total number of counts from the selected peak. For an EDS system, it is 
necessary to make the ratemeter sensitive only to the counts going to a 
sclected number of channels. If the X-ray count rate measured by the 
ratemeter is used to deflect a spot on the display screen then a trace of 
composition versus distance as illustrated in Figure 6.9 can be obtained. 
Notice that although for case of recognition the 'line' of the analysis is 
shown superimposed on a micrograph of the specimen, these were taken separ­
ately. First an electron image of the specimen was recorded, then the spot was 
scanned along the chosen line and recorded on the same photographic 
exposure. Then the spot was scanned very slowly, taking IOO-500s, while the 
trace shown in Figure 6.9 was displayed and photographed. 
As can be seen from the example illustrated, this technique makes it quite 
simple to find the regions where there is a significant change in the concentra­
tion of an element. An accurate analysis is difficult, as the electron beam spends 
only a short time on each spot, and the counting statistics are poor. 
Another way of displaying information about the distribution of a single 
element is by what is often termed X-ray mapping. Using this technique, the X­
ray counter is uscd in a similar way to any of the other detectors in the SEM to 
zzzPsgiolePfrpChemical analysis in the electron microscope 187 
Figure 6.9 The variation of copper concentration across a section of an aluminium-copper alloy. 
The trace in the lower part of the figure is the copper count rate (i.e. the output of 
the rate meter) as the electron beam was scanned along the line indicated in the 
micrograph. 
form an image. This is essentially an extension of the linescan method discussed 
above, to two-dimensional scanning. In its simplest form, the display is made 
bright every time an X-ray photon is counted. The image then consists of 
bright dots. the dot density being a qualitative measure of the concentration 
of the clement of interest. As may be seen in Figure 6.10, the quality of such dot 
maps is not very good, primarily because the counting statistics are very poor 
even for exposures of more than 1000 s. 
A great improvement is obtained by using digital X-ray mapping to obtain 
this type of information. The concept of digital scanning electron microscopy 
zzzPsgiolePfrp{b} 
{<} 
Figure 6./0 X-ray 'dot' distribution maps from the aluminium-copper alloy of Figure 6.9. 
(0) Secondary electron image. (b) Copper K~ map. (el Aluminium K~ map. 
Despite the obvious presence of fine details within the copper-rich phase, the dot 
maps do not show it because of poor spatial resolution and poor counting statistics. 
zzzPsgiolePfrpChemical analysis in the electron microscope 189 
was introduced in section 5.10. In this method the beam is controlled by 
computer to move to a grid of points on the specimen, which is the digital 
equivalent of a raster. The beam remains at each of these points for a pre-set 
time, while an analysis is carried oul. The data are stored in the computer 
memory and may be displayed on a grey level or colour scale. Each analysis 
point then becomes a pixel in the displayed image. One of the advantages of 
this method is that, with an EDS system, data from several clements may be 
collected at the same time by directing the counts from specified channels of the 
spectrum into different computer stores. An electron image may be acquired at 
the same time. l'laving acquired a digital X-ray map, the data may be subse­
quently manipulated as discussed in section 5.10. An example of digital X-ray 
mapping , in which X-rays from four elements were acquired simultaneously is 
shown in Figure 6.11. Using the same control technology, digitallinescans may 
also be obtained. 
In obtaining an X-ray map from a solid specimen, it must be borne in mind 
that the spatial resolution is limited to around I ~lm, and there is no point in 
working at high magnifications. For example, the X-ray maps of Figure 6.11 
were obtained at a screen magnification of 200 (on a 10cm x 10cm screen) 
using a digital scan of 128 x 128 points which took 60 minutes. Each specimen 
pixel is thus approximately 4 11m x 4 ~lm, which is larger than the sampling 
volume, which it needs to be in order 10 avoid blurring of the image by 
overlap of data from adjaeent pixels (see section 5.4). 
Even so, the quality of an X-ray map does not compare with that of an 
electron image, and the reason for this, as we have mentioned before, lies in the 
poor counting statistics for X-rays as compared with electrons. This may 
elearly be seen if we analyse Figure 6.11. The total X-ray count rate was 
approximately 2000 cps and the beam current 10-9 A. The strongest peak 
was CoK ~, for which 10 channels were eounted. This amounts to around 
15% of the counts for the whole spectrum. The count rate for Co K~ was 
therefore approximately 250 cps. The 16384 pixels were seanned in a time of 
60 minutes, and therefore each pixel represents an analysis time of 0·2 s. 
Therefore the average number of Co K~ counts per pixel is 50. Referring 
back to the discussion of signal noise in section 5.5.2, we find that the noise 
is therefore J50 = 7, and, the minimum contrast level which can be distin­
guished in the image is given by equation 5.16, as 50%. Thus, considered as an 
image, the X-ray map is extremely poor. Compare this with the electron image 
of Figure 6.IIU), which was acquired in 100s at the same beam current of 
10-9 A. The number of backseattered electrons forming this image may be 
caleulated from equation 5.18, making an adjustment to allow for a 
128 x 128 pixel array, rather than the \000 x 1000 array assumed in that 
equation, and this works out at over 3 million detected electrons per pixel. 
This discussion elearly shows that although X-ray maps arc a very elegant way 
of displaying qualitative analytical information, they are not a practical pro­
position in most situations , and as stated above, a better and more rapid 
zzzPsgiolePfrp190 Electron microscopy and analysis 
(0) (b) 
(e) (d) 
Figure 6.11 Digital X-ray maps obtained simultaneously from a polished specimen of a hard­
facing alloy. The data were acquired in 60 minutes. (a) Silicon K~. (b) Molybdenum 
L,. (e) Chromium K,. (d) Cobalt K~. (e) Detail of (d) showing the individual 
pixels. (() A digital backscattered image of the same area. This image was acquired 
in loos. 
method of obtaining the same information is to use backseattered electron 
imaging in conjunction with X-ray spot analysis of selected areas. 
6.3.3 Practical problems of qualitative analysis 
When using any of the methods for obtaining analytical results which have just 
been discussed, it is necessary to bear in mind some practical problems which 
may arise with certain specimens. 
zzzPsgiolePfrpChemical analysis in the electron microscope 191 
.. 
(f) 
Figure 6. / / continued. 
Since the specimen is in a scanning electron microscope it must have a 
conducting surface (unless a low-voltage microscope is being used). Non-con­
ducting specimens must therefore be coated before being examined. The 
coating, however, will absorb X-rays as they arc emilled from the specimen 
and it will also emit its own characteristic X-rays. Consequently the coating 
should be as thin as possible, be of as Iowan atomic weight as possible, and it 
must not contain an element which might be of interest in the specimen. For 
these reasons, gold, which is generally used for SEM work, is less suitable as a 
coating material than carbon if the specimen is to be analysed. 
Another important point is that as X-rays, unlike secondary electrons, travel 
in straight lines from the specimen to the detector, we will not detect X-rays 
from regions of the specimen which arc not in the line of sight of the detector. 
Therefore on rough specimens we must be careful to interpret this as a topo­
graphical effect rather than one due to a variation of chemical composition 
across the specimen. An extreme example of this effect is shown in Figure 
6.12(b), where an X-ray map of oxidized copper spheres, taken with oxygen 
K" X-rays is shown. Comparison of (a) the secondary electron image and (b) 
the X-ray map clearly shows that the apparent variation of oxygen level is 
purely a topographic effect. For this reason it is preferabl e to work, where 
possible, with flat specimens for analysis. 
Another important point arises from the fact that X-rays originate deep in 
the specimen, and therefore we may detect X-rays from regions which arc not 
visible in the electron image. For example, as seen in Figure 6.13(a) and (b), we 
may find that X-rays from an unseen phase below the surface arc being 
collected. 
zzzPsgiolePfrp(0) 
(b) 
Figure 6./2 (0) Secondary elearon micrograph and (b) oxygen K~ distribution map from 
oxidized copper spheres. The apparent variation of oxygen content across the 
spheres is a topographic effect in which X-rays from one side of the spheres 
cannot reach the crystal spectrom eter. 
zzzPsgiolePfrpChemical analysis in the electron microscope 193 
(oj (b, «, 
Figure 6. / 3 Three common situations in which a false impression of local composition can be 
obtained. (a) In a region apparently consisting entirely of A, a region of B below 
the surface emits B X-rays. (b) Near the boundary between phases A and B, both 
types of X-ray are excited although the electron beam appears to be on the B 
phase. (c) In a rough specimen. B X-rays may be excited by fluorescence from the 
A region. 
Figure 6.13(c) shows another source of error which is particularly important 
for rough specimens. X-rays or high energy electrons emilled from the 
specimen may subsequently hit other areas of the specimen or even other 
parts of the microscope. and excite X-rays by fluorescence from these 
regions. This may of course produce a misleading analysis. WDS analysis is 
less prone to this problem than EDS analysis as the X-ray beam is well 
collimated by the spectrometer slits. 
6.4 X-ray analysis of thin specimens in the TEM 
We have seen in this chapter that X-ray analysis in the SEM or electron probe 
mieroanalyser is a very powerful analytical technique with much higher spatial 
resolution than conventional analytical methods. However, as discussed 
earlier, the spatial resolution is limited to the size of the sampling volume 
which is around 111m -much worse than the resolution of the electron micro­
scope when used for electron imaging. There arc many important features of a 
specimen which arc much smaller than 1 ~lm, and there has consequently been a 
great deal of effort in developing methods of X-ray analysis with higher spatial 
resolution. 
The problem may be overcome as shown schematically in Figure 6.14, by 
using thin specimens. Although the shape of the interaction volume depends 
somewhat on electron energy and the atomic number of the specimen, it is 
typically as shown in Figure 6.14(a), the lateral spread of the electron beam 
increasing with the depth of penetration. Therefore in a sufficiently thin 
specimen, as shown in Figure 6.14(b), the beam spread is much less. The 
shape of the truneated cone may be calculated, or determined from Monte 
Carlo simulation (see e.g. I-!ren ef aI., 1979), and for thin speeimens, the 
zzzPsgiolePfrp194 Electron microscopy and analysis 
, , , , , , 
, , , , 
, , 
, --
(0) (b) 
Figure 6. /4 A comparison ci the size of the region from which X-rays are excited in (a) a solid 
specimen. and (b) a thin specimen. 
beam spread (in nm) is given by 
B ~ O· (98(21 E)I pi A) 'I' 1'1' 16.3) 
where Z = atomic number, A = atomic weight, E = electron energy (keV), 
p = density (g!cm), and r = thickness (nm). 
Examples of beam spread for a range of materials are shown in Figure 6.15. 
Many transmission electron microscopes are now filled with EDS detectors 
so that chemical information as well as microstructural information may be 
obtained from thin specimens. One of the important consequenc es of using a 
very thin specimen is that the number of X-rays emillcd is much smaller than 
for a bulk specimen, and it is this factor which often limits the spatial resolu­
tion of thin film analysis. 
Co 
~ 
! 0", ~ , 
" i "" , 
e 
.~ "" • 
,o. 
o '00 '00 
Be.m spread (nm) 
Figure 6./5 The effect ci specimen composition and thickness on the lateral beam spread of 
IOOkeV electrons in a thin specimen. 
zzzPsgiolePfrpChemical analysis in the electron microscope 195 
In order to maximize the collection efficiency we need to place as large a 
detector as possible, close to the specimen. However, it is not as easy to do this 
in a TEM as in an SEM, as the specimen is located within the objective lens. In 
most cases, use of an EDS detector requires the objective lens of the TEM to be 
fitted with pole-pieces with a wider gap than normal, with some loss of image 
resolution. Detectors are either mounted horizontally, or near horizontally 
through the polepiece gap, in which case the specimen must be tilted in 
order to allow X-rays to enter the detector, or clse, if the geometry of the 
lens allows, an inclined detector is fitted. One of the advantages of a steeply 
inclined detector is that a specimen which is being examined in the TEM need 
not be specially tilted for analysis, and therefore any special diffracting con­
ditions needed for imaging can be maintained. However, as larger-diameter 
detectors can usually be accommodated in the horizontal or near horizontal 
position, there are advantages for this geometry as wcll. It is not uncommon 
for microscopes to be fitted with detectors in both the positions, and the 
spectra of Figure 6.6 were acquired in such an instrument. The inclined 
detector had a standard beryllium window, and the horizontal detector was 
an ultra-thin window detector. 
As discussed in Chapter 4, the electron beam in a TEM is normally not 
focused, but illuminates a large area of the specimen. In order to obtain X­
ray analysis with high spatial resolution, the beam must only impinge on the 
area to be analysed, and therefore a fine focused probe must be used. There are 
two ways in which this is commonly done. STEM attachments for transmission 
microscopes have been available for a number of years. In order to fulfil their 
function, they need to be able to form fine electron probes, typically of 
diameters down to '"" I nm. Therefore, using such an attachment, X-ray 
analysis of a spot, line, or area of a specimen can be carried out in the same 
way as in an SEM, except that the area of interest is normally located by 
imaging in STEM. One of the problems of using this type of equipment at 
the highest spatial resolutions is that on changing from STEM mode to a 
stationary spot mode for analysis, it is difficult to know exactly whereabouts 
on the specimen the spot is located to an accuracy of better than perhaps 
IOnm. Thus we can analyse a small volume of the specimen, but we arc 
sometimes not sure exactly where it is! 
In the latest generation of transmission electron microscopes, a very small 
probe (down to a diameter of 2 nm, or even less) can be formed when the 
microscope is in normal TEM imaging mode. Thus the area of interest can 
be located by TEM imaging, and the beam size can be reduced until it is 
smaller than the area to be analysed.· 
• You should he careful to ask exactly what is meant hy 'heam diameter'. Usually this refers to the 
rull width at half maximum (FWHM ) of a Gaussian distrihution or electrons. Howel"er. this 'hcam 
diameter" only contains 50% of the electrons. 
zzzPsgiolePfrp196 Electron microscopy and analysis 
Using either method, a spot size of less than 5 nm can readily be obtained, 
and therefore, if thin enough specimens arc used (Figure 6.15), it should 
perhaps be possible to analyse areas of this diameter. However, the low 
current in such small probes (equation 5.13) combined with the small 
number of X-rays generated in such thin specimcns, mcans that in a convcn­
tional TEM far too fcw X-rays to carry out a meaningful analysis can be 
collected. Therefore in a TEM or TEMjSTEM instrument, the minimum 
spatial resolution for analysis, which will of course depend on the nature of 
the specimen and the concentration of the elcmcnt being analysed, is obtained 
by optimizing the probe size and specimen thickness so as to obtain a sufficient 
signal. For a TEMjSTEM instrument it is difficult to obtain a spatial resolu­
tion of much less than 10 nm for a typical specimcn. Use of highcr brightness 
electron guns, particularly the field emission gun in a dedicated STEM or 
FEGTEM instrument (Chapter 7) enables substantially better resolution to 
be obtained with suitable specimens. 
In addition to the low count rate discussed above, there are one or two 
problems associated with TEM-bas ed analysis which have to be weighed 
against the great advantages of a small selectcd area of analysis. In thin 
specimens, the 'surface' region may be a significant fraction of the total 
volume analysed, and it is thcrefore particularly important that the specimen 
is prepared in such a way that the surface chemistry is unaltered. Great care 
must be taken with elcctropolishe d metals, ion beam thinned materials and 
biological specimens to avoid this problem. 
A further troublesome effect is the fluorescence or backscattered electron 
excitation of X-rays from the specimen holder and microscope column. The 
specimen in a TEM is much more closely surrounded by metal objects than is 
usually the case in the SEM, and mechanisms such as that illustrated in Figure 
6.13(c) therefore oecur frequently. These problems can be alleviated but not 
entirely cured by using a specimen and support grids made of carbon or 
beryllium. These then emit only very soft X-rays which are not normally 
detected, and therefore do not interfere with the analysis. 
The applications of thin film analysis are widespread in the fields of materials 
science and biology, and many examples of the use of the technique will be 
found in the further reading section at the end of the book. Two fairly typical 
applications to materials arc shown in Figurcs 6.16 and 6.17. 
6.5 Quantitative analysis in an electron microscope 
In our discussion of analysis up to this point we have been concerned only with 
the detection of clements in the specimen, i.e. qualitative analysis. There arc 
many occasions when it would be highly desirable to know more about the 
specimen in a quantitative way. 
For instance, three questions which are often of importance arc: 'What is the 
size and shape of the region which has bcen analysed?', 'What is the smallest 
zzzPsgiolePfrp50nm .. .. 
('J 
Intensity 
c, 
A, 
B, Au+Br 
B, 
o 5 10 15 k,y 
(b J 
Figure 6./6 Analysis of ultrafine gold particles. (a) The EDS spectrum . (b) from a single 3nm 
partide. shows that there is a small amount of bromine associated with each par­
tide (C. J. Kiely and J. Fink. University of Liverpool). 
zzzPsgiolePfrpA-- ___ _ ,-------. 
o Ipm 
'of 
, 
I I I 
'" , -• , -
0 , 
~ " I i , 
8 " < I , 
! < u " , I 
I 
" 
'w '" w 0 " '00 '" Oi,to"". from g,ai~ bound.ry {nm) 
,bf 
Figure 6. / 7 Thin film EDS analysis used to measure the depletion of chromium at a grain 
boundary in an austenitic stainless steel. This phenomenon makes such an alloy 
susceptible to stress corrosion. (a) Transmission electron micrograph showing a 
grain boundary containing partides of chromium carbide. (b) Chromium concen­
trations in the matrix determined from spot analyses as the boundary is traversed 
from A to B. (M. G. Lackey. Imperial College. London) 
zzzPsgiolePfrpChemical analysis in the electron microscope 199 
amount of element X which could be detected?' and 'How much of this element 
is present in this part of the specimen?' To find even an approximate answer to 
any of these questions requires a far deeper consideration of what happens 
inside the specimen as the X-rays arc first generated and then partially 
absorbed again, than we have so far had space for. All we can hope to 
achieve in this section is some understanding of why these questions are 
difficult to answer precisely and what sort of order of magnitude the answers 
are likely to have. 
Let us take the rolllllle analysed first. Obviously, it is that region from which 
the X-rays which reach the detector arc emillcd. As we have seen at the 
beginning of this chapter this must depend on where the X-rays are 
generated (i.e. how far the electron beam penetrates the sample) and how 
strongly the X-rays arc absorbed by the specimen on the way out. The 
volume is therefore going to depend on the electron beam energy, the 
average atomic weight of the sampling volume, the wavelength of the char­
acteristic X-rays being studied, the absorption coefficients of the specimen for 
these X-rays and the angle of incidence of the electrons on the surface, to 
mention only the five most obvious factors. Another confusing point is that, 
of the X-rays emilled, more will probably come from ncar the surface than will 
be able to escape from deeper inside the specimen. The analysis is therefore not 
uniformly representative of the whole sampling volume. Since we would have 
to make a large number of not very accurate assumptions in order to calculate 
theoretically the volume analysed, this is not normally allempted. The analyst 
has to be content with knowing that the analysis from a bulk specimen is likely 
to come from a volume of about 111m x 111m x 111m, or, as seen from Figure 
6.15, much less from a thin specimen. It is up to the analyst to select the 
appropriate technique and operating conditions to ensure that the sampling 
volume is smaller than the region of interest. 
6,5,' The limit of detectabilit y 
The minimum limit of detection for any element in a specimen is of particular 
importance when small eoncentrations arc suspect cd. It is not of much use to 
be told 'iron cannot be dctected in your sample', unless this cnablcs us to put 
an upper limit on the amount which could be present. The microanalyst 
therefore never gives this answer, but instead says that 'there must be less 
than (say) 0·1% of iron in your specimen'. X-ray counts, like other signals in 
the SEM, arrive at random, and we can only detect a peak in the spectrum if it 
is discernible from the background. The analysis of this situation is therefore 
analogous to the discussions in section 5.5.2 of the minimum discernible 
contrast level in an image. 
If the mean count level of the background is fJ, then the noise, or variation 
about this mean is IN. It is usually accepted that a peak can be recognized if 
it rises above the background level by at least 2JfJ. If the count rate in the 
zzzPsgiolePfrp200 Electron microscopy and analysis 
background is h counts pcr second, and if the counting timc IS r, then 
the background level is br, and the smallest detectable peak IS 2J(bt) 
above the background. What concentration of an element in the specimen 
would give this peak? To answer this we must compare our peak height with 
the peak height (P -8) given by a standard specimen consisting of the pure 
element. To a first approximation the minimum detectable concentration 
(M DC) is given by; 
MDC lOO(P-B)specimen 200Vbt . h "' = = welgt/o 
(P -B)pure ,(andard pI -hI 
where p is the peak count rate on 
slightly we get the pure element standard. Simplifying this 
MOe = 200..jh % 
(1' -h),fi ( 6.4) 
Clearly, if we wish to lower the MOe we ean, according to equation 6.4, reduce 
b, increase p, or increase r. Thc easiest of these is to increase the timc of 
analysis. A comparison of Figures 6.6(h) and 6.6(c) which were obtained in 
timcs of 50 sand 300 s rcspectively clearly shows how a longer counting time 
allows smaller peaks to be identified. However, it becomes impractical to count 
for longer than about lOOOs, not only because this would make a series of 
analyses very time consuming, but also because the beam intensity does not 
stay constant indefinitely, even on the best instruments, and if it varies percept­
ibly it will no longer be valid to compare the counts from the specimen with 
those from the standard, since they cannot be obtained under the same 
conditions. 
The other ways of improving the MOe really depend on the design and 
functioning of the analysis and detector system. EOS systems have poorer 
peak-to-background ratios than WOS systems, and both systems have worse 
peak-to-background ratios for the lighter elements. For all but the lighter 
elements , the MOe using an EDS system is around 0·1%, and that using 
WOS, an order of magnitude lower. However, the precise figure will depend 
on the atomic weight of the trace element compared to that of the specimen, 
because, as will be discussed in the next section, the soft X-rays from a light 
element will be strongly absorbed by a matrix of high atomic weight. 
6.5.2 Quantitative analysis of bulk specimens 
The principle of quantitative analysis is simple, and we have implicitly made 
use of it in discussing the minimum detection limit. To estimate the amount of 
an clement present we determine the number of characteristic X-ray counts 
from the specimen in a fIXed time interval, Nspec, and compare this figure with 
the number arriving from a standard of known composition in a similar time, 
zzzPsgiolePfrpChemical analysis in the electron microscope 201 
N,{d. The concentration of this element in the specimen, 
given by 
C -N,pee x C -,-x C spee - SId - s{d 
Ns{d Cspee, should then be 
( 6.5) 
where C,{d is the aecurately known concentration of this element in the 
standard, and each value of N is a peak count minus a background count. 
The background in an EDS spectrum varies continuously across the spectrum 
as may be seen in Figure 6.6, and accurate determination of the background 
level for any peak is not simple, although various modelling and filtering 
routines have been developed to aecomplish this task. 
As the two counts NspIX and NS1d have to be collected at different times, we 
must be certain that the analysis conditions have not changed between analysis 
of the specimen and the standard. This calls for a great deal of care, both in 
designing electron microprobe analysers and using them, in order to ensure 
that, in particular , the electron beam current remains constant for long periods. 
Even if this problem is overcome, we find that equation 6.5 is totally 
inadequate for the caleulation of concentrations. 
Most of the complicating factors arise because, inevitably, the specimen is 
not the same as the standard. In the most usual cases a specimen containing 
several elements is compared with a series of standards, each of which is a pure 
element, and the specimen is therefore likely to differ from each standard in its 
density and in the average atomic weight of its constituent atoms. The con­
sequence of these differences is that equation 6.4 may need correcting for some 
of, or, in the worst cases, all of the three factors known as atomic number effect 
(2), absorption (A) andjluorescence (F). Use of these corrections is commonly 
known as the ZAF tcchnique. Although analytical equipment suitable for 
quantitative analysis is always linked to computers equipped with the 
programs to rapidly carry out the ZAF corrections, the analyst needs to under­
stand their principle in order to ensure that the assumptions made in the ZAF 
corrections are appropriate to the analysis being carried out. 
Before considering the nature of these corrections, we will discuss the 
method by which the ZAF technique works. X-ray counts from an element 
are measured from both the specimen and the standard (which we will assume 
to be the pure element), and their ratio, k, is calculated. C,pee is given by 
C,pee=kx2xAxF ( 6.6) 
As we will find later in this section, the values of 2, A and F depend on factors 
such as the mean atomic weight of the spccimen and calculation of them 
therefore requires a prior knowledge of the specimen composition. The only 
way to proceed is to make a rough estimate of c,pee usually by taking it as k, 
(i.e. 2 = A = F = I), and to use this value to calculate approximate values of 
2, A and F. These values are then inserted into equation 6.5 and used 10 
calculate a more accurate value of Cspee, and this iterative calculation is 
zzzPsgiolePfrp202 Electron microscopy and analysis 
repeated until a constant value of c.pee results. No more than three or four 
iterations are normally required to obtain the result. None of the three correc­
tion factors can be caleulated precisely from first principles, but over the past 
40 years, approximate solutions have been obtained and continuously refined. 
The atomic lIumber correctioll, Z, is concerned with the efficiency with which 
an element generates X-rays, and this depends on two factors; (a) how far the 
electrons penetrate the specimen before they lose too much energy to excite 
further X-rays (see Figure 6.2), and (b) how many electrons arc backscattered 
without exciting any X-rays (sec Figure 5.8(a)). When the mean atomic number 
of the specimen differs considerably from that of the standard, the count rate 
for an element will not be linearly proportional to the amount present, and Z 
will therefore not be equal to I. For analysis of a heavy element in a light 
element matrix Z > I, and for a light element in a heavy element matrix Z < I. 
As an example of the magnitude of the effect, for sulphur (atomic 
number = \6) in a stainless steel (mean atomic number =27), Z is 0·87. This 
is an extreme example, and the effect is often much smaller. In determining the 
vanadium concentration (atomic number = 23) in the same steel, the correction 
factor Z is 0·99. 
The ahsorptioll correction, A, is also very important. As can be seen from 
Figure 6.2, many of the X-rays emerging from the specimen will have travelled 
a considerable distance within the solid and their intensity will have been 
reduced by absorption. The amount of the absorption depends very strongly 
on the elements in the specimen, through their mass absorption coefficient, ~t. It 
is quite likely that the specimen and the standard will have different mean 
absorption coefficients and therefore, even if X-rays were generated in 
exactly the same interaction volume in the standard and the specimen, the 
amount of absorption would differ. The magnitude of this correction can be 
quite large, especially where soft X-rays (e.g. the K lines of light elements, see 
Table 6.\) are emitted from specimens containing heavier clements. A severe 
example is the measurement of aluminium in a glass containing alumina 
(Ab03), silica (Si02) and lime (CaO). The factor A in equation 6.6 is then 
\·86. The absorption correction is often the most significant effect; for example, 
even the iron analysis in a stainless steel might need an 8% correction 
(A = \·08). The accuracy of any correction procedure depends on the values 
of p which arc used. Good experimental values are not available for all 
elements and X-ray lines (particularly for light clements) and this may be a 
limiting factor in many corrections. 
The final factor to be considered is fluorescence. From its very nature 
(see section 6.\) fluorescence cannot occur within a pure elemental 
standard. However, in a specimen containing several elements it must be con­
sidered. Fortunately fluorescence is a very ·inefficient' process and only a very 
small proportion of high energy X-rays excite lower energy fluorescent 
radiation. However, when elements of nearby atomic number are present, 
as tends to happen for example in steels (Cr = 24, Mn = 25, Fe = 26, Ni = 28) 
zzzPsgiolePfrpChemical analysis in the electron microscope 203 
the fluorescence effect. which gives rise to more of the lower energy X-rays 
than would be expected, can be important. One of the worst cases is that 
of chromium in steels where a correction of 15% (F=0·85) may be 
needed. 
The application of computer correction proced ures to good results from the 
analysis of solid specimens using well characterized standards should enable 
concentrations to be calculated to about ± 2% with a WOS and ± 6% with an 
EOS. However, these results can only be obtained by extremely careful experi­
mentation and where there are large amounts of the element present (say about 
10%). Thus, although it might be possible to measure the concentration of 
copper in a brass as 70·0 ± 1·4%, the carbon content of a steel could scarcely 
be calculated and quoted better than 0·3 ±0·2% because of the low concen­
tration and the lack of aecurate values for absorption coefficients of the "soft" 
carbon K" X-rays. 
One of the most important parameters in the correction equations is the X­
ray take-off anglc (~in Figure 6.7) which determines the X-ray path lengths in 
the specimen. It is extremely important that this should be the same on both 
specimen and standard and, indeed, at all points of the specimen which are to 
be analysed. Consequently any specimen for quantitative analysis must be flat 
on the scale of the electron beam diameter. It is usual to polish specimens 
immediately before analysis with an abrasive of 111m or 0·25 11m partiele size 
so that only very fine undulations are present. A flat specimen is also virtually 
essential for WOS analysis sinee, as Figure 6.7 shows, the specimen must lie 
exactly on the Rowland eirele for efficient detection of the X-rays. A rough 
specimen could not be moved sideways at all without re-aligning it on this 
eirele which would be a great ineonvenienee. It is one of the apparently great 
advantages of the EOS detector that it is extremely insensitive to the position 
of the specimen and, therefore , rough specimens ean easily be "analysed'. 
However if a quantitative analysis is required the take-off angle must be 
known and, therefore, a polished specimen is again necessary. It is worth 
bearing in mind that even a qualitative analysis from a point on the
