Repository: Ketankham/chatbot-meta-books

File: porter.txt (part 12 of 20)
Exercises 
Solutions to exercises 
Compiled by lohn C. Ion 
Index 431 
which diffusion can occur. If the activation energy for atomic migration is 
ilGm per atom,! can be written as w exp (-ilGm/kT) where w is a factor that 
includes the vibration frequency of the atoms and the area of the critical 
nucleus. The nucleation rate will therefore be of the form 
( ilGm) (ilG*) Nhom = wCo exp -kT exp -kT (5.11) 
This is essentially identical to Equation 4.12 ex ce pt that the temperature 
dependence of f has been taken into account. In order to evaluate this 
equation as a function of temperature wand ilGm can be assumed to be 
constant, but ilG* will be strongly temperature dependent. The main factor 
controlling ilG * is the driving force for precipitation ilGv, Equation 5.8. 
Since composition is variable the magnitude of ilGv must be obtained from 
the free energy-composition diagram. 
If the alloy Xo in Fig. 5.3, is solution treated at Tl and then cooled rapidly 
to T2 it will become supersaturated with Band will try to precipitate ß. When 
the transformation to a + ß is complete the free energy of the alloy will have 
decreased by an amount ilGo per mole as shown in Fig. 5.3b. ilGo is therefore 
the total driving force for the transformation. However, it is not the driving 
force for nucleation. This is because the first nuclei to appear do not signifi­
cantly change the a composition from Xo. The free energy released per mole 
of nuclei formed can be obtained as follows. 
If a sm all amount of material with the nucleus composition (X~) is removed 
from the a phase, the total free energy of the system will decrease by AGI 
where 
AGI = I-LÄX~ + I-LBX~ (per mol ß removed) (5.12) 
This follows simply from the definition of chemical potential given by 
Equation 1.29. AGI is a quantity represented by point P in Fig. 5.3b. If these 
atoms are now rearranged into the ß crystal structure and replaced, the total 
free energy of the system will increase by an amount 
AG2 = I-L~X~ + I-L~X~ (per mol ß formed) (5.13) 
268 Diffusional transformations in solids 
a+ß ß 
(a) A Xe XB- X 8 
~ß Gß A~~~~ ______ ~ 
(b) 0 XB~ 
Fig. 5.3 Free energy changes during precipitation. The driving force for the first 
precipitates to nucleate is ,lGn = ,lGv V m' ,lGo is the total decrease in free energy 
when precipitation is complete and equilibrium has been reached. 
which is given by point Q. Therefore the driving force for nucleation 
ilGn = ilGz -ilG1 per mol of ß (5.14) 
which is just the length PQ in Fig. 5.3b. The volume free energy decrease 
associated with the nucleation event is therefore simply given by 
ilGn • ilGv = --per umt volume of ß Vrn (5.15) 
where V rn is the molar volume of ß. For dilute solutions it can be shown that 
approximately 
t::.Gvc.x t::.X 
where Homogeneous nucleation in solids 269 
(5.16) 
(5.17) 
From Fig. 5.3a therefore it can be seen that the driving force for precipitation 
increases with increasing undercooling (t::.T) below the equilibrium solvus 
temperature Te. 
It is now possible to evaluate Equation 5.11 for alloy Xo as a function of 
temperature. The variation of t::.Gv with temperature is shown schematically 
in Fig. 5.4b. After taking into account the misfit strain energy term t::.Gs the 
T 
0 
(a) 
I:J. Tc 
o 
(c) Xo 
---0 
(b) 
---
o 
(d) I:J.G 
Te 
--T: 
N 
N 
Fig. 5.4 How the rate of homogeneous nuc1eation varies with undereooling for alloy 
Xo. (a) The phase diagram. (b) The effeetive driving force (tlGv -tlGs) and the 
resultant energy barrier tlG*. (e) The two exponential terms that determine N as 
shown in (d). 
270 Diffusional transformations in solids 
effective driving force becomes (äGv -äGs) and the effective equilibrium 
temperature is reduced to T~. Knowing (äGv -äGs) the activation energy 
äG* can be calculated from Equation 5.8 as shown. Figure 5.4c shows the 
two exponential terms in Equation 5.11; exp (-äG*lkT) is essentially the 
potential concentration of nuc1ei and, as with nuc1eation in liquids, this is 
essentially zero until a critical undercooling äTc is reached, after which it 
rises very rapidly. The other term, exp (-äGml kT), is essentially the atomic 
mobility. Since äGm is constant this decreases rapidly with decreasing 
temperature. The combination of these terms, Le. the homogeneous nuc1ea­
tion rate is shown in Fig. 5.4d. Note that at undercoolings smaller than äTc, 
N is negligible because the driving force äGv is too smalI, whereas at very 
high undercoolings N is negligible because diffusion is too slow. A maximum 
nuc1eation rate is obtained at intermediate undercoolings. For alloys contain­
ing less solute the critical supercooling will not be reached until lower abso­
lute temperatures where diffusion is slower. The resultant variation of N with 
T in these alloys will therefore appear as shown in Fig. 5.5. 
In the above treatment of nuc1eation it has been assumed that the nuc1ea­
tion rate is constant. In practice however the nuc1eation rate will initially be 
low, then gradually rise, and finally decrease again as the first nuc1ei to form 
start growing and thereby reduce the supersaturation of the remaining a. 
It has also been assumed that the nuc1ei are spherical with the equilibrium 
composition and structure of the ß phase. However, in practice nuc1eation 
will be dominated by whatever nuc1eus has the minimum activation energy 
barrier äG*. Equation 5.8 shows that by far the most effective way of mini­
mizing äG* is by the formation of nuc1ei with the smallest total interfacial 
energy. In fact this criterion is dominating in nuc1eation processes. Incoherent 
nuc1ei have such a high value of "y that incoherent homogeneous nUc1eation is 
virtually impossible. If, however, the nuc1eus has an orientation relationship 
with the matrix, and coherent interfaces are formed, äG* is greatly reduced 
T 
o A'----+-------T e(1 ) 
1---ir-------+---~---Te(2) 
NO) 
(2) (1) Xs 0 N 
Fig. 5.5 The effect of alloy composition on the nucleation rate. The nucleation rate 
in alloy 2 is always less than in alloy 1. 
Heterogeneaus nucleation 271 
and homogeneous nucleation becomes feasible. The formation of a coherent 
nucleus will of course increase IlGs wh ich decreases T~. But below T~ the 
decrease in -y resulting from coherency can more than compensate for the in­
crease in IlGs. Also, by choosing a suitable shape it is often possible to 
minimize IlGs as discussed in Section 3.4.3. 
In most systems the (l and ß phases have such different crystal structures 
that it is impossible to form coherent low-energy interfaces and homogeneous 
nucleation of the equilibrium ß phase is then impossible. However, it is often 
possible to form a coherent nucleus of some other, metastable phase (ß') 
which is not present in the equilibrium phase diagram. The most common 
example of this is the formation of GP zones which will be discussed in 
more detail later. 
There are a few systems in which the equilibrium phase may nucleate 
homogeneously. For example in the Cu-Co system Cu alloys containing 
1-3% Co can be solution treated and quenched to a temperature where Co 
precipitates. Both Cu and Co are fee with only a 2% difference in lattice 
parameter. Therefore very litde coherency strain is associated with the forma­
tion of coherent Co particles. The interfacial energy is ab out 200 mJ m -2 and 
the critical undercooling for measurable homogeneous nucleation is about 
40 oe. This system has been used to experimentally test the theories of 
homogeneous nucleation and reasonably close agreement was found1. 
Another system in which the equilibrium phase is probably formed 
homogeneously at a few tens of degrees undercooling is the precipitation of 
Ni3Al in many Ni-rich alloys. Depending on the system the misfit varies up to 
a maximum of 2%, and -y is probably less than 30 mJ m-2. Most other 
examples of homogeneous nucleation, however, are limited to metastable 
phases, usually GP zones. (See Section 5.5.1.) 
5.2 Heterogeneous Nucleation 
Nucleation in solids, as in liquids, is almost always heterogeneous. Suitable 
nucleation sites are non-equilibrium defects stich as excess vacancies, disloca­
tions, grain boundaries, stacking faults, inclusions, and free surfaces, all of 
which increase the free energy of the material. If the creation of a nucleus 
results in the destruction of adefeet, some free energy (IlGd) will be released 
thereby reducing (or even removing) the activation energy barrier. The 
equivalent to Equation 5.5 for heterogeneous nucleation is 
(5.18) 
Nucleation on Grain Boundaries 
Ignoring any misfit strain energy, the optimum embryo shape should be that 
which minimizes the total interfacial free energy. The optimum shape for an 
incoherent grain-boundary nucleus will consequently be two abutted spherical 
272 Diffusional transformations in solids 
caps as shown in Fig. 5.6, with 6 given by 
cos 6 = "faa/2"faß (5.19) 
(assuming "faß is isotropic and equal for both grains). The excess free energy 
associated with the embryo will be given by 
IlG = -VIlGv + Aaß"faß -Aaa "faa (5.20) 
where V is the volume of the embryo, Aaß is the area of a/ß interface of 
energy "faß created, and Aaa the area of a/a grain boundary of energy "faa 
destroyed during the process. The last term of the above equation is simply 
IlGd in Equation 5.18. 
a. 
>rOdiUS Ya.a. ,. 
a. r* 
volume v· 
Fig. 5.6 The critical nucleus size (V*) for grain boundary nucleation. 
It can be seen that grain boundary nucleation is analogous to solidification 
on a substrate (Section 4.1.3) and the same results will apply. Again the 
critical radius of the spherical caps will be independent of the grain boundary 
and given by 
(5.21) 
and the activation energy barrier for heterogeneous nucleation will be given 
by 
IlG~et = V~et = S(6) 
IlG60m V60m 
where See) is a shape factor given by 
1 See) = 2(2 + cos 6)(1 -cos e)2 (5.22) 
(5.23) 
The ability of a grain boundary to reduce IlGhet, i.e. its potency as a 
nucleation site, depends on cos S, i.e. on the ratio Yaa/2Yaß. 
V* and IlG* can be reduced even further by nucleation on a grain edge or 
grain corner, Figs. 5.7 and 5.8. Figure 5.9 shows how IlG~et/IlG~om depends 
on cos 6 for the various grain boundary nucleation sites. 
High-angle grain boundaries are particularly effective nucleation sites for 
incoherent precipitates with high "faß. If the matrix and precipitate are suf­
ficiently compatible to allow the formation of lower energy facets then V* and 
Heterogeneous nucleation 
Fig. 5.7 Critical nucleus shape for nucleation on a grain edge. 
Fig. 5.8 Critical nucleus shape for nucleation on a grain corner. 
• 6Ghet --.-t::.Ghom \~ 0·8 ~\ 
\\ 
0·6 '\ \, \\ , 0-4 
" Grain boundaries 
02 G . \ , . rain", 
corners' "_ ........ o 0-25 0·5 0'75 1O 
cos e 273 
Fig. 5.9 The effect of 6 on the activation energy for grain boundary nucleation 
relative to homogeneous nucleation. (After J.W. Cahn, Acta Metallurgia 4 (1956) 
449.) 
LlGhet can be further reduced as shown in Fig. 5.10. The nucleus will then 
have an orientation relationship with one of the grains. Such nuclei are to be 
expecred whenever possible, since the most successful nuclei, i.e. those which 
form most rapidly, will have the smallest nucleation barrier. 
Other planar defects such as inclusion/matrix interfaces, stacking faults 
and free surfaces can behave in a similar way to grain boundaries in reducing 
LlG*. Note, however, that stacking faults are much less potent sites due to 
their lower energy in comparison to high-angle boundaries. 
274 Diffusional transformations in solids 
Coherent 
<::: ß ~6cOherent a. 
a. 
Fig. 5.10 The critical nucleus size can be reduced even further by forming a 
low-energy coherent interface with one grain. 
Dislocations 
The lattice distortion in the vicinity of a dislocation can assist nucleation in 
several ways. The main effect of dislocations is to reduce the AGs-contribution 
to AG* by reducing the total strain energy of the embryo. A coherent nucleus 
with a negative misfit, i.e. a smaller volume than the matrix, can reduce its 
AG* by forming in the region of compressive strain above an edge disloca­
tion, whereas if the misfit is positive it is energetically favourable for it to form 
below the dislocation. 
Nucleation on dislocations mayaiso be assisted by solute segregation which 
can raise the composition of the matrix to nearer that of the precipitate. The 
dislocation can also ass ist in growth of an embryo beyond the critical size by 
providing a diffusion pipe with a lower AGm. 
Dislocations are not very effective for reducing the interfacial energy con­
tribution to AG*. This means that nucleation on dislocations usually requires 
rather good matching between precipitate and matrix on at least one plane, 
so that low-energy coherent or semicoherent interfaces can form. Ignoring 
strain energy effects, the minimum AG* is then achieved when the nucleus 
shape is the equilibrium shape given by the Wulff construction. When the 
precipitate and matrix have different crystal structures the critical nucleus 
should therefore be disc-like or needle-like as discussed in Section 3.4.2. 
In fcc crystals the ~<110> unit dislocations can dissociate to produce a ribbon 
of stacking fault, e.g. 
giving a stacking fault on (1i1) separated by two Shockley partials. Since the 
stacking fault is in effect four close-packed layers of hcp crystal (Fig 3.59b) it 
can act as a very potent nucleation site for an hcp precipitate. This type of 
nucleation has been observed for the precipitation of the hexagonal transition 
phase "I' in Al-Ag alloys. Nucleation is achieved simply by the diffusion of 
silver atoms to the fault. Thus there will automatically be an orientation 
relationship between the "I' precipitate (fault) and the matrix of the type 
(0001).y'/ /(lin" 
[1120]'1'; /[110]a 
wh ich ensures good matching and low energy interfaces. 
Heterogeneou s nucleation 275 
It should be noted that even in annealed specimens dislocation densities are 
often sufficiently high to account for any precipitate dispersion that is resolv­
able in the light microseope, i.e. -1 j..Lm-2. Figure 5.11 shows an example of 
niobium carbonitride precipitates on dislocations in a ferritic iron matrix. This 
is a so-called dark-field electron microscope micrograph in which the precipi­
tates are imaged bright and the matrix dark. The precipitates lie in rows along 
dislocations. 
Excess Vacancies 
When an age-hardening alloy is quenched from a high temperature, excess 
vacancies are retained during the quench. These vacancies can assist nuclea­
tion by increasing diffusion rates, or by relieving misfit strain energies. They 
may influence nucleation either individually or collectively by grouping into 
small clusters. 
Since LlGd is relatively small for vacancies, nucleation will only take place 
when a reasonable combination of the following conditions is met: low 
interfacial energy (i.e. fully coherent nuclei), sm all volume strain energy, and 
Fig. 5.11 Rows of niobium carbonitride preclpltates on dislocations in ferrite 
(x 108 000). (Dark-field electron micrograph in which the precipitates show up 
bright. ) 
276 Diffusional transformations in so lids 
high driving force. These are essentially the same conditions that must be 
fulfilled for homogeneous nucleation. Since individual vacancies or small 
clusters cannot be resolved with conventional transmission electron micros­
copy, evidence for the role of vacancies as hetergenous nucleation sites is 
indirect (discussed later). 
5.2.1 Rate of Heterogeneous Nucleation 
If the various nucleation sites are arranged in order of increasing äGd, i.e. 
decreasingäG*, the sequence would be roughly 
1. homogeneous sites 
2. vacancies 
3. dislocations 
4. stacking faults 
5. grain boundaries and interphase boundaries 
6. free surfaces. 
Nucleation should always occur most rapidlyon sites near the bottom of the 
list. However the relative importance of these sites in determining the overall 
rate at which the alloy will transform also depends on the relative concentra­
tions of the sites. For homogeneous nucleation every atom is a potential 
nucleation site, whereas only those atoms on grain boundaries, for example, 
can take part in boundary-assisted nucleation. 
If the concentration of heterogeneous nucleation sites is Cl per unit volume, 
the heterogeneous nucleation rate will be given by an equation of the form 
( äGm) (äG*) Nhet = wCI exp -kT . exp -kT nuclei m-3s-1 (5.24) 
This is plotted as a function of temperature in Fig. 5.12. Note that, as with 
heterogeneous nucleation in liquids, measurably high nucleation rates can be 
T 
a. 
o a. + ß ~-~====~==~--r. e 
N 
Fig. 5.12 The rate of heterogeneous nucIeation during precipitation of ß in alloy Xo 
as a function of undercooling. 
Heterogeneous nucleation 277 
obtained at very sm all driving forces. The relative magnitudes of the hetero­
geneous and homogeneous volume nucleation rates can be obtained by divid­
ing Equation 5.11 by 5.24 giving 
Nhet CI (dGhom -dGhet) --= -exp Nhom Co kT (5.25) 
(Differences in wand dGm are not so important and have been ignored.) 
Since dG* is always smallest for heterogeneous nucleation the exponential 
factor in the above equation is always a large quantity which favours a high 
heterogeneous nucleation rate. However, the factor (CdCo) must also be 
taken into account, i.e. the number of atoms on heterogeneous sites relative 
to the number within the matrix. For grain boundary nucleation 
(5.26) 
where 8 is the boundary thickness and D is the grain size. For nucleation on 
grain edges and corners (Cd Co) becomes reduced even further to (81 D)2 and 
(81 D)3. Therefore for a 50 fJ.m grain size taking 8 as 0.5 nm gives 
81 D = 10-5. Consequently grain boundary nucleation will dominate over 
homogeneous nucleation if the boundary is sufficiently potent to make the 
exponential term in Equation 5.23 greater than 105. Values for CdCo for 
other sites are listed in Table 5.1. 
In general the type of site wh ich gives the highest volume nucleation rate 
will depend on the driving force (dGv)' At very sm all driving forces, when 
activation energy barriers for nucleation are high, the highest nucleation rates 
will be produced by grain-corner nuc1eation. As the driving force increases, 
however, grain edges and then boundaries will dominate the transformation. 
At very high driving forces it may be possible for the (Cd Co) term to 
dominate and then homogeneous nucleation provides the highest nucleation 
rates. Similar considerations will apply to the relative importance of other 
heterogeneous nucleation sites. 
The above comments concerned nuc1eation during isotherm al transforma­
tions when the specimen is held at a constant temperature. If nucleation 
occurs during continuous cooling the driving force for nucleation will increase 
with time. Under these conditions the initial stages of the transformation will 
be dominated by those nucleation sites which can first produce a measurable 
volume nucleation rate. Considering only grain boundaries again, if "{aal "(aß 
is high, noticeable transformation will begin first at the grain corners, whereas 
if the grain boundary is less potent C'Yaahaß sm aller) nucleation may not be 
possible until such high driving forces are reached that less favourable hetero­
geneous or even homogeneous nucleation sites dominate. This will not of 
course exclude precipitation on potent heterogeneous sites, but they will 
make only a very small contribution to the total nucleation rate. 
Table 5.1 Cl/CO for Various Heterogeneous Nucleation Sites 
Grain boundary Grain edge Grain corner Dislocations 
D = 50 11m D = 50 11m D = 50 11m 105 mm-2 108 mm-2 
10-5 10-10 10-15 10-8 10-5 Excess vacancies 
Xv = 10-6 
10-6 ~ 00 
o 
Si; '? 
'" c' 
~ 
I::l "-
~ 
~ o 
~ 
I::l .... c' 
~ 
S· 
'" o "-§: 
Precipitate growth 279 
5.3 Precipitate Growth 
As explained above, the successful critical nuclei are those with the smallest 
nucleation barrier, i.e. the smallest critical volume. In the absence of strain­
energy effects the precipitate shape satisfying this criterion is that which 
minimizes the total interfacial free energy. Thus nuclei will usually be 
bounded by a combination of coherent or semicoherent facets and smoothly 
curved incoherent interfaces. For the precipitate to grow these interfaces 
must mi grate and the shape that develops during growth will be determined 
by the relative migration rates. As explained in Section 3.5.1, when the two 
phases have different crystal structures semicoherent interfaces have very low 
mobility and are forced to migrate by a ledge mechanism. Incoherent inter­
faces on the other hand are highly mobile. If there are problems in maintain­
ing a constant supply of ledges the incoherent interfaces will be able to 
advance faster than the semicoherent interface and a nucleus with one plane 
of good matching should grow into a thin disc or plate as shown in Fig. 5.13. 
This is the origin of the so-called Widmanstätten morphology12. 
The next few sections will be concerned with developing an approximate 
quantitative treatment for the ledge mechanism and for the rate of migration 
of curved incoherent interfaces, but before treating these two cases it is useful 
to begin with the simpler case of a plan ar incoherent interface. 
Slow 
A t 
Fig. 5.13 The effect of interface type on the morphology of a growing precipitate. 
(A) Low-mobility semicoherent interfaces. (B) High-mobility incoherent interfaces. 
5.3.1 Growth behind Planar Incoherent Interfaces 
It will be apparent from the above discussion that planar interfaces in crystal­
line solids will usually not be incoherent. However, one situation where 
approximately plan ar incoherent interfaces may be found is after grain­
boundary nucleation. If many incoherent nuclei form on a grain boundary 
they might subsequently grow together to form a slab of ß precipitate as 
shown in Fig. 5.14. 
Imagine that such a slab of solute-rich precipitate has grown from zero 
thickness and that the instantaneous growth rate is v. Since the concentration 
of solute in the precipitate (Cß) is higher than in the bulk (Co) the matrix 
adjacent to the precipitate will be depleted of solute as shown. Also since the 
interface is incoherent diffusion-controlled growth and local equilibrium at 
280 Diffusional transformations in solids 
a 
(0) 
ß ---40 V a 
-----~-----
Ce ----
(b) x -----.. ~ 
Fig. 5.14 Diffusion-controIIed thickening of a precipitate plate. 
the interface can be assumed, i.e. the solute concentration in the matrix 
adjacent to the ß will be the equilibrium value Ce. The growth rate (v) will 
depend on the concentration gradient at the interface dC/dx. 
For unit area of interface to advance a distance dx a volume of material 
1 . dx must be converted from a containing Ce to ß containing Cß moles of B 
per unit volume, i.e. (Cß -Ce)dx moles of B must be supplied by diffusion 
through the a. The flux of B through unit area in time dt is given by 
D(dC/dx)dt, where D is the interdiffusion coefficient (or interstitial diffusion 
coefficient). Equating these two quantities gives 
dx D dC v=-= .-dt Cß -Ce dx (5.27) 
As the precipitate grows solute must be depleted from an ever-increasing 
volume of matrix so that dC/dx in the above equation decreases with time. 
To make this quantitative, consider a simplified approach originally due to 
Zener2. If the concentration profile is simplified to that shown in Fig. 5.15 
dC/dx is given by aCo/L where aco = Co -Ce. The width of the diffusion 
zone L can be obtained by noting that the conservation of solute reqmres the 
two shaded areas in Fig. 5.15 to be equal, i.e. 
Precipitate growth 281 
~X~ 
Fig. 5.15 A simplification of the concentration profile. 
where x is the thickness of the slab. The growth rate therefore becomes 
D(dCo)2 v = ---~--'-'----
2(Cß -Ce)(Cß -Co)x (5.28) 
If it is assumed that the molar volume (V m) is a constant, the concentrations in 
the above equation can be replaced by mole fractions (X = CV m). Further­
more, for the sake of simplicity it can often be assumed that 
Cß -Co = Cß -Ce· Integration of Equation 5.28 then gives 
dXo J 
x = ((Xß _ Xe) (Dt) (5.29) 
and 
(5.30) 
where ilo = Xo -Xe (Fig. 5.16) is the supersaturation prior to precipita­
tion. 
Te - - - - - - - - - -
oY-;. 
t:.Xo 
o o 
Fig. 5.16 The effect of temperature and position on growth rate, v. 
282 Diffusional transformations in solids 
The following points are important to note regarding these equations. 
1. x rx J(Dt), i.e. precipitate thickening obeys a parabolic growth law. 
2. v rx ilo, i.e. for a given time the growth rate is proportional to the 
supersaturation . 
3. v rx J(D/t). 
The effect of alloy composition and temperature on growth rate is illus­
trated in Fig. 5.16. Growth rates are low at small undercoolings due to small 
supersaturation ilo but are also low at large undercoolings due to slow 
diffusion. A maximum growth rate will occur at so me intermediate under­
cooling. 
When the diffusion fields of separate precipitates begin to overlap 
Equation 5.30 will no longer apply, but growth will decelerate more rapidly 
and finally cease when the matrix concentration is Xe everywhere, Fig. 5.17. 
Although these equations are only approximate and were derived for a 
plan ar interface, the conclusions are not significantly altered by more thor­
ough treatments or by allowing curved interfaces. Thus it can be shown that 
c 
(0 ) 
-------------
(b) Oistonce 
Fig. 5.17 (a) Interference of growing precipitates due to overlapping diffusion fields 
at Iater stage of growth. (b) Precipitate has stopped growing. 
Precipitate growth 283 
any linear dimension of a spheroidal precipitate increases as j(Dt) provided 
all interfaces migrate under volume diffusion control. 
Usually grain boundary precipitates do not form a continuous layer along 
the boundary but remain as isolated particles. The growth of such precipitates 
can occur at rates far greater than allowed by volume diffusion. The reason 
for this is that the grain boundary can act as a collector plate for solute as 
shown in Fig. 5.18.22 Growth of such a so-called grain-boundary allotrio­
morph involves three steps: (1) volume diffusion of solute to the grain 
boundary; (2) diffusion of solute along the grain boundary with so me at­
tachment at the precipitate rim; and (3) diffusion along the a/ß interfaces 
allowing accelerated thickening. This mechanism is of greatest significance 
when substitution al diffusion is involved. In the case of interstitial solutions 
diffusion short circuits are comparatively unimportant due to the high volume 
diffusion rates. 
Salute 
1 1 ~ßa"......--+---l ! Gmin ~i ( ~ (l r boundary 
Fig. 5.18 Grain-boundary diffusion can lead to rapid lengthening and thickening of 
grain boundary precipitates. 
5.3.2 Dijfusion-Controlled Lengthening of Plates or Needles 
Imagine now that the ß precipitate is a plate of constant thickness having a 
cylindrically curved incoherent edge of radius r as shown in Fig. 5.19a. Again 
the concentration profile across the curved interface will appear as shown in 
Fig. 5.19b, but now, due to the Gibbs-Thomson effect, the equilibrium con­
centration in the matrix adjacent to the edge will be increased to Cr. The 
concentration gradient available to drive diffusion to the advancing edge is 
therefore reduced to !lCI L where !lC = Co - Cr and L is a characteristic 
diffusion distance. The diffusion problem in this case is more complex as 
diffusion occurs radially. However, solution of the relevant equations shows 
that L is given by kr where k is a numerical constant (-1). By analogy with 
Equation 5.27, therefore, the lengthening rate will be given by 
D !lC v= .-Cß -Cr kr (5.31) 
The composition difference available to drive diffusion will depend on the 
tip radius as shown in Fig. 5.20. With certain simplifying assumptions it can 
284 Diffusional transformations in solids 
(0) ;Ä JB 
r~)"/ , 
ß a A 
V 
-
-+V 
L 
------1---.?.t 
----_ f1~ ._ ~ -Xo 
- -
(b) 
Distonce olong A Ä 
Fig. 5.19 (a) The edge of a plate-like precipitate. (b) A concentration profile along 
AN in (a). 
be shown that 
(5.32) 
where l1X = Xo -Xr, Uo = Xo -Xe and r* is the critical nucleus radius, 
i.e. the value of r required to reduce !J.X to zero. Again, assuming constant 
molar volume, the above equations can be combined to give 
(5.33) 
This equation will apply as long as there is no decrease in supersaturation far 
from the interface due to other precipitates. The difference between this 
equation and Equation 5.30 is that for a given plate thickness the lengthening 
rate should be constant, i.e. x cx: t (linear growth). 
Although the above equations were developed for the lengthening of a 
plate, the same equations can be derived for the lengthening of a needle under 
diffusion-controlled growth. The only difference is that the edge of a needle 
has a spherical tip so that the Gibbs-Thomson increase in free energy is 
2'YVrn/r instead of 'YVrn/r. The value of r* in Equation 5.33 will, therefore, 
be different for a plate and a needle. 
t @T1 
G 
(0) 
t 
T a 
T1 
(b) Precipitate growth 
I 
I 
1r fo 
I I 
I / I 
;:.. I I::J /::,.x 
a+ß 
XB~ Gß , 
r \ I 
Xß 285 
Fig. 5.20 The Gibbs-Thomson effect. (a) Free energy curves at Tl' (b) Corres­
ponding phase diagram. 
The above treatment only applies to plates or needles that lengthen by a 
volume diffusion-controlled continuous growth process. This is a reasonable 
assumption for the curved ends of needles, but in the case of plate-like 
precipitates the edges are often faceted and are observed to migrate by a 
ledge mechanism. Atoms can then only attach at the ledges and new 
equations must be derived as discussed below. 
Another source of deviation between theory and practice is if solute can be 
transported to the advancing precipitate edges by short-circuit diffusion in the 
broad faces of the precipitate plate. 
5.3.3 Thickening 01 Plate-like Precipitates 
The treatment given in Section 5.3.1 for a planar incoherent interface is only 
valid for interfaces with high accommodation factors. In general this will not 
be the case for the broad faces of plate-like precipitates which are semicoher­
ent and are restricted to migrate by the lateral movement of ledges. 
For simplicity, imagine a plate-like precipitate that is thickening by the 
lateral movement of linear ledges of constant spacing A and heigr.t h, 
Fig. 5.21. It can readily be seen that the half-thickness of the plate should 
286 Diffusional transformations in solids 
h __ U 
~ A 
Fig. 5.21 Thickening of plate-like precipitates by ledge mechanism. 
increase at a rate v given by 
uh v =-
A (5.34) 
where u is the rate of lateral migration. 
The problem of ledge migration is very similar to that of plate lengthening. 
The necessary composition changes required for precipitate growth must be 
achieved by long-range diffusion to and from the ledges as shown in Fig. 5.21. 
If the edges of the ledges are incoherent the matrix composition in contact 
with the ledges will be Xe and growth will be diffusion controlled. A similar 
treatment to that given in Section 5.3.2 then gives the rate of lateral migration 
as3 
D~o u=-----k(Xß -Xe)h (5.35) 
This is essentially the same as Equation 5.33 for the lengthening of a plate 
with h = rand Xr = Xe, i.e. no Gibbs-Thomson effect. Combining the 
above equations shows that the thickening rate is independent of hand given 
by 
D~o v = ----=--k(Xß -Xe)A (5.36) 
Thus, provided the diffusion fields of different precipitates do not overlap, the 
rate at which plates thicken will be inversely proportional to the interledge 
spacing A. The validity of Equation 5.36 is dependent on there being a 
constant supply of ledges. As with faceted solid/liquid interfaces, new ledges 
can be generated by various mechanisms such as repeated surface nucleation, 
spiral growth, nucleation at the precipitate edges, or from intersections with 
other precipitates. With the exception of spiral growth, however, none of 
these mechanisms can maintain a supply of ledges with constant A. 
By using hot-stage transmission electron microscopy it is possible to mea­
sure the thickening rates of individual precipitate plates. Figure 5.22 shows 
results obtained from a'Y plate in the Al-Ag system4. It can be seen that there 
I 
ClJ -.Q 
0. -o V) 
V) E 
~ e c­..xV) U(J) .-C 
F=-<f. Overall transformation kinetics- TTT diagrams 
700 
600 
500 
400 
300 
200 ~Initial thickness 
100 
0~2='=0~40=--=60L::---:8:l::-0-1~OO-:----'12L-:-0-14..L..0-1...L60---l18-0~ 
Reaction time -Seconds 287 
Fig. 5.22 The thickening of a 'Y plate in an AI-15 wt% Ag alJoy at 400 oe. (From 
C. Laird and H.1. Aaronson, Acta Metallurgica 17 (1969) 505.) 
are appreciable intervals of time when there is no perceptible increase in plate 
thickness followed by periods when the thickness increases rapidly as an 
interfacial ledge passes. The two smooth lines in the figure are upper and 
lower limits for the rate of thickening for a planar incoherent interface in the 
same system, assuming diffusion control. The ledge mechanism is clearly a 
very different process. The fact that there is no perceptible increase in 
thickness except when ledges pass is strong evidence in favour of the immobil­
ity of semicoherent interfaces. It can also be seen that the thickening rate is 
not constant implying that ledge nucleation is rate controlling. 
Measurements on precipitates in other systems indicate that even within 
the same system the thickness/time relationship can vary greatly from plate to 
plate, presumably depending on differences in the ease of nucleation of new 
ledges. 
5.4 Overall Transformation Kinetics-TTT Diagrams 
The progress of an isothermal phase transformation can be conveniently 
represented by plotting the fraction transformation (f) as a function of time 
and temperature, i.e. a TIT diagram as shown in Fig. 5.23a for example. For 
transformations of the type a ~ ß, fis just the volume fraction of ß at any 
time. For precipitation reactions a' ~ a + ß, f can be defined as the volume 
of ß at time t divided by the final volume of ß. In bath cases fvaries from 0 to 
1 from the beginning to the end of the transformation, Fig. 5.23b. 
Among the factors that determine f(t, T) are the nucleation rate, the 
growth rate, the density and distribution of nucleation sites, the overlap of 
diffusion fields from adjacent transformed volumes, and the impingement of 
288 Diffusional transformations in solids 
(0) 
log t----
, 
f 
O~-L __ ~~ ____________ ~_ 
(b) logt ~ 
Fig. 5.23 The percentage transformation versus time for different transformation 
temperatures. 
adjacent transformed volumes. Some of the problems involved are illustrated 
in Fig. 5.24. After quenching to the transformation temperature the meta­
stable a phase will contain many nucleation sites (usually heterogeneous). 
One possible sequences of events, Fig. 5.24a, is that nuclei form throughout 
the transformation so that a wide range of particle sizes exists at any time. 
Another possibility is that all nuclei form right at the beginning of transforma­
tion, Fig. 5.24b. If all potential nucleation sites are consumed in the process 
this is known as sire saturation. In Fig. 5 .24a, f will depend on the nucleation 
rate and the growth rate. In Fig. 5.24b, f will only depend on the number of 
nucleation sites and the growth rate. For transformations of the type a ~ ß 
or a ~ ß + 'Y (known collectively as cellular transformations) all of the 
parent phase is consumed by the transformation product, Fig. 5.24c. In these 
cases the transformation does not terminate by the gradual reduction in the 
growth rate, but by the impingement of adjacent cells growing with a constant 
velocity. Pearlite, cellular precipitation, massive transformations and recrys­
tallization belong to this category. 
Overall transformation kinetics- TTT diagrams 289 
• . ",,' . O' 0 ....0 
~ 
----Ci) 
-----(0 
Ci) 
0 (a) Beginning End 
o 0 0 0000 0 
• ~ 0 0 -----0 0 
• 0 
00 0 0 0 
(b) Nudeation sites 
(e) L---___ ~ 
Fig. 5.24 (a) Nucleation at a eonstant rate during the whole transformation. 
(b) Site saturation-all nucleation oeeurs at the beginning of transformation. (e) A 
eellular transformation . 
As a simple example of the derivation of f(t, T) consider a cellular trans­
formation (a ~ ß) in which ß cells are continuously nucleated throughout the 
transformation at a constant rate N5. If the cells grow as spheres at a constant 
rate v, the volume of a cell nucleated at time zero will be given by 
43 4 3 V = -11'r = -11'( vt) 3 3 
A cell which does not nucleate until time T will have a volume 
The number of nuclei that formed in a time increment of dT will be NdT per 
unit volume of untransformed a. Thus if the particles do not impinge on one 
another, for a unit total volume 
290 Diffusional transformations in solids 
i.e. 
(5.37) 
This equation will only be valid for f ~ 1. As time passes the ß cells will 
eventually impinge on one another and the rate of transformation will de­
crease again. The equation valid for randomly distributed nuclei for both long 
and short times is6 
f = 1 -exp ( -i Nv3t4) (5.38) 
Note that this is the same as Equation 5.37 for short times, since 
1 -exp (-z) = z when z ~ 1. It is also reasonable for long times since as 
t~ oo,f~ 1. 
~Equation 5.38 is known as a lohnson-Mehl-Avrami equation. In general, 
depending on the assumptions made regarding the nucleation and growth 
processes, a variety of similar equations can be obtained with the form 
f = 1 -exp (-ktn) (5.39) 
where n is a numerical exponent whose value can vary from -1 to 4. Provided 
there is no change in the nucleation mechanism, n is independent of tempera­
ture. k, on the other hand, depends on the nucleation and growth rates and 
is therefore very sensitive to temperature. For example, in the case above, 
k = 'ITNv3/3 and both N and v are very temperature sensitive. 
Since exp (-0.7) = 0.5 the time for 50% transformation (to.s) is given by 
i.e. kt3.s = 0.7 
0.7 
to.s = klln 
For the ca se discussed above 
0.9 (5.40) 
(5.41) 
Consequently it can be seen that rapid transformations are associated with 
large values of k, i.e. rapid nucleation and growth rates, as expected. 
Civilian transformations that occur on cooling are typified by C-shaped 
TIT curves as shown in Fig. 5.23a. This can be explained on the basis of the 
variation of nucleation and growth rates with increasing undercooling. At 
temperatures close to Te the driving force for transformation is very sm all so 
that both nucleation and subsequent growth rates are slow and a long time is 
required for transformation. When LlT is very large, on the other hand, slow 
diffusion rates limit the rate of transformation. A maximum rate is, therefore, 
obtained at intermediate temperatures. 
Precipitation in age-hardening alloys 291 
5.5 Precipitation in Age-Hardening Alloys 
The theory of nucleation and growth that has been described above is able to 
provide general guidelines for understanding civilian transformations. Let us 
now turn to a consideration of so me examples of the great variety of civilian 
transformations that can occur in solids, and begin with alloys that can be 
age-hardened. These alloys are characterized by phase diagrams such as that 
shown in Fig. 5.1a(i). Two extensively researched and illustrative examples 
are aluminium-copper and aluminium-silver alloys. 
5.5.1 Precipitation in Aluminium-Copper Alloys 
CP Zones 
Figure 5.25 shows the Al-rich end of the Al-Cu phase diagram. If an alloy 
with the composition AI-4 wt% Cu (1.7 atomic %) is heated to a tempera­
ture of about 540°C all copper will be in solid solution as a stable fee Cl phase, 
and by quenching the specimen rapidly into water there is no time for any
