Repository: Ketankham/chatbot-meta-books

File: porter.txt (part 17 of 20)
Exercises 
Solutions to exercises 
Compiled by lohn C. Ion 
Index 431 
[101]-y/ /[llI]"" disloeations 
Fe-(1.5-1.8 wt% C) fee ~ bet (111)-y/ /(011)",' {259}-y mainly twinned \::J [101]) /[111]"" S.; 
Fe-(27-34 wt% Ni) fee ~ bee (111)-y/ /(011)"" {259}-y mainly twinned ~ c' [101]-y/ /[111 ]",' ;::s 
~ Fe-(11-29% Ni)- fee ~ bet (111)-y/ /(011)"" {259}-y mainly twinned '" (0.4-1.2% C) [101]-y/ /[111]"" ~ 
Fe-(7-1O% AI)-2% C fee ~ bet (111») /(011)"" {3 10 15}-y twinned ~ Cl [101]-y/ /[111],. ~ 
Fe-(2.8-8% Cr)- fee ~ bet probably as for Fe-C alloys {225}-y mixed twins and I::l 
5' (1.1-1.5% C) disloeations ~ 
Fe-4.5 wt% Cu fee ~ bee as for Fe-C alloys {112}-y laths, disloeations 
Co fee ~ hep (111») /(OOOl)a' {111}-y staeking faults 
[112]) /[lIOO]a' or 
[lIOll /[1120]a' 
Ti bee ~ hep (110») /(OOOl)a' {89,12}-y' {133}-y mixed twins and 
disloeations 
Zr bee~ hep (110)-y/ /(0ü01)a' {569}-y' {145}-y 
Li bce~ hep (11O)-y/ / (0001 )"" {441} 
Martensite crystallography 391 
eoherenee between the martensite and parent austenite and this would have 
resulted in additional displacements of the surfaee, or of the lines traversing 
the plate. In order that the habit plane is left undistorted, the martensitie 
transformation appears to oeeur by a homogeneous shear parallel to the habit 
plane (see Fig. 6.2). Sinee the 'Y ~ a' transformation is also assoeiated with 
-4% expansion, this implies in turn that the dilatation in quest ion must take 
pi ace normal to the habit plane, i.e. normal to the lens. However, so me 
homogeneous dilatation of the habit plane may be neeessary. 
The question now arises: ean the bet martensite lattice strueture be gener­
ated by simple shear parallel to the habit plane, together with a sm all 
dilatation normal to the plane? In order to answer this question adequately 
we must eonsider the erystallography of the 'Y ~ a' transformation in more 
detail. 
It has been stated that the habit plane of a martensite plate remains 
undistorted following the transformation. An analogous situation is found in 
twinning as illustrated in Fig. 6.6a and b. It is eonvenient to eonsider the 
(111)'1 (112)'1 twinning re action illustrated in Fig. 6.6a in terms of the 
homogeneous shear of a sphere, Fig. 6.6b. In the shearing plane K, the lattiee 
is undistorted, i.e. it is invariant. Let us assurne first that the equivalent 
maeroseopie shape change in the formation of a martensite plate is a twinning 
shear oeeurring parallel to the habit (or twinning) plane, plus a simple 
uni axial tensile dilatation perpendicular to the habit plane. Astrain of this 
type is termed: an invariant plane strain, beeause a shear parallel to the habit 
plane, or an extension or eontraetion perpendieular to it, eannot change the 
positions or magnitude of veetors lying in the plane. We shall now try to 
answer the question of whether the fee lattiee ean be homogeneously de­
formed to generate the bet strueture. 
6.2.1 The Bain Model of the fee ~ bel Transformation 
In 1924, Bain5 demonstrated how the bet lattiee eould be obtained from the 
fee strueture with the minimum of atomie movement, and the minimum of 
strain in the parent lattiee. To illustrate this we shall use the eonvention that 
x, y, z and x', y', z' represent the original and final axes of the fee and bee unit 
eells as illustrated in Fig. 6.7. As shown by this figure, an elongated unit eell 
of the bee strueture ean be drawn within two fee eells. Transformation to a bee 
unit eell is aehieved by: (a) eontraeting the eell 20% in the z direetion and 
expanding the eell by 12% along the x and y axes. In the ease of steels, the 
earbon atoms fit into z' axes of the bee eell at ~(100) positions eausing the 
lattice to elongate in this direetion. In 1 atomie % esteei, for example, 
earbon oeeupies one position along the z' axis for every 50 iron unit eells. The 
positions oeeupied by the earbon atoms in the bet strueture do not exaetly 
eorrespond to the equivalent oetahedral positions in the parent fee struetute, 
and it is assumed that small shuffies of the e atoms must take plaee during the 
transformation. 
392 
(0) 
(b) Diffusionless transformations 
Matrix 
011> Twinning 
plane 
Twin 
("1> Twinning 
plane 
d,sheor 
direction 
K,.shear 
plane 
Fig. 6.6 (a) Showing the twinning of an fee strueture. Blaek and white circles 
represent atoms on different levels. (R.E. Reed-Hill , Physical Metallurgy Principles, 
2nd edn., Van Nostrand, 1973.) (b) Graphical representation of a twinning shear 
occurring on a plane K1 in a direction d (from C.M. Wayman, Introduction to the 
Crystallography of Martensite Transformations, MaeMillan, New York, 1964). 
It is an interesting fact that the Bain deformation involves the absolute 
minimum of atomie movements in gene rating the bee from the fee lattiee. 
Examination of Fig. 6.7 shows that the Bain deformation results in the 
following eorrespondenee of erystal planes and directions: 
(111)"1 ~ (Oll)u' 
[101 1"1 ~ [ii 11u' 
[1101'1 ~ [lOO]u' 
[1l2]-y ~ [0111u' 
(0) y z Z 
x ... x 
---J:) Y 
, 
(b) a. 
Fig. 6.7 Bain correspondence for the a ~ a' transformation. Possible interstitial 
sites for carbon are shown by crosses. To obtain a' the 'Y unit cell is contracted about 
20% on the C axis and expanded about 12% on the a axes. I 
~ 
~ 
~. 
~ 
'"' ~ 
'" Ei 
~ .... {l 
~ 
~ \0 
~ 
394 Diffusionless transformations 
Experimental observations of orientation relationships between austenite and 
martensite show that (111)'1 planes are approximately parallel to (Oll)", planes, 
and that the relative direetions ean vary between (101)'111(111)" (the Kurd­
jumov -Sachs relation) and (110)'111(101)" (the Nishiyama-Wasserman rela­
tion). These two orientations differ by ~5° about [111]'1' 
By using the sphere ~ ellipsoid transformation applied earlier to demons­
trate the twinning shear (Fig. 6.6) we ean now test whether the Bain deforma­
tion also represents a pure deformation in whieh there is an undeformed 
(invariant) plane. If a sphere of unit radius represents the fee strueture then 
after the Bain distortion it will be an ellipsoid of revolution with two axes (x' 
and y') expanded by 12 % and the third axis (z') eontraeted by 20%. The x' z' 
seetion through the sphere before and after distortion is shown in Fig. 6.8. In 
this plane the only veetors that are not shortened or elongated by the Bain 
distortion are OA or 0' A'. However in order to find a plane in the fee 
strueture that is not distorted by the transformation requires that the veetor 
OY' (perpendieular to the diagram) must also be undistorted. This is clearly 
not true and therefore the Bain transformation does not fulfil the require­
ments of bringing about a transformation with an undistorted plane. 
Henee the key to the erystallographie theory of martensitie transformations 
is to postulate an additional distortion whieh, in terms of Fig. 6.8, reduees the 
extension of y' to zero (in fact a slight rotation, e, of the AO plane should also 
be made as shown in the figure ). This seeond deformation ean be in the form 
of disloeation slip or twinning as illustrated in Fig. 6.9. Applying the twinning 
analogy to the Bain model, we ean see that an internally twinned martensite 
plate ean form by having alternate regions in the austenite undergo the Bain 
strain along different contraction axes such that the net distortions are eom­
pensated. By also adjusting the width of the individual twins, the habit plane 
of the plate ean even be made to adopt any desired orientation. These 
features of twinned martensite plates are illustrated in Fig. 6.10. In this figure 
<I> defines the angle between so me referenee plane in the austenite and the 
martensite habit plane. It is seen that <I> is a funetion of twin widths I, 11 (see, 
I A I 
~"TZ~( contraction ax is) 
--tt--X' (expansion axis) 
y' (expansion axis) 
Fig. 6.8 The Bain deformation is he re simulated by the pure deformation in 
compressing a sphere elastically to the shape of an oblate ellipsoid. As in the Bain 
deformation, this 'transformation' involves two expansion axes and one contraction 
axis. 
Martensite crystallography 395 
Austenite Martensite 
Fig. 6.9 This figure illustrates schematically how dislocation glide or twinning of the 
martensite can compensate for a pure lattice deformation such as a Bain deformation 
and thereby reduce the strain of the surrounding austenite. The transformation shear 
(s) is defined. Note how s can be reduced by slip or twinning. 
e.g. Fig. 6.9c). On this basis, the habit plane of the martensite plate can be 
defined as a plane in the austenite which undergoes no net (macroscopic) 
distortion. By 'net distortion', it is meant that the distortion when averaged 
over many twins is zero. There will of course be loeal regions of strain energy 
associated with the (x' hinterface of the twins at the edge of the plate. 
However, if the plate is very thin (a few atomic spaeings) this strain can be 
relatively smalI. 
Martensite habit plane 
Fig. 6.10 Twins in martensite may be self-accommodating and reduce energy by 
having alternate regions of the austenite undergo the Bain strain along different axes. 
396 Diffusionless transformations 
In the crystallographic theory, it is assumed that slip or twinning occurs on 
suitable (lll){ll2}", systems, corresponding to equivalent (lIO){llO}-y planes 
in the austenite. Since the {ll2}",(lll)", system is that commonly adopted for 
bcc slip or twinning, the physical requirements of the theory are satisfied. 
6.2.2 Comparison of Crystallographic Theory with Experimental Results 
Some plots of experimental measurements typical of habit planes in steel 
martensites are shown in Fig. 6.11. These results indicate that there is a fairly 
wide scatter in experimental measurements for a given type of steel, and that 
alloying additions can have a marked effect on the habit plane. It appears that 
on reaching a critical carbon content, martensite in steel changes its habit 
plane, these transitions being approximately {1ll} ~ {225} ~ {259}-y with 
increasing C content (there is overlap of these transitions in practice). As a 
general rule, the {lll} martensites are associated with a high dislocation 
density lath morphology, or consist of bundles of needles Iying on {lll}-y 
planes, while the {225}-y and {259}-y martensites have a mainly twinned plate or 
lens morphology. However, any exact morphological description of marten­
si te is not possible since, after thickening and growth, the shapes of the 
martensites are often quite irregular. Twinning is more predominant at high 
carbon or nickel contents and is virtually complete for {259}-y martensites. In 
stainless steel, the habit plane is thought to be nearer {ll2}, which has been 
explained in terms of a lattice invariant shear on {lOl}(lOI)"" corresponding to 
{111}(121)-y. Transmission electron micrographs of lath and twinned steel 
martensites are shown in Fig. 6.12, which also illustrates the 'classical' 
definition of lath and plate morphologies. 
The notable success of the crystallographic theory is that it was able to 
predict the fine substructure (twinning or slip) of martensite before it was 
actually observed in the electron microseope. For a typical (high-carbon) steel 
III 
Fe-8% Cr-low-C stE"el 
Stainless steel~ 
225 Fe-3% Cr-low-C steel 
«0'4wt%C) 
Fe-0'45wt%C ~1'5% Csteel 
to l'4wt% C ~ 
~259 
Fe-l'8% C st~el 
001 011 
Fig. 6.11 Martensite habit planes in various types of steel. 
(al 
, 1 ).Jm Theories of martensite nucleation 
(bl 
1).Jlll 397 
midrib , 
Fig. 6.12 Transmission eIectron micrographs of (a) lath martensite and (b) 
twinned martensite . Note the midrib in the twinned martensite, which is thought to be 
the first part of the plate to grow. 
for example, to achieve a (259)'{ habit plane, twins having a spacing of only 
8-10 atomic planes, or -3 nm, are predicted. Twin thicknesses of this 
order of magnitude are observed in electron micrographs of high carbon 
martensites. On the other hand, it is usually difficult to predict exactly the 
habit plane of a given alloy on the basis of known lattice parameters, dilata­
tions, etc., and apart from a few cases, the theory is mainly of qualitative 
interest. The theory is essentially phenomenological, and should not be used 
to interpret the kinetics of the transformation. Attempts at combining the 
crystallographical aspects of the transformation with the kinetics have, 
however, recently been made and will be discussed later. 
6.3 Theories of Martensite Nucleation 
A single plate of martensite in steel grows in 10-5 to 10-7 S to its full size, at 
velocities approaching the speed of sound. Using resistivity changes to 
monitor the growth of individual plates of martensite in, e.g. Fe-Ni alloys, 
398 Diffusionless transformations 
speeds of 800-1100 m/s have been measured (Nishiyama, 1978)6. The 
nucleation event is thus very important in martensitic transformations be­
cause of its likely influence on the final form of the full-grown plate. This 
implies that the nucleation of martensite influences the strength and tough­
ness of martensitic steels, since for a given austenite grain size, if the number 
of nuclei is large, then the final grain size of the martensite will be finer and 
hence the steel may be stronger. 
Because of the great speed of growth of martensite, it is extremely difficult 
to study this transformation experimentally. An example of Bunshah and 
Mehl's (1953) resistivity measurements7 is shown schematically in Fig. 6.13, 
indicating that 0.' gives a lower resistivity than -y. The small initial increase in 
resistivity is explained in terms of the initial strain of the austenite lattice by 
the martensite nucleus. This suggests in turn that the initial nucleus should be 
coherent with the parent austenite. This factor could be an important starting 
point when considering how nucleation occurs. 
6.3.1 Formation of Coherent Nuclei of Martensite 
The total increase in Gibbs free energy associated with the formation of a 
fully coherent inclusion of martensite in a matrix of austenite can be 
expressed as: 
ÄG = A-y + VÄGs -VÄGv (6.5) 
where -y is the interfacial free energy, ÄGs is the strain energy, ÄGv the 
volume free energy release, V the volume of the nucleus and A the surface 
Resistivity 
y 
I -----a 
Time 
Fig. 6.13 Resistivity changes during the growth of single plates of rnartensite across a 
grain in a Fe-Ni alloy. Frorn this it can be calculated that the velocity of growth is 
ab out 1000 rn/so (After R. Bunshah and R.F. Mehl, Transactions AlME 197 
(1953) 1251.) 
Theories of rnartensite nucleation 399 
area. This expression does not account for possible additional energies that 
may be available due, e.g. to thermal stresses during cooling, externally 
applied stresses, and stresses produced ahead of rapidly growing plates. As 
with other nucleation events there is a balance between surface and elastic 
energy on the one side, and chemical (volume) free energy on the other. 
However, in martensitic transformations the strain energy of the coherent 
nucleus is much more important than the surface energy, since the shear 
component of the pure Bain strain is as high as s = 0.32 which pro duces large 
strains in the surrounding austenite. On the other hand, the interfacial 
(surface) energy of a fully coherent nucleus is relatively smalI. 
Consider the nucleation of a thin ellipsoid al nucleus, with radius a, 
semi-thickness c and volume V, as iIIustrated in Fig. 6.14. In agreement with 
experimental observations, we assume that nucleation does not necessarily 
occur at grain boundaries. We also assume to begin with that nucleation 
occurs homogeneously without the aid of any other types of lattice defects. As 
seen from Fig. 6.14, the nucleus forms by a simple shear, s, parallel to the 
plane of the disc, and complete coherency is maintained at the interface. On 
this basis Equation 6.5 can be written 
2(2 -u) 4 
äG = 2-rra2-y + 2IJ.V(s/2f 8(1 _ u) -rrc/a -3-rra2c . äGy (6.6) 
where -y refers to the coherent interfacial energy of the coherent nucleus, u is 
the Poissons ratio of the austenite, and IJ. is the shear modulus of the 
austenite. If u = t Equation 6.6 can be simplified to: 
16-rr 4-rr äG = 2-rra2-y + -3 (s/2flJ.ac2 --3 a2c . äGy ~ ~ ~ (6.7) 
surface elastic volurne 
Fig. 6.14 Schematic representation of a martensite nuc1eus. 
400 Diffusionless transformations 
In this expression, the negative term llGy is the free energy difference at the 
Ms temperature between the austenite and martensite phases and is defined in 
Fig. 6.3a. The middle term referring to the strain energy, is due to the shear 
component of strain only and neglects the small additional strain due to the 
dilatation which is assumed to occur normal to the disco As pointed out by 
Christian (1965)', the most favourable nucleation path is given by the 
condition that the habit plane is exactly an invariant plane of the shape 
transformation (to re du ce coherency energy) although this is not necessarily 
realized in practice. The minimum free energy barrier to nucleation is now 
found by differentiating Equation 6.7 with respect to a and c, and by 
subsequent substitution we obtain: 
512 "{3 
llG* = 3 . (IlGy)4 . (S/2)4J.l2'TT joules/nucleus (6.8) 
This expression is thus the nucleation barrier to be overcome by thermal 
fluctuations of atoms if classical, homogeneous nucleation is assumed. It is 
seen that the energy barrier is extremely sensitive to the values chosen for ,,{, 
llGy and s. The critical nucleus size (c* and a*) is also highly dependent upon 
these parameters. It can be shown that: 
and 2"{ c* =--llGy 
* _ 16"{J.l(s/2)2 
a -(IlGy)2 (6.9) 
(6.10) 
Typically llGy = 174 MJ m -3 for steel. s varies according to whether the net 
shear of a whole plate (e.g. as measured from surface markings) or the shear 
of a fully coherent plate (as measured from lattice fringe micrographs) is 
considered. For the present we shall assurne a value of 0.2 which is the 
'macroscopic' shear strain in steel. We can only guess at the surface energy of 
a fully coherent nucleus, but a value of ~20 mJ m-2 seems reasonable. Using 
these values gives c* /a* = 1/40, and llG* = 20 eV, wh ich in fact is too high 
for thermal fluctuations alone to overcome (at 700 K, kT = 0.06 eV). 
Indeed, there is plenty of experimental evidence to show that martensite 
nucleation is in fact a heterogeneous process. Perhaps the most convincing 
evidence of heterogeneous nucleation is given by small particle 
experiments S•9•1O • 
In these experiments sm all single-crystal spheres of Fe-Ni of a size range 
from submicron to a fraction of a millimetre were cooled to various tempera­
tures below the M" and then studied metallographically. These experiments 
showed that: 
1. Not a11 particles transformed even if cooled down to + 4 K, i.e. ~300 °C 
below the Ms of the bulk material; this appears to completely rule out 
Theories of martensite nucleation 401 
homogeneous nucleation, since this should always occur at a certain 
undercooling. Indeed, the maximum undercooling for certain alloys 
reached as much as 600-700 °C 
2. The average number of nuclei (based on plate counts) was of the order 
of 104 per mm3; this is less than to be expected for purely homogeneous 
nucleation. 
3. The number of nuclei increases substantially with increasing supercool­
ing prior to transformation; on the other hand, the average number of 
nuclei is largely independent of grain size, or even whether the particles 
(of a given size) are single crystals or polycrystalline. 
4. The surface does not appear to be a preferred site for nucleation. 
On the basis of (3) and (4) it is thought that since surfaces and grain 
boundaries are not significantly contributing to nucleation, then the trans­
formation is being initiated at other defects within the crystal. The most likely 
types of defect which could produce the observed density of nuclei are 
individual dislocations, since an annealed crystal typically contains ~ 105 or 
more dislocations per mm2. 
6.3.2 Role of Dislocations in Martensite Nucleation 
A number of researchers have considered possible ways in which dislocations 
may contribute to martensite nucleation. It is instructive to consider so me of 
these ideas and see how they can fit in with the various features of martensitic 
transformations already discussed. 
Zener (1948)11 demonstrated how the movement of (112)'Y partial disloca­
tions during twinning could generate a thin bcc region of lattice from an fcc 
one, and this is illustrated in Fig. 6.15. In this figure the different layers of the 
close-packed planes of the fcc structure are denoted by different symbols and 
numbered 1, 2, 3, from bottom to top layer. As indicated, in the fcc lattictr 
the normal twinning vector is 51, wh ich can be formed by the dissociation of 
an ~(11O) dislocation into two partials: 
5 = 51 + 52 
i.e. (6.11) 
a a _ a _ _ 
2[110] = 6[211] + 6[121] 
In order to generate the bcc structure it requires that all the 'triangular' 
(Level 3) atoms jumps forward by ~51 = f2[211]. In fact, the lattice produced 
is not quite the bcc one after this shear, but requires an additional dilatation 
to bring about the correct lattice spacings. As pointed out by Christian (1965)1, 
however, this re action produces a bcc lattice only two atom layers thick. 
Recent electron microscopy work by Brooks et al. (1979)12 indicated that 
402 Diffusionless transformations 
'03808080 
2~0~0~O~ 
(111)y O~O~O~O 
(110) I a. °0°0°0° 
f1 
OtOtO~O 2 
b~_ \J b1dwinning 
shear 
1 t' . 2" wlnnlng shear 
Fig. 6.15 Zener's model of the generation of two-atom-thick martensite by a 
half-twinning shear (some additional minor adjustments are also needed). 
thicker nuclei couid form by this mechanism at dislocation pile-ups, where the 
partial dislocations are forced closer together thereby reducing the slip vec­
tors such that the core structures correspond to a bcc stacking. Pile-ups on 
nearby planes can hence interact such as to thicken the pseudo-bcc region. 
An alternative suggestion was earlier made by Venables 14\ (1962) also in 
connection with the formation of martensite in stainless steels, i.e. in the case 
of alloys of low stacking fault energy. Venables proposed that a' forms via an 
intermediate (hcp) phase which he termed epsilon martensite, thus: 
(6.12) 
Using the same atomic symbols as before, Venables' transformation mecha­
nism is shown in Fig. 6.16. The €'-martensite structure thus thickens by 
inhomogeneous half-twinning shears on every other {111})' plane. Such 
faulted regions have been observed to form in conjunction with martensite 
and an example is given in Fig. 6.17. On the other hand, there has been no 
direct evidence of the € --,> a transition, and recent electron microscopy work 
Theories 0/ martensite nucleation 403 
2·54 
(OOO~, [1120] 
~ 
2·54 Ä 
2'40Ä 
2'48 Ä 
Fig. 6.16 Venables' model for the 'Y -+ E' -+ (x' transformation in stainless steel. 
indicates that the E' and 0.' phases in martensitic stainless steels form 
independently of each other by different mechanisms, i.e. the transformation 
reactions in stainless steel are of the type 'Y ~ E or 'Y ~ 0.112•14• Other 
detailed models of how dislocations may bring about the martensitic trans­
formation in iron alloys have been given, e.g. by Bogers and Burgers (1964)15 
and more recently by Olson and Cohen (1976)16. 
404 Diffusionless transformations 
Fig. 6.17 Dislocation-assisted martensite transformation in a plastically deformed 
17% Cr-8% Ni Stainless steel. (DY courtesy of B. Lehtinen, Institute far Metals 
Research, Stockholm , Sweden.) 
Another example of the fact that the half-twinning shear in fee material ean 
induee a martensitie transformation is in eobolt17. In this ease there is an 
fee ~ eph transformation at around 390 oe. The generation of large numbers 
of ~(112)'Y partial disloeations on {111}'Y planes has been observed direct1y in 
the transmission eleetron mieroseope using a hot stage, as shown in Fig. 6.18. 
The staeking faults in this ease appeared to initiate at grain boundaries. The 
habit plan is {111}'Y and the orientation relationship is (111)"1// (0001)". The 
transformation is reversible (at ~430 0c) and the eph ~ fee reaetion oeeurs 
by the following dissoeiation on the hep basal plane: 
1 __ 1 _ 1_ 
3[1210] ~ 3[0110] + 3[1100] (6.13) 
As before, the re action has to oeeur on every other hep plane in order to 
generate the fee strueture. 
It is thus seen that some types of martensite ean form direetiy by the 
systematic generation and movement of extended disloeations. It is as if the 
Ms temperature of these alloys marks a transition from positive to negative 
staeking fault energy. It appears, however, that this type of transformation 
~ 
5thloyer~ 
(JJt I Ist IOyer.....-o--e-----19· 28' 
1 J.l1T1 -1 [Iioo) 
~ t::i ~ (OOOI ' 
Fig. 6.18 Dislocation-assisted martensite transform ation in cobalt. The insert illus­
trates the way stacking fault formation induces the fcc -~ hcp transformation. (After 
Z. Nishiyama, Martensitic Transformation , Academic Press, 1978.) ~ 8 ..., 
~ . 
..Q., 
~ ;::, 
~ 
'" ~. 
;:; 
:::: 
~ ;::, -ö' ;:; 
~ 
406 Diffusionless transformations 
can not occur in high stacking fault energy nor in thermoelastic martensites, 
and it is thus necessary to consider alternative ways in which dislocations can 
nucleate martensite other than by changes at their cores. It is also difficult to 
understand twinned martensite, merely on the basis of dislocation co re 
changes. 
6.3.3 Dislocation Strain Energy Assisted Transformation 
We now consider the possibility that the nucleation barrier to form coherent 
nuclei can be reduced by the help of the elastic strain jield of a dislocation. 
This theory20 thus differs fundamentally from the other dislocation-assisted 
transformation theories discussed, all of which were based on atomic shuffles 
within the dislocation core. We also note that in this case it is unnecessary that 
the habit plane of the martensite corresponds to the glide planes of austenite. 
Furthermore, it is assumed that coherent nuclei are generated by a pure Bain 
strain, as in the classical theories of nucleation. 
1t can be shown that the strain field associated with a dislocation can in 
certain cases provide a favourable interaction with the strain field of the 
martensite nucleus, such that one of the components of the Bain strain is 
neutralized thereby reducing the total energy of nucleation. This interaction 
is illustrated schematically in Fig. 6.19, in wh ich it is seen that the dilatation 
associated with the extra half plane of the dislocation contributes to the Bain 
strain. Alternatively the shear component of the dislocation could be utilized. 
Such an interaction thus modifies the total energy of Equation 6.5 to: 
(6.14) 
where ßGd represents the dislocation interaction energy which re duces the 
nucleation energy barrier. It can be shown that this interaction energy is given 
by the expression: 
ßGd = 2f1S1T . ac . b (6.15) 
Fig. 6.19 IlIustrating how one of the strain components of the Bain deformation may 
be compensated for by the strain field of a dislocation wh ich in this case is tending to 
push atom planes together. 
Theories of martensite nucleation 407 
where 5 refers to the Burgers veetor of the disloeation, and s refers to the 
sh.ear strain of the nucleus. 
The interaetion energy used in Equation 6.15 assurnes that a complete loop 
is interaeting with the nucleus. In praetiee it is likely that only apart of a 
disloeation will be able to 'reaet' with the nucleus in this way. 
Equation 6.14 may now be written in full (see Equation 6.7) as: 
16TI 4TI ß.G = 2TIa2-y + 3(s/2)2j.1ac 2 -ß.Gv 3 a2c -2f1STIaC . b (6.16) 
By summing the various eomponents of this expression it is possible to 
eompute the total energy of a martensite nucleus as a funetion of its diameter 
and thiekness (a, c), whether it is twinned or not (this affeets s, see, e.g. 
Fig. 6.9) and the degree of assistanee from the strain field of a disloeation (or 
group of disloeations). This result is shown sehematieally in Fig. 6.20a. It has 
been ealculated that a fully eoherent nucleus ean reaeh a size of about 20 nm 
diameter and two to three atoms in thiekness by this partial interaetion with 
the strain field of a disloeation. However, it will not be able to thieken or even 
grow larger unless twins form or slip oeeurs to further reduee strain energy. 
The attraetive feature of this theory is that it essentially eombines the erystal­
lographie eharaeteristics of the inhomogeneous shear and the Bain strain in 
terms of total strain energy at nucleation. It is thus in line with the majority of 
the known charaeteristies of martensite, including the initial straining of the 
lattiee due to the eoherent nucleus (see Fig. 6.13) and the faet that an 
inhomogeneous shear is neeessary for growth. It even shows that in prineiple 
nucleation ean oeeur in the vicinity of any disloeation, thus underlining the 
Fully coherent 
nucleus 
I--.... e-==:::::::::==-::::::~~::----I .. N ucl eu s s iz e 
I I " 
-ve ...... 
" \ 
Critical size \ 
for coherency loss\ 
twinned nucleus 
Fig. 6.20 (a) Schematic diagram based on Equation 6.16, illustrating the need for 
the nuc1eus to twin if it is to grow beyond a certain critical size. (b) Lattice image of 
the tip of a martensite plate in a Ti-Ni alloy. The first interfacial dislocation behind the 
growing front is indicated. (After R. Sinc1air and H.A. Mohamed, Acta Metallurgica 
26 (1978) 623. 
408 
( b) 
Fig. 6.20 (continued) Diffusionless transformations 
the next dislocotions '-- -nucleote here_ 
l?' 
growing front 
Martensite growth 409 
statistical correlation between dislocation density in well-annealed austenite 
and martensite formation indicated by the small particle experiments. 
The Ms temperature is thus associated with the most potent nuclei, perhaps 
depending on the orientation or configuration of the dislocation, or groups of 
dislocations with respect to the potential martensite nucleus. The large under­
coolings below bulk Ms as observed from the small particle experiments thus 
reflect the statistical prob ability that ideally oriented dislocations are rela­
tively few and far between, so that high chemical driving forces are needed in 
most cases. The burst phenomenon, in wh ich an autocatalytic process of 
rapid, successive plate formation occurs over a small temperature range in, 
e.g. Fe-Ni alloys, is explicable on this basis by the large elastic stresses set up 
ahead of a growing plate. In this case, the elastic strain field of the plate acts 
as the necessary interaction term in Equation 6.10. The question of whether 
slip or twinning occurs at the critical nucleus size in order to assist growth of 
the nucleus appears to be a function of the alloy content and Ms temperature, 
and this factor will be taken up in more detail in the next section on marten­
si te growth. 
In summary, we have not dealt with all the theories of martensite nuclea­
tion in this section as recorded in the literature, or even with all alloys 
exhibiting martensitic transformations. Instead we have attempted to illus­
trate some of the difficulties associated with explaining a complex event which 
occurs at such great speeds as to exclude experimental observation. A gen­
eral, all-embracing theory of martensite nucleation has still evaded us, and 
may not even be feasible. 
6.4 Martensite Growth 
Once the nucleation barrier has been overcome, the chemical volume free 
energy term in Equation 6.10 becomes so large that the martensite plate 
grows rapidly until it hits a barrier such as another plate, or a high angle grain 
boundary. It appears from observations, that very thin plates first form with a 
very large ale ratio (see Fig. 6.14) and then thicken afterwards. In high 
carbon martensites this often leaves a so-called "midrib" of fine twins, and an 
outer less well defined region consisting of fairly regular arrangements of 
dislocations. In low carbon lath martensite, transmission microscopy reveals a 
high dislocation density, sometimes arranged in cellular networks in the case 
of very low C content, but no twins (see Fig. 6.12). In very high carbon 
martensite (259 type), only twins are observed. 
In view of the very high speeds of growth, it has been conjectured that the 
interface between austenite and martensite must be a glissile semicoherent 
boundary consisting of a set of parallel dislocations or twins with Burgers 
vector common to both phases, i.e. transformation disloeations. The motion 
of the dislocations brings about the required lattice invariant shear trans­
formation. As noted in Section 3.4.5, the motion of this interface mayor may 
not generate an irrational habit plane. 
410 Diffusionless transformations 
The habit plane transition in steels and Fe-Ni alloys as a function of 
alloying content of: {111}-y lath ~ {225}-y mixed lath/twins ~ {259}-y twinned 
martensite, is not properly understood. An important factor is thought to be 
that increased alloying lowers the Ms temperature and that it is the tempera­
ture of transformation that dictates the mode of lattice invariant shear. 
Qualitatively, the slip-twinning transition in a crystal at low temperatures is 
associated with the increased difficulty of nucleating whole dislocations 
needed for slip. It is thought that the critical stress needed for the nucleation 
of a partial twinning dislocation is not so temperature dependent as the 
Peierls stress for a perfect dislocation l9• On the other hand, the chemical 
energy available for the transformation is largely independent of Ms tempera­
ture. This implies that as the Ms temperature is lowered the mechanism of 
transformation chosen is governed by the growth process having least energy. 
The other factor affecting mode of growth, as discussed in the previous 
section, is how the nucleus forms. If the nucleus forms by the generation of a 
homogeneous Bain deformation, the orientation of the nucleus in the auste­
nite is again dependent upon it finding the lowest energy. This may not 
coincide with anormal glide plane in the austenite-and in highly alloyed 
systems it evidently does not. On the other hand, the inhomogeneous shear 
during growth has to be dictated by the normal modes of slip or twinning 
available. This suggests that if the habit plane of the martensite is irrational, it 
may have to grow in discrete steps which are themselves developed by 
conventional modes of deformation. The resulting plate would then be, for 
example, likened to a sheared-over pack of cards (see, e.g. Fig. 6.9b). We 
now consider the two main cases of rational (Iath) and irrational (plate) 
martensite growth in steel in more detail. 
6.4.1 Growth of Lath Martensite 
The morphology of a lath with dimensions a > b ~ c growing on a 
{111}-y plane (see Fig. 6.20b) suggests a thickening mechanism involving the 
nucleation and glide of transformation dislocations moving on discrete ledges 
behind the growing front. This picture of growth is suggested, e.g. in the work 
of Sinclair and Mohammad (1978)20 studying NiTi martensite and Thomas 
and Rao (1978)21 in the case of steel martensite. 
It seems possible that due to the large misfit between the bct and fcc lattices 
dislocations could be self-nucleated at the lath interface. The criterion to be 
satisfied for dislocation nucleation in this case is that the stress at the interface 
exceeds the theoretical strength of the material. 
It can be shown using Eshelby's approach 22 that for a thin ellipsoidal plate 
in which a ~ c the maximum shear stress at the interface between the 
martensite and austenite due to a shear transformation is given by the 
expression: 
(6.17) 
00'08 
11 
0·06 
10 Martensite growth 411 
._---Threshold stress (Kelly) 
s = 0'32 
Laths 
~ s = 0·2 
20 30 40 
Morphology (ale ratio) 
Fig. 6.21 Equation 6.17 plotted for two values of shear corresponding to a pure Bain 
deformation (0.32) and a twinned plate (0.2). 
where f.l, is the shear modulus of the austenite. It is seen in this simple model 
that the shear stresses are sensitive to particle shape as weH as angle of shear. 
Of course in practice it is very difficult to define the morphology of martensite 
in such simple c/a terms, but this gives us at least a qualitative idea of wh at 
may be involved in the growth kinetics of martensite. 
Kelly (1966)25 has calculated a theoretical shear strength for fee materials of 
0.025 f.l, at ambient temperature, and this can be used as aminimum, or 
threshold stress for nucleating dislocations. Equation 6.17 is plotted in 
Fig. 6.21 in terms of different a: c ratios, assuming s = 0.2 which is typical of 
bulk lath and plate martensite. An approximate range of morphologies 
representative of lath or plate martensite is given in the figure. It is seen that 
Kelly's threshold stress for dislocation nucleation may be exceeded in the case 
of lath martensite, but seems unlikely in the case of the thinner plate 
martensite. It is interesting to note from Fig. 6.21, however, that shear loop 
nucleation in plate martensite is feasible if s ;;:: 0.32, which is the shear 
associated with a pure Bain strain (Fig. 6.9a). In other words, coherency loss 
of the initial co he re nt nucleus is energeticaHy possible. 
The assumption of shear loop nucleation in fact seems reasonable and 
likely in conjunction with lath growth. The same mechanism of dislocation 
generation during growth could even be applied to bainite where the mor­
phology appears to be fairly similar to lath martensite, although in this case 
some diffusion of carbon also occurs. It is thus seen that by nucleating 
dislocations at the highly strained interface of the laths, the misfit energy can 
be reduced and the lath is able to continue to grow into the austenite. 
412 Diffusionless transformations 
Internal friction measurements have shown that in lath martensite the 
density of carbon is slightly higher at cell walls than within cells, suggesting 
that limited diffusion of carbon takes place following or during the trans­
formation. The transformation could also produce adiabatic heating which 
may affect diffusion of carbon and dislocation recovery, at least at higher Ms 
temperatures. In this respect there appears to be a certain relationship be­
tween lower bainite and martensite. The higher Ms temperatures associated 
with lath martensite may be sufficient to allow dislocation climb and cell 
formation after the transformation, although the high growth speeds suggest 
an interface of predominantly screw dislocations. The volume of retained 
austenite between laths is relatively small in lath martensite (these small 
amounts of retained austenite are now thought to be important to the mecha­
nical properties of low-carbon steels24), suggesting that sideways growth, and 
transformation between laths occurs without too much difficulty. 
6.4.2 Plate Martensite 
In medium and high carbon steels, or high nickel steels, the morphology of 
the martensite appears to change from a lath to a roughly plate-like product. 
This is associated with lower Ms temperatures and more retained austenite, as 
illustrated by Fig. 6.22. However, as mentioned earlier, there is also a transi­
tion from plates growing on {225},/ planes to {259},/ planes with increasing 
alloy content. The lower carbon or nickel {225},/ martensite often consists of 
plates with a central twinned 'midrib', the outer regions of the plate being free 
of twins. It appears that the twinned midrib forms first and the outer (disloca­
tion) region which is less weIl defined than the midrib, grows afterwards. The 
high carbon or nickel {259} martensite on the other hand is completely 
700 
500 Ms temperature 
300 Oe 
Vol % 75 100 
laths 50 40 Vol % retained 
25 20 austenite
